Repository: DecaMeron23/Caratterizzazione-Mosfet

# Studio della tolleranza alle radiazioni ionizzanti di MOSFET in tecnologia 28nm

## Tesi triennale d'Ingegneria Informatica

### Autori:

* Nicola Cattaneo
* Emilio Meroni

### Divisione Cartelle
* **Tesi** Cartella contenente il materiale per la produzione della tesi
* **Script Statiche** Cartella contentente tutti gli script per le analisi delle misure statiche.
* **Script Rumore** Cartella contentente tutti gli script per le analisi delle misure di rumore.
* **Misure Statiche** Cartella contenente le misure statiche
* **Misure Statiche** Cartella contenente le misure di rumore
* **Altri Script** Script di riferimento

File: Misure statiche/N4/Chip4NMOS_1Grad/N4-100-180/id-vds.csv (part 1 of 3)
I/V Sweep,id_vds
RecordTime,02/21/2024 09:39:29
Device ID,
Count,1
Flag,
Remarks,
vd,vg,id,ig,is,iavdd,ignd
0,0,-6.2266E-09,-2.1944000000000002E-10,-6.1601E-10,1.3029E-06,-1.2942E-06
0.005,0,-5.5735E-09,-2.2261000000000002E-10,-1.2562E-09,1.3059E-06,-1.2969E-06
0.01,0,-4.8304E-09,-2.2497000000000003E-10,-1.8713E-09,1.3079000000000002E-06,-1.2978E-06
0.015000000000000001,0,-4.1418E-09,-2.3036000000000002E-10,-2.4195E-09,1.3094000000000001E-06,-1.2994000000000002E-06
0.02,0,-3.4819E-09,-2.3105000000000002E-10,-2.9592E-09,1.3098000000000002E-06,-1.3004E-06
0.025,0,-2.8443E-09,-2.3191000000000003E-10,-3.4505E-09,1.3111E-06,-1.3012000000000001E-06
0.030000000000000002,0,-2.2506E-09,-2.3057E-10,-3.9417E-09,1.3116E-06,-1.3021000000000002E-06
0.035,0,-1.6941E-09,-2.3104E-10,-4.4028E-09,1.3121000000000001E-06,-1.3034E-06
0.04,0,-1.1118E-09,-2.3252000000000002E-10,-4.8562E-09,1.3128000000000002E-06,-1.3042000000000002E-06
0.045000000000000005,0,-5.9203000000000007E-10,-2.306E-10,-5.2531E-09,1.3143E-06,-1.3048000000000002E-06
0.05,0,-1.1117E-10,-2.3631000000000003E-10,-5.6496E-09,1.3146E-06,-1.306E-06
0.055,0,3.9592E-10,-2.34E-10,-6.0512E-09,1.3154000000000002E-06,-1.3070000000000002E-06
0.060000000000000005,0,8.7262E-10,-2.3761E-10,-6.4166E-09,1.3153000000000001E-06,-1.3064E-06
0.065,0,1.3582E-09,-2.3393000000000004E-10,-6.8102E-09,1.3166000000000002E-06,-1.3083E-06
0.07,0,1.782E-09,-2.3199000000000002E-10,-7.1278E-09,1.3168E-06,-1.3079000000000002E-06
0.075,0,2.1956E-09,-2.3501E-10,-7.4138E-09,1.317E-06,-1.3091E-06
0.08,0,2.6508E-09,-2.4065000000000004E-10,-7.7861E-09,1.3175E-06,-1.3103000000000002E-06
0.085,0,3.0568E-09,-2.4187E-10,-8.1162E-09,1.3189000000000002E-06,-1.3100000000000002E-06
0.090000000000000011,0,3.4663E-09,-2.4499E-10,-8.4338E-09,1.3194000000000002E-06,-1.3117E-06
0.095,0,3.8037E-09,-2.4543E-10,-8.6665E-09,1.3188000000000002E-06,-1.3112E-06
0.1,0,4.2310999999999996E-09,-2.4681E-10,-9.0012E-09,1.3202E-06,-1.3121000000000001E-06
0.10500000000000001,0,4.5658E-09,-2.4666E-10,-9.2582E-09,1.3198E-06,-1.3125000000000001E-06
0.11,0,4.9616E-09,-2.5107000000000004E-10,-9.5373E-09,1.3197E-06,-1.3122000000000001E-06
0.115,0,5.2744E-09,-2.5403E-10,-9.7986E-09,1.3211000000000002E-06,-1.3133000000000002E-06
0.12000000000000001,0,5.6321E-09,-2.5054E-10,-1.00009E-08,1.3212000000000002E-06,-1.3137000000000002E-06
0.125,0,5.9705E-09,-2.5735E-10,-1.03003E-08,1.3212000000000002E-06,-1.3141E-06
0.13,0,6.3451E-09,-2.6288000000000003E-10,-1.05908E-08,1.3211000000000002E-06,-1.314E-06
0.135,0,6.6452E-09,-2.6102000000000005E-10,-1.07694E-08,1.3215000000000002E-06,-1.3152000000000001E-06
0.14,0,6.9725E-09,-2.5566E-10,-1.10146E-08,1.3217000000000002E-06,-1.3147E-06
0.14500000000000002,0,7.3564E-09,-2.6133E-10,-1.12507E-08,1.3219000000000002E-06,-1.3153000000000001E-06
0.15,0,7.6466E-09,-2.7198000000000003E-10,-1.1489599999999999E-08,1.3224E-06,-1.3162000000000002E-06
0.155,0,7.8674E-09,-2.7246E-10,-1.1642999999999999E-08,1.3232E-06,-1.3158000000000002E-06
0.16,0,8.2057E-09,-2.7052E-10,-1.1900599999999998E-08,1.3234000000000001E-06,-1.3171E-06
0.165,0,8.5724E-09,-2.6954000000000003E-10,-1.21168E-08,1.3243000000000002E-06,-1.3172E-06
0.17,0,8.8347E-09,-2.7472E-10,-1.23172E-08,1.3237000000000001E-06,-1.3169E-06
0.17500000000000002,0,9.0646E-09,-2.7929E-10,-1.2428399999999999E-08,1.3239000000000002E-06,-1.3175E-06
0.18000000000000002,0,9.4184E-09,-2.8078000000000004E-10,-1.2697799999999998E-08,1.3246000000000002E-06,-1.3178000000000001E-06
0.185,0,9.6936E-09,-2.8083E-10,-1.2856999999999999E-08,1.3240000000000002E-06,-1.3189000000000002E-06
0.19,0,9.9438E-09,-2.8641000000000005E-10,-1.3047E-08,1.3244000000000002E-06,-1.3187000000000002E-06
0.195,0,1.02393E-08,-2.8818000000000003E-10,-1.3260999999999999E-08,1.3247000000000002E-06,-1.3188000000000002E-06
0.2,0,1.04463E-08,-2.9055000000000005E-10,-1.3442999999999998E-08,1.3255E-06,-1.3191000000000002E-06
0.20500000000000002,0,1.07202E-08,-2.9941E-10,-1.3532399999999999E-08,1.3254E-06,-1.3195E-06
0.21000000000000002,0,1.09937E-08,-2.9943E-10,-1.37508E-08,1.3254E-06,-1.3199E-06
0.215,0,1.12362E-08,-3.0262000000000004E-10,-1.3908799999999998E-08,1.3256E-06,-1.3207000000000001E-06
0.22,0,1.1538599999999998E-08,-3.0910000000000005E-10,-1.4024999999999998E-08,1.3263000000000001E-06,-1.3208000000000001E-06
0.225,0,1.1757199999999998E-08,-3.1422000000000003E-10,-1.4217199999999998E-08,1.3262000000000001E-06,-1.3212000000000002E-06
0.23,0,1.2113199999999998E-08,-3.1076E-10,-1.43522E-08,1.3261E-06,-1.3206000000000001E-06
0.23500000000000001,0,1.2349999999999998E-08,-3.1657E-10,-1.4502199999999999E-08,1.3263000000000001E-06,-1.3218000000000002E-06
0.24000000000000002,0,1.2603199999999998E-08,-3.1741000000000004E-10,-1.4665599999999999E-08,1.3261E-06,-1.3205E-06
0.24500000000000002,0,1.2799199999999999E-08,-3.1986E-10,-1.49076E-08,1.3261E-06,-1.3211000000000002E-06
0.25,0,1.3154799999999999E-08,-3.2963000000000003E-10,-1.50428E-08,1.3258E-06,-1.3217000000000002E-06
0.255,0,1.3320999999999999E-08,-3.3293E-10,-1.517E-08,1.3263000000000001E-06,-1.3223E-06
0.26,0,1.3572399999999999E-08,-3.4904E-10,-1.53816E-08,1.3268000000000002E-06,-1.3218000000000002E-06
0.265,0,1.3781799999999998E-08,-3.4261E-10,-1.54874E-08,1.3263000000000001E-06,-1.3221000000000002E-06
0.27,0,1.4118799999999998E-08,-3.5046000000000005E-10,-1.55954E-08,1.3257E-06,-1.3223E-06
0.275,0,1.43142E-08,-3.4431E-10,-1.5756399999999997E-08,1.3268000000000002E-06,-1.3213000000000002E-06
0.28,0,1.4560599999999999E-08,-3.5616000000000004E-10,-1.5929E-08,1.3271000000000002E-06,-1.3227E-06
0.28500000000000003,0,1.4798199999999999E-08,-3.5838E-10,-1.60132E-08,1.3278000000000002E-06,-1.3233E-06
0.29000000000000004,0,1.5102599999999998E-08,-3.6634000000000005E-10,-1.6230199999999998E-08,1.3272000000000002E-06,-1.3229E-06
0.29500000000000004,0,1.53016E-08,-3.739E-10,-1.6352399999999998E-08,1.3268000000000002E-06,-1.3232E-06
0.3,0,1.5578E-08,-3.7674000000000003E-10,-1.6527199999999997E-08,1.3273000000000002E-06,-1.3236000000000001E-06
0.305,0,1.57606E-08,-3.8804000000000004E-10,-1.6574E-08,1.3276000000000002E-06,-1.3236000000000001E-06
0.31,0,1.5970799999999997E-08,-3.8058000000000004E-10,-1.6683799999999998E-08,1.3282E-06,-1.3236000000000001E-06
0.315,0,1.6276399999999998E-08,-3.9641000000000003E-10,-1.69208E-08,1.3275000000000002E-06,-1.3236000000000001E-06
0.32,0,1.6495E-08,-3.9085000000000005E-10,-1.7029E-08,1.3272000000000002E-06,-1.3237000000000001E-06
0.325,0,1.67012E-08,-4.1279000000000003E-10,-1.70832E-08,1.3273000000000002E-06,-1.3242000000000002E-06
0.33,0,1.69058E-08,-4.0784E-10,-1.7266199999999998E-08,1.3275000000000002E-06,-1.3236000000000001E-06
0.335,0,1.7184199999999998E-08,-4.1950000000000005E-10,-1.72948E-08,1.3272000000000002E-06,-1.3237000000000001E-06
0.34,0,1.7513E-08,-4.2128E-10,-1.75828E-08,1.3274000000000002E-06,-1.3241000000000002E-06
0.34500000000000003,0,1.7773799999999997E-08,-4.3003E-10,-1.7678799999999998E-08,1.3276000000000002E-06,-1.3245000000000002E-06
0.35000000000000003,0,1.79382E-08,-4.4039E-10,-1.78264E-08,1.3272000000000002E-06,-1.3253E-06
0.35500000000000004,0,1.8175599999999998E-08,-4.4265E-10,-1.7928799999999997E-08,1.3282E-06,-1.3251000000000002E-06
0.36000000000000004,0,1.8355599999999997E-08,-4.5684000000000005E-10,-1.8018999999999997E-08,1.3276000000000002E-06,-1.3256E-06
0.365,0,1.85772E-08,-4.5571E-10,-1.8182799999999997E-08,1.3287E-06,-1.3258E-06
0.37,0,1.8841399999999998E-08,-4.7080000000000007E-10,-1.83606E-08,1.3286E-06,-1.3254E-06
0.375,0,1.9054199999999997E-08,-4.6748E-10,-1.83246E-08,1.3285E-06,-1.3257E-06
0.38,0,1.92944E-08,-4.8078000000000007E-10,-1.84944E-08,1.3285E-06,-1.3255E-06
0.385,0,1.9561199999999997E-08,-4.8127E-10,-1.8575E-08,1.3283E-06,-1.3263000000000001E-06
0.39,0,1.9849799999999998E-08,-4.9548E-10,-1.87432E-08,1.3284E-06,-1.3257E-06
0.395,0,2.0065599999999997E-08,-5.0307E-10,-1.8897199999999998E-08,1.3286E-06,-1.3267000000000002E-06
0.4,0,2.0317999999999997E-08,-5.1803E-10,-1.9034799999999997E-08,1.3283E-06,-1.3261E-06
0.405,0,2.0405999999999998E-08,-5.2184E-10,-1.9100599999999998E-08,1.3289E-06,-1.3264000000000001E-06
0.41000000000000003,0,2.07942E-08,-5.3217E-10,-1.92558E-08,1.3279000000000002E-06,-1.3270000000000002E-06
0.41500000000000004,0,2.0988199999999997E-08,-5.3704E-10,-1.9388599999999997E-08,1.3291000000000001E-06,-1.3271000000000002E-06
0.42000000000000004,0,2.1224E-08,-5.397E-10,-1.9584399999999997E-08,1.3283E-06,-1.3272000000000002E-06
0.42500000000000004,0,2.1491599999999996E-08,-5.6014000000000009E-10,-1.9697599999999997E-08,1.3278000000000002E-06,-1.3273000000000002E-06
0.43,0,2.1835799999999997E-08,-5.6698E-10,-1.99216E-08,1.3283E-06,-1.3269000000000002E-06
0.435,0,2.2066599999999997E-08,-5.7941000000000007E-10,-1.9885199999999997E-08,1.3285E-06,-1.3273000000000002E-06
0.44,0,2.2249799999999997E-08,-5.8977E-10,-2.0059799999999998E-08,1.3284E-06,-1.3270000000000002E-06
0.445,0,2.2433399999999998E-08,-5.9974E-10,-2.0067999999999998E-08,1.3282E-06,-1.3278000000000002E-06
0.45,0,2.2689E-08,-6.0543E-10,-2.02342E-08,1.3284E-06,-1.3279000000000002E-06
0.455,0,2.2942799999999998E-08,-6.1225E-10,-2.0373199999999997E-08,1.3283E-06,-1.3281E-06
0.46,0,2.327E-08,-6.2701000000000009E-10,-2.0513999999999998E-08,1.3289E-06,-1.3290000000000001E-06
0.465,0,2.3336399999999996E-08,-6.3702E-10,-2.0574E-08,1.3292000000000001E-06,-1.3284E-06
0.47000000000000003,0,2.3693399999999998E-08,-6.477300000000001E-10,-2.06654E-08,1.3291000000000001E-06,-1.3288E-06
0.47500000000000003,0,2.3787399999999998E-08,-6.610000000000001E-10,-2.0679399999999998E-08,1.3298000000000002E-06,-1.3296000000000002E-06
0.48000000000000004,0,2.4241E-08,-6.7121E-10,-2.0825199999999997E-08,1.3289E-06,-1.3287E-06
0.48500000000000004,0,2.4301599999999996E-08,-6.8061000000000009E-10,-2.11466E-08,1.3295000000000002E-06,-1.3288E-06
0.49000000000000005,0,2.4588599999999998E-08,-6.9342000000000007E-10,-2.1049999999999997E-08,1.3283E-06,-1.3299000000000002E-06
0.49500000000000005,0,2.4855199999999997E-08,-7.0126E-10,-2.1234999999999998E-08,1.3298000000000002E-06,-1.3299000000000002E-06
0.5,0,2.5088199999999997E-08,-7.1864E-10,-2.1393E-08,1.3294000000000001E-06,-1.3305000000000002E-06
0.505,0,2.5297999999999996E-08,-7.2652000000000009E-10,-2.14386E-08,1.3294000000000001E-06,-1.3298000000000002E-06
0.51,0,2.5566999999999997E-08,-7.4245000000000006E-10,-2.1595999999999997E-08,1.3288E-06,-1.3301000000000002E-06
0.515,0,2.5858999999999997E-08,-7.5209E-10,-2.1648999999999998E-08,1.3290000000000001E-06,-1.3307000000000002E-06
0.52,0,2.6087799999999998E-08,-7.6727000000000008E-10,-2.18064E-08,1.3292000000000001E-06,-1.3309E-06
0.525,0,2.6330399999999997E-08,-7.7247E-10,-2.1834999999999997E-08,1.3301000000000002E-06,-1.3304000000000002E-06
0.53,0,2.6368199999999996E-08,-7.8966E-10,-2.1856199999999998E-08,1.3307000000000002E-06,-1.3309E-06
0.535,0,2.6704E-08,-8.0494E-10,-2.2060599999999996E-08,1.3298000000000002E-06,-1.3312E-06
0.54,0,2.71226E-08,-8.2373000000000011E-10,-2.2418999999999997E-08,1.3306000000000002E-06,-1.3315E-06
0.545,0,2.7463799999999996E-08,-8.3480000000000005E-10,-2.2391399999999997E-08,1.3304000000000002E-06,-1.3316E-06
0.55,0,2.7469399999999998E-08,-8.4700000000000007E-10,-2.2348E-08,1.3297000000000002E-06,-1.3315E-06
0.555,0,2.7799799999999997E-08,-8.5901000000000012E-10,-2.2559999999999998E-08,1.3300000000000002E-06,-1.3311E-06
0.56,0,2.79902E-08,-8.7201000000000007E-10,-2.2724999999999997E-08,1.3295000000000002E-06,-1.3318000000000001E-06
0.56500000000000006,0,2.8170799999999997E-08,-8.8682E-10,-2.2648199999999996E-08,1.3301000000000002E-06,-1.3320000000000001E-06
0.57000000000000006,0,2.8447999999999998E-08,-8.991200000000001E-10,-2.2782999999999996E-08,1.3303000000000002E-06,-1.3318000000000001E-06
0.57500000000000007,0,2.8719799999999998E-08,-9.2104000000000006E-10,-2.2949399999999998E-08,1.3304000000000002E-06,-1.3326000000000002E-06
0.58000000000000007,0,2.90716E-08,-9.3891E-10,-2.3197399999999998E-08,1.3311E-06,-1.3333000000000002E-06
0.58500000000000008,0,2.93352E-08,-9.5028000000000016E-10,-2.32192E-08,1.3309E-06,-1.3336E-06
0.59000000000000008,0,2.96294E-08,-9.6056E-10,-2.33302E-08,1.3304000000000002E-06,-1.3333000000000002E-06
0.595,0,2.98808E-08,-9.7869E-10,-2.3456E-08,1.3312E-06,-1.3337E-06
0.6,0,3.0027399999999997E-08,-9.9747E-10,-2.3505799999999998E-08,1.3312E-06,-1.3334000000000002E-06
0.605,0,3.02822E-08,-1.01507E-09,-2.36044E-08,1.3307000000000002E-06,-1.3338E-06
0.61,0,3.0494999999999996E-08,-1.025E-09,-2.3621799999999997E-08,1.3303000000000002E-06,-1.334E-06
0.615,0,3.0736799999999995E-08,-1.04503E-09,-2.36884E-08,1.3311E-06,-1.3341E-06
0.62,0,3.0977999999999995E-08,-1.0623500000000002E-09,-2.3853399999999997E-08,1.331E-06,-1.3347000000000001E-06
0.625,0,3.12156E-08,-1.0782100000000002E-09,-2.4041999999999998E-08,1.3308E-06,-1.334E-06
0.63,0,3.15874E-08,-1.09428E-09,-2.41972E-08,1.3317E-06,-1.3350000000000001E-06
0.635,0,3.18762E-08,-1.10994E-09,-2.4184999999999998E-08,1.331E-06,-1.3350000000000001E-06
0.64,0,3.1992399999999995E-08,-1.13272E-09,-2.4191599999999997E-08,1.3315E-06,-1.3346E-06
0.645,0,3.2458799999999995E-08,-1.1508E-09,-2.4621399999999998E-08,1.3314E-06,-1.3355000000000002E-06
0.65,0,3.26952E-08,-1.1709E-09,-2.4689199999999998E-08,1.3314E-06,-1.3360000000000002E-06
0.655,0,3.28754E-08,-1.1898E-09,-2.4545199999999997E-08,1.3321000000000001E-06,-1.3356000000000002E-06
0.66,0,3.30498E-08,-1.2093E-09,-2.4586E-08,1.3312E-06,-1.3365E-06
0.665,0,3.33894E-08,-1.229E-09,-2.4960399999999998E-08,1.3326000000000002E-06,-1.337E-06
0.67,0,3.36682E-08,-1.2421E-09,-2.5045799999999997E-08,1.3325000000000002E-06,-1.3372E-06
0.675,0,3.4046399999999994E-08,-1.2609E-09,-2.5068199999999997E-08,1.3327000000000002E-06,-1.3374E-06
0.68,0,3.4208E-08,-1.2787E-09,-2.5141799999999997E-08,1.3321000000000001E-06,-1.3371E-06
0.685,0,3.4471199999999996E-08,-1.305E-09,-2.5245199999999996E-08,1.3328000000000002E-06,-1.337E-06
0.69000000000000006,0,3.48314E-08,-1.3246E-09,-2.5493199999999996E-08,1.3322000000000001E-06,-1.337E-06
0.69500000000000006,0,3.5231799999999997E-08,-1.346E-09,-2.56204E-08,1.3322000000000001E-06,-1.3374E-06
0.70000000000000007,0,3.5394799999999996E-08,-1.3708E-09,-2.5648799999999996E-08,1.3326000000000002E-06,-1.3382000000000002E-06
0.70500000000000007,0,3.54844E-08,-1.3936E-09,-2.5637599999999996E-08,1.3323000000000001E-06,-1.3384000000000002E-06
0.71000000000000008,0,3.5854E-08,-1.4106E-09,-2.5931799999999996E-08,1.3318000000000001E-06,-1.3392000000000002E-06
0.71500000000000008,0,3.6214199999999994E-08,-1.431E-09,-2.6154599999999997E-08,1.3329000000000002E-06,-1.3391000000000002E-06
0.72000000000000008,0,3.6439799999999997E-08,-1.4566E-09,-2.5988799999999998E-08,1.3332000000000002E-06,-1.3393E-06
0.72500000000000009,0,3.6588599999999996E-08,-1.472E-09,-2.6211599999999998E-08,1.3327000000000002E-06,-1.3392000000000002E-06
0.73,0,3.7054999999999997E-08,-1.4962E-09,-2.6364599999999996E-08,1.3332000000000002E-06,-1.3396E-06
0.735,0,3.7301E-08,-1.516E-09,-2.6418599999999998E-08,1.3332000000000002E-06,-1.3393E-06
0.74,0,3.7669E-08,-1.5478E-09,-2.6584399999999997E-08,1.3332000000000002E-06,-1.3395E-06
0.745,0,3.79294E-08,-1.5675E-09,-2.6618799999999997E-08,1.3331000000000002E-06,-1.3401E-06
0.75,0,3.8184399999999995E-08,-1.5947E-09,-2.6755799999999997E-08,1.3332000000000002E-06,-1.3398E-06
0.755,0,3.8428799999999995E-08,-1.6121E-09,-2.6777E-08,1.3333000000000002E-06,-1.3408000000000002E-06
0.76,0,3.8541599999999994E-08,-1.6369E-09,-2.6810399999999998E-08,1.3329000000000002E-06,-1.3402E-06
0.765,0,3.9071399999999995E-08,-1.6647E-09,-2.73266E-08,1.3329000000000002E-06,-1.3410000000000002E-06
0.77,0,3.93194E-08,-1.6815E-09,-2.7237799999999998E-08,1.3334000000000002E-06,-1.3413000000000002E-06
0.775,0,3.9631799999999996E-08,-1.7052E-09,-2.7250199999999997E-08,1.3336E-06,-1.3413000000000002E-06
0.78,0,3.9986199999999996E-08,-1.7299E-09,-2.7398599999999998E-08,1.3330000000000002E-06,-1.3419000000000002E-06
0.785,0,4.0210399999999996E-08,-1.7592E-09,-2.7629199999999996E-08,1.3333000000000002E-06,-1.3420000000000002E-06
0.79,0,4.0549399999999996E-08,-1.7853E-09,-2.7655E-08,1.3339E-06,-1.3424E-06
0.795,0,4.0746399999999995E-08,-1.8194E-09,-2.7690399999999997E-08,1.334E-06,-1.3421E-06
0.8,0,4.1228799999999994E-08,-1.8426E-09,-2.79262E-08,1.3345E-06,-1.3427E-06
0.805,0,4.1432199999999994E-08,-1.8674E-09,-2.7988E-08,1.3338E-06,-1.3423E-06
0.81,0,4.1769999999999996E-08,-1.8972E-09,-2.80542E-08,1.3342E-06,-1.343E-06
0.81500000000000006,0,4.2122799999999995E-08,-1.9225E-09,-2.8167799999999997E-08,1.3335000000000002E-06,-1.3426E-06
0.82000000000000006,0,4.2405599999999994E-08,-1.947E-09,-2.8115799999999998E-08,1.3351000000000001E-06,-1.3440000000000002E-06
0.82500000000000007,0,4.2781199999999995E-08,-1.976E-09,-2.8455799999999996E-08,1.3349000000000001E-06,-1.3438000000000002E-06
0.83000000000000007,0,4.2867599999999995E-08,-2.0038E-09,-2.8401799999999998E-08,1.3337E-06,-1.3445000000000002E-06
0.83500000000000008,0,4.3251599999999994E-08,-2.0296E-09,-2.8514599999999996E-08,1.3338E-06,-1.3442000000000002E-06
0.84000000000000008,0,4.3724999999999996E-08,-2.0588E-09,-2.8555999999999998E-08,1.3347000000000001E-06,-1.3444000000000002E-06
0.84500000000000008,0,4.3923799999999993E-08,-2.0838E-09,-2.8946599999999996E-08,1.3338E-06,-1.3442000000000002E-06
0.85000000000000009,0,4.4460599999999995E-08,-2.112E-09,-2.9029999999999996E-08,1.334E-06,-1.3440000000000002E-06
0.85500000000000009,0,4.4597199999999996E-08,-2.1422E-09,-2.9181599999999998E-08,1.3342E-06,-1.3453E-06
0.86,0,4.4978399999999996E-08,-2.1753E-09,-2.9223999999999998E-08,1.3341E-06,-1.3447000000000002E-06
0.865,0,4.5272199999999994E-08,-2.2022E-09,-2.9322199999999997E-08,1.3341E-06,-1.345E-06
0.87,0,4.5757399999999993E-08,-2.2278E-09,-2.9477799999999997E-08,1.3343E-06,-1.3456E-06
0.875,0,4.5960799999999993E-08,-2.2585E-09,-2.9525199999999996E-08,1.3351000000000001E-06,-1.3461000000000001E-06
0.88,0,4.6309999999999996E-08,-2.291E-09,-2.98058E-08,1.3343E-06,-1.3455E-06
0.885,0,4.6622999999999993E-08,-2.3238E-09,-2.9932399999999995E-08,1.3346E-06,-1.3463000000000001E-06
0.89,0,4.71268E-08,-2.3518E-09,-3.00372E-08,1.3342E-06,-1.3467000000000002E-06
0.895,0,4.73194E-08,-2.385E-09,-2.99644E-08,1.3344E-06,-1.3467000000000002E-06
0.9,0,4.7751799999999992E-08,-2.4158E-09,-3.0138599999999994E-08,1.3349000000000001E-06,-1.3474000000000002E-06
0,0.15,-7.152E-09,2.8900000000000004E-12,-6.099E-11,1.3393E-06,-1.3295000000000002E-06
0.005,0.15,5.3831E-09,6.1E-13,-1.2492399999999999E-08,1.3393E-06,-1.3293000000000001E-06
0.01,0.15,1.6183199999999998E-08,1.0100000000000001E-12,-2.3084999999999998E-08,1.3383000000000002E-06,-1.3292000000000001E-06
0.015000000000000001,0.15,2.50856E-08,4.5000000000000005E-13,-3.1836599999999994E-08,1.3390000000000002E-06,-1.3301000000000002E-06
0.02,0.15,3.2556799999999994E-08,2.09E-12,-3.9218999999999995E-08,1.3396E-06,-1.3304000000000002E-06
0.025,0.15,3.8966999999999994E-08,-8.1800000000000011E-12,-4.5525799999999996E-08,1.3394E-06,-1.3293000000000001E-06
0.030000000000000002,0.15,4.4373799999999993E-08,-1.008E-11,-5.0744199999999992E-08,1.3391000000000002E-06,-1.3304000000000002E-06
0.035,0.15,4.9045999999999995E-08,-1.027E-11,-5.5310599999999996E-08,1.3388000000000002E-06,-1.3306000000000002E-06
0.04,0.15,5.2986999999999997E-08,-4.7100000000000007E-12,-5.9173799999999994E-08,1.3390000000000002E-06,-1.331E-06
0.045000000000000005,0.15,5.6466E-08,-5.33E-12,-6.24266E-08,1.3394E-06,-1.3302000000000002E-06
0.05,0.15,5.9373199999999996E-08,-6.46E-12,-6.51862E-08,1.3397E-06,-1.331E-06
0.055,0.15,6.18512E-08,-1.0910000000000001E-11,-6.76272E-08,1.3387000000000002E-06,-1.3307000000000002E-06
0.060000000000000005,0.15,6.40444E-08,-9.75E-12,-6.9737E-08,1.3389000000000002E-06,-1.3306000000000002E-06
0.065,0.15,6.5997399999999987E-08,-1.473E-11,-7.15918E-08,1.3390000000000002E-06,-1.3309E-06
0.07,0.15,6.76872E-08,-1.3580000000000002E-11,-7.3131199999999992E-08,1.3389000000000002E-06,-1.3308E-06
0.075,0.15,6.9109799999999991E-08,-9.16E-12,-7.4458199999999988E-08,1.3385000000000002E-06,-1.3305000000000002E-06
0.08,0.15,7.0435199999999993E-08,-1.3490000000000002E-11,-7.577E-08,1.3386000000000002E-06,-1.3300000000000002E-06
0.085,0.15,7.17604E-08,-7.5E-12,-7.69174E-08,1.3387000000000002E-06,-1.331E-06
0.090000000000000011,0.15,7.28226E-08,-1.655E-11,-7.7839599999999992E-08,1.3394E-06,-1.3315E-06
0.095,0.15,7.3894599999999993E-08,-9.6000000000000011E-12,-7.8872199999999991E-08,1.3385000000000002E-06,-1.3318000000000001E-06
0.1,0.15,7.47198E-08,-1.621E-11,-7.951539999999999E-08,1.3396E-06,-1.3319000000000001E-06
0.10500000000000001,0.15,7.560099999999999E-08,-1.2950000000000001E-11,-8.0325999999999988E-08,1.3387000000000002E-06,-1.3312E-06
0.11,0.15,7.62634E-08,-1.3470000000000001E-11,-8.09814E-08,1.3395E-06,-1.3318000000000001E-06
0.115,0.15,7.7293999999999991E-08,-1.3030000000000001E-11,-8.16638E-08,1.3396E-06,-1.3325000000000002E-06
0.12000000000000001,0.15,7.7702999999999991E-08,-9.8100000000000012E-12,-8.22654E-08,1.3385000000000002E-06,-1.3325000000000002E-06
0.125,0.15,7.84856E-08,-1.9460000000000003E-11,-8.2782199999999991E-08,1.3395E-06,-1.3322000000000001E-06
0.13,0.15,7.9074799999999988E-08,-1.4390000000000002E-11,-8.3332199999999992E-08,1.3390000000000002E-06,-1.3319000000000001E-06
0.135,0.15,7.95938E-08,-2.4430000000000003E-11,-8.38722E-08,1.3384000000000002E-06,-1.3319000000000001E-06
0.14,0.15,8.0228399999999991E-08,-1.803E-11,-8.4307799999999992E-08,1.3398E-06,-1.3321000000000001E-06
0.14500000000000002,0.15,8.0746999999999988E-08,-2.493E-11,-8.4799999999999992E-08,1.3396E-06,-1.3324000000000002E-06
0.15,0.15,8.12702E-08,-1.321E-11,-8.52088E-08,1.3387000000000002E-06,-1.3321000000000001E-06
0.155,0.15,8.1773599999999993E-08,-1.188E-11,-8.5612599999999992E-08,1.3398E-06,-1.3331000000000002E-06
0.16,0.15,8.2134599999999992E-08,-1.2640000000000001E-11,-8.5984E-08,1.3392000000000002E-06,-1.3332000000000002E-06
0.165,0.15,8.2678E-08,-3.2570000000000004E-11,-8.6298599999999989E-08,1.3398E-06,-1.3331000000000002E-06
0.17,0.15,8.32334E-08,-2.578E-11,-8.6799799999999986E-08,1.3397E-06,-1.3325000000000002E-06
0.17500000000000002,0.15,8.3654799999999993E-08,-1.642E-11,-8.72986E-08,1.34E-06,-1.3332000000000002E-06
0.18000000000000002,0.15,8.41138E-08,-2.3260000000000002E-11,-8.7391399999999987E-08,1.3396E-06,-1.3338E-06
0.185,0.15,8.46354E-08,-2.314E-11,-8.7845399999999985E-08,1.3391000000000002E-06,-1.3338E-06
0.19,0.15,8.49712E-08,-2.895E-11,-8.824199999999999E-08,1.3397E-06,-1.3338E-06
0.195,0.15,8.53322E-08,-1.768E-11,-8.857119999999999E-08,1.3396E-06,-1.3338E-06
0.2,0.15,8.576259999999999E-08,-3.1440000000000003E-11,-8.880199999999999E-08,1.3403000000000001E-06,-1.334E-06
0.20500000000000002,0.15,8.6318599999999985E-08,-2.1060000000000003E-11,-8.9162199999999986E-08,1.34E-06,-1.3345E-06
0.21000000000000002,0.15,8.6611399999999989E-08,-3.165E-11,-8.94446E-08,1.3394E-06,-1.3342E-06
0.215,0.15,8.708599999999999E-08,-2.522E-11,-8.982899999999999E-08,1.3397E-06,-1.3341E-06
0.22,0.15,8.7419799999999987E-08,-2.6920000000000002E-11,-9.0126599999999989E-08,1.3399E-06,-1.3341E-06
0.225,0.15,8.7925199999999986E-08,-3.113E-11,-9.0422199999999985E-08,1.3387000000000002E-06,-1.3341E-06
0.23,0.15,8.82732E-08,-2.6720000000000002E-11,-9.061099999999999E-08,1.3385000000000002E-06,-1.3336E-06
0.23500000000000001,0.15,8.8646599999999991E-08,-3.77E-11,-9.10558E-08,1.3399E-06,-1.3345E-06
0.24000000000000002,0.15,8.8992399999999989E-08,-3.1040000000000003E-11,-9.1295999999999986E-08,1.3391000000000002E-06,-1.334E-06
0.24500000000000002,0.15,8.9389599999999987E-08,-3.7860000000000005E-11,-9.1600999999999988E-08,1.3395E-06,-1.3342E-06
0.25,0.15,8.98056E-08,-3.6580000000000004E-11,-9.1898199999999991E-08,1.3403000000000001E-06,-1.3337E-06
0.255,0.15,9.0183399999999989E-08,-4.2000000000000004E-11,-9.2008599999999992E-08,1.3393E-06,-1.3349000000000001E-06
0.26,0.15,9.0477399999999992E-08,-3.059E-11,-9.23406E-08,1.3393E-06,-1.3339E-06
0.265,0.15,9.0884E-08,-3.4250000000000005E-11,-9.2728799999999985E-08,1.3395E-06,-1.3347000000000001E-06
0.27,0.15,9.1251199999999985E-08,-4.4850000000000005E-11,-9.2834799999999986E-08,1.3389000000000002E-06,-1.3351000000000001E-06
0.275,0.15,9.1618E-08,-4.3970000000000004E-11,-9.3165999999999989E-08,1.3393E-06,-1.3353000000000002E-06
0.28,0.15,9.19308E-08,-4.8680000000000007E-11,-9.3504999999999989E-08,1.3398E-06,-1.3362000000000002E-06
0.28500000000000003,0.15,9.23332E-08,-5.0940000000000007E-11,-9.3676399999999993E-08,1.3391000000000002E-06,-1.3354000000000002E-06
0.29000000000000004,0.15,9.2740799999999986E-08,-4.8240000000000006E-11,-9.3861799999999986E-08,1.3393E-06,-1.3350000000000001E-06
0.29500000000000004,0.15,9.30278E-08,-4.65E-11,-9.4119E-08,1.3396E-06,-1.3355000000000002E-06
0.3,0.15,9.3326399999999993E-08,-5.233E-11,-9.4422399999999992E-08,1.3396E-06,-1.3358000000000002E-06
0.305,0.15,9.3703799999999992E-08,-4.487E-11,-9.47468E-08,1.3397E-06,-1.3358000000000002E-06
0.31,0.15,9.4078999999999992E-08,-6.454E-11,-9.50126E-08,1.3399E-06,-1.3355000000000002E-06
0.315,0.15,9.453519999999999E-08,-3.903E-11,-9.51824E-08,1.3393E-06,-1.3358000000000002E-06
0.32,0.15,9.485019999999999E-08,-3.351E-11,-9.5511199999999985E-08,1.3389000000000002E-06,-1.3359000000000002E-06
0.325,0.15,9.5177399999999988E-08,-3.482E-11,-9.5707599999999991E-08,1.3388000000000002E-06,-1.3359000000000002E-06
0.33,0.15,9.5475599999999992E-08,-8.5780000000000013E-11,-9.5973199999999993E-08,1.3399E-06,-1.3357000000000002E-06
0.335,0.15,9.59118E-08,-1.0506000000000001E-10,-9.6365999999999991E-08,1.3388000000000002E-06,-1.3361000000000002E-06
0.34,0.15,9.6402399999999987E-08,-9.1970000000000007E-11,-9.6526599999999993E-08,1.3396E-06,-1.3361000000000002E-06
0.34500000000000003,0.15,9.6770799999999989E-08,-5.4390000000000006E-11,-9.6803799999999987E-08,1.3394E-06,-1.3366E-06
0.35000000000000003,0.15,9.7397E-08,-5.5070000000000003E-11,-9.7167599999999992E-08,1.3396E-06,-1.3369E-06
0.35500000000000004,0.15,9.75896E-08,-9.837E-11,-9.7277599999999984E-08,1.3393E-06,-1.3368E-06
0.36000000000000004,0.15,9.7555399999999984E-08,-6.852E-11,-9.74342E-08,1.3394E-06,-1.3365E-06
0.365,0.15,9.8099399999999992E-08,-9.6230000000000013E-11,-9.7659999999999989E-08,1.3397E-06,-1.3366E-06
0.37,0.15,9.8182599999999991E-08,-8.4760000000000013E-11,-9.7898399999999989E-08,1.3385000000000002E-06,-1.3364000000000002E-06
0.375,0.15,9.8543399999999993E-08,-1.0293000000000001E-10,-9.8107399999999988E-08,1.3394E-06,-1.3367E-06
0.38,0.15,9.8903799999999986E-08,-1.0348000000000001E-10,-9.82588E-08,1.3396E-06,-1.3371E-06
0.385,0.15,9.9228599999999986E-08,-9.211E-11,-9.85508E-08,1.3394E-06,-1.3378000000000001E-06
0.39,0.15,9.9623599999999984E-08,-1.0440000000000001E-10,-9.88012E-08,1.3391000000000002E-06,-1.3375000000000001E-06
0.395,0.15,9.9954399999999991E-08,-1.0238000000000001E-10,-9.919439999999999E-08,1.3406000000000001E-06,-1.3378000000000001E-06
0.4,0.15,1.004004E-07,-1.3237E-10,-9.913859999999999E-08,1.34E-06,-1.3380000000000002E-06
0.405,0.15,1.0069039999999999E-07,-1.1595000000000001E-10,-9.95244E-08,1.3406000000000001E-06,-1.3386000000000002E-06
0.41000000000000003,0.15,1.010608E-07,-1.1048E-10,-9.97136E-08,1.3397E-06,-1.3389000000000002E-06
0.41500000000000004,0.15,1.0130239999999999E-07,-1.1694E-10,-9.9914399999999986E-08,1.3398E-06,-1.3383000000000002E-06
0.42000000000000004,0.15,1.0172019999999999E-07,-1.4258000000000001E-10,-1.0013619999999999E-07,1.3394E-06,-1.3386000000000002E-06
0.42500000000000004,0.15,1.0200659999999999E-07,-1.4087E-10,-1.004002E-07,1.3402E-06,-1.3381000000000002E-06
0.43,0.15,1.0237859999999999E-07,-1.2915000000000001E-10,-1.007022E-07,1.3391000000000002E-06,-1.3377000000000001E-06
0.435,0.15,1.02788E-07,-1.4542E-10,-1.0091719999999999E-07,1.34E-06,-1.3383000000000002E-06
0.44,0.15,1.0293519999999999E-07,-1.5787000000000002E-10,-1.0096539999999999E-07,1.3392000000000002E-06,-1.3391000000000002E-06
0.445,0.15,1.0339459999999999E-07,-1.6005E-10,-1.0144419999999999E-07,1.3404000000000001E-06,-1.3393E-06
0.45,0.15,1.037908E-07,-1.5065000000000002E-10,-1.0183459999999999E-07,1.3394E-06,-1.3397E-06
0.455,0.15,1.042634E-07,-1.527E-10,-1.0198599999999998E-07,1.3406000000000001E-06,-1.3391000000000002E-06
0.46,0.15,1.0462659999999999E-07,-1.7877000000000002E-10,-1.0198439999999999E-07,1.34E-06,-1.3399E-06
0.465,0.15,1.050476E-07,-2.2128E-10,-1.0245259999999999E-07,1.3405000000000001E-06,-1.3397E-06
0.47000000000000003,0.15,1.05298E-07,-2.1353E-10,-1.0270839999999999E-07,1.3403000000000001E-06,-1.3392000000000002E-06
0.47500000000000003,0.15,1.0574339999999999E-07,-1.6313E-10,-1.0298759999999999E-07,1.3399E-06,-1.34E-06
0.48000000000000004,0.15,1.061914E-07,-1.8669E-10,-1.0329619999999999E-07,1.34E-06,-1.3398E-06
0.48500000000000004,0.15,1.06548E-07,-1.9343000000000002E-10,-1.0340339999999999E-07,1.34E-06,-1.3406000000000001E-06
0.49000000000000005,0.15,1.0689199999999999E-07,-2.3129E-10,-1.0385679999999999E-07,1.3406000000000001E-06,-1.3399E-06
0.49500000000000005,0.15,1.0720119999999999E-07,-2.1472E-10,-1.03897E-07,1.3402E-06,-1.3405000000000001E-06
0.5,0.15,1.0746039999999999E-07,-2.1065000000000002E-10,-1.0412499999999999E-07,1.3405000000000001E-06,-1.3406000000000001E-06
0.505,0.15,1.080214E-07,-2.1053000000000002E-10,-1.0444879999999999E-07,1.3403000000000001E-06,-1.3402E-06
0.51,0.15,1.084216E-07,-2.2903E-10,-1.0472719999999999E-07,1.3399E-06,-1.3401E-06
0.515,0.15,1.0888459999999999E-07,-2.4369E-10,-1.04831E-07,1.3398E-06,-1.3405000000000001E-06
0.52,0.15,1.089904E-07,-2.4498E-10,-1.049786E-07,1.3406000000000001E-06,-1.3411000000000002E-06
0.525,0.15,1.09419E-07,-2.6693000000000003E-10,-1.0531399999999999E-07,1.3406000000000001E-06,-1.3408000000000002E-06
0.53,0.15,1.0965719999999999E-07,-2.6020000000000004E-10,-1.0567699999999999E-07,1.3385000000000002E-06,-1.3397E-06
0.535,0.15,1.1031059999999999E-07,-2.6319E-10,-1.0577779999999999E-07,1.3401E-06,-1.3415000000000002E-06
0.54,0.15,1.1073199999999999E-07,-2.7403000000000003E-10,-1.0624759999999999E-07,1.3403000000000001E-06,-1.3417000000000002E-06
0.545,0.15,1.1098999999999999E-07,-2.8148000000000005E-10,-1.0649E-07,1.3406000000000001E-06,-1.3414000000000002E-06
0.55,0.15,1.113364E-07,-3.036E-10,-1.066378E-07,1.34E-06,-1.3416000000000002E-06
0.555,0.15,1.1181559999999999E-07,-3.0122E-10,-1.0669179999999999E-07,1.3403000000000001E-06,-1.3419000000000002E-06
0.56,0.15,1.121534E-07,-3.0162000000000004E-10,-1.0704179999999999E-07,1.3408000000000002E-06,-1.343E-06
0.56500000000000006,0.15,1.1255739999999999E-07,-3.1623E-10,-1.0765619999999999E-07,1.3399E-06,-1.3420000000000002E-06
0.57000000000000006,0.15,1.1298799999999999E-07,-3.3244000000000004E-10,-1.078682E-07,1.3401E-06,-1.3426E-06
0.57500000000000007,0.15,1.1340079999999999E-07,-3.4223E-10,-1.07925E-07,1.34E-06,-1.3428E-06
0.58000000000000007,0.15,1.1360539999999999E-07,-3.4046000000000003E-10,-1.0809179999999999E-07,1.3415000000000002E-06,-1.3438000000000002E-06
0.58500000000000008,0.15,1.1414659999999999E-07,-3.5153E-10,-1.0849559999999999E-07,1.3406000000000001E-06,-1.3437000000000002E-06
0.59000000000000008,0.15,1.14438E-07,-3.6666E-10,-1.0854779999999999E-07,1.3406000000000001E-06,-1.3438000000000002E-06
0.595,0.15,1.1478E-07,-3.7280000000000005E-10,-1.087126E-07,1.3413000000000002E-06,-1.3442000000000002E-06
0.6,0.15,1.1504E-07,-3.8409E-10,-1.090274E-07,1.3412000000000002E-06,-1.3443000000000002E-06
0.605,0.15,1.154E-07,-3.9733E-10,-1.0919179999999999E-07,1.3414000000000002E-06,-1.3441000000000002E-06
0.61,0.15,1.1568E-07,-3.9690000000000005E-10,-1.0939979999999999E-07,1.3406000000000001E-06,-1.3444000000000002E-06
0.615,0.15,1.163E-07,-4.1440000000000004E-10,-1.0964039999999999E-07,1.3409000000000002E-06,-1.3439000000000002E-06
0.62,0.15,1.1652E-07,-4.4960000000000003E-10,-1.097264E-07,1.3412000000000002E-06,-1.3441000000000002E-06
0.625,0.15,1.1688E-07,-4.1647E-10,-1.1012299999999999E-07,1.3414000000000002E-06,-1.3440000000000002E-06
0.63,0.15,1.172E-07,-4.5082000000000005E-10,-1.1037559999999999E-07,1.3410000000000002E-06,-1.3455E-06
0.635,0.15,1.1756E-07,-4.5895000000000005E-10,-1.1062419999999998E-07,1.3417000000000002E-06,-1.3456E-06
0.64,0.15,1.1823999999999999E-07,-4.7288E-10,-1.1083879999999999E-07,1.3408000000000002E-06,-1.3448000000000002E-06
0.645,0.15,1.1836E-07,-4.9744E-10,-1.1100799999999998E-07,1.3411000000000002E-06,-1.3448000000000002E-06
0.65,0.15,1.187E-07,-4.7773000000000007E-10,-1.1104379999999999E-07,1.3409000000000002E-06,-1.3456E-06
0.655,0.15,1.1918E-07,-5.0778000000000008E-10,-1.1128339999999999E-07,1.3409000000000002E-06,-1.3452E-06
0.66,0.15,1.1948E-07,-5.2073E-10,-1.1148119999999999E-07,1.3409000000000002E-06,-1.3454E-06
0.665,0.15,1.197E-07,-5.3123E-10,-1.1168999999999999E-07,1.3406000000000001E-06,-1.3457E-06
0.67,0.15,1.2028E-07,-5.4979E-10,-1.118612E-07,1.3408000000000002E-06,-1.3454E-06
0.675,0.15,1.2043999999999999E-07,-5.5285E-10,-1.1233339999999999E-07,1.3411000000000002E-06,-1.3462000000000001E-06
0.68,0.15,1.2082E-07,-5.6408000000000008E-10,-1.1242519999999999E-07,1.3417000000000002E-06,-1.3457E-06
0.685,0.15,1.2127999999999999E-07,-5.8097E-10,-1.1261959999999999E-07,1.3418000000000002E-06,-1.3466000000000002E-06
0.69000000000000006,0.15,1.2158E-07,-5.9887E-10,-1.1284819999999999E-07,1.3411000000000002E-06,-1.3466000000000002E-06
0.69500000000000006,0.15,1.2206E-07,-6.0553000000000008E-10,-1.1311279999999999E-07,1.3414000000000002E-06,-1.3469000000000002E-06
0.70000000000000007,0.15,1.2256E-07,-6.1726E-10,-1.13351E-07,1.3411000000000002E-06,-1.3466000000000002E-06
0.70500000000000007,0.15,1.2302E-07,-6.3515E-10,-1.1359999999999999E-07,1.3406000000000001E-06,-1.3474000000000002E-06
0.71000000000000008,0.15,1.231E-07,-6.4850000000000009E-10,-1.1380759999999999E-07,1.3415000000000002E-06,-1.3474000000000002E-06
0.71500000000000008,0.15,1.2356E-07,-6.6525000000000006E-10,-1.137338E-07,1.3424E-06,-1.3475000000000002E-06
0.72000000000000008,0.15,1.2408E-07,-6.8833E-10,-1.1417299999999999E-07,1.3423E-06,-1.3477E-06
0.72500000000000009,0.15,1.241E-07,-6.7947E-10,-1.1440019999999999E-07,1.3411000000000002E-06,-1.3479E-06
0.73,0.15,1.2514E-07,-7.0521000000000009E-10,-1.1481039999999999E-07,1.3416000000000002E-06,-1.3479E-06
0.735,0.15,1.252E-07,-7.1062000000000008E-10,-1.1495059999999999E-07,1.3420000000000002E-06,-1.3482E-06
0.74,0.15,1.257E-07,-7.436600000000001E-10,-1.1521259999999999E-07,1.3402E-06,-1.3476000000000002E-06
0.745,0.15,1.2604E-07,-7.7082E-10,-1.1536979999999998E-07,1.3412000000000002E-06,-1.3481E-06
0.75,0.15,1.2638E-07,-7.5394000000000009E-10,-1.1550159999999999E-07,1.3405000000000001E-06,-1.3485E-06
0.755,0.15,1.2671999999999999E-07,-7.8466000000000006E-10,-1.1568039999999998E-07,1.3415000000000002E-06,-1.3488000000000001E-06
0.76,0.15,1.2727999999999999E-07,-7.9689E-10,-1.1626859999999999E-07,1.3412000000000002E-06,-1.3490000000000001E-06
0.765,0.15,1.2769999999999999E-07,-8.2476000000000006E-10,-1.1619919999999999E-07,1.3412000000000002E-06,-1.3490000000000001E-06
0.77,0.15,1.2796E-07,-8.3039000000000007E-10,-1.1662599999999999E-07,1.3410000000000002E-06,-1.3486E-06
0.775,0.15,1.2862E-07,-8.5308E-10,-1.1696159999999999E-07,1.3411000000000002E-06,-1.3488000000000001E-06
0.78,0.15,1.2881999999999999E-07,-8.627200000000001E-10,-1.1696199999999999E-07,1.3414000000000002E-06,-1.3496000000000002E-06
0.785,0.15,1.2948E-07,-8.7523000000000009E-10,-1.1758E-07,1.3408000000000002E-06,-1.3494000000000002E-06
0.79,0.15,1.2972E-07,-9.0252000000000011E-10,-1.175E-07,1.3413000000000002E-06,-1.3501000000000002E-06
0.795,0.15,1.3007999999999998E-07,-9.2197000000000007E-10,-1.1776E-07,1.3409000000000002E-06,-1.3501000000000002E-06
0.8,0.15,1.3058E-07,-9.3743000000000014E-10,-1.182E-07,1.3415000000000002E-06,-1.3499000000000002E-06
0.805,0.15,1.3102E-07,-9.6437E-10,-1.1788E-07,1.3405000000000001E-06,-1.3496000000000002E-06
0.81,0.15,1.3138E-07,-9.7996E-10,-1.1848E-07,1.3415000000000002E-06,-1.3501000000000002E-06
0.81500000000000006,0.15,1.3148E-07,-9.9766E-10,-1.183E-07,1.3415000000000002E-06,-1.3502000000000002E-06
0.82000000000000006,0.15,1.3168E-07,-1.00903E-09,-1.1848E-07,1.3412000000000002E-06,-1.3506E-06
0.82500000000000007,0.15,1.322E-07,-1.02611E-09,-1.186E-07,1.3415000000000002E-06,-1.3511E-06
0.83000000000000007,0.15,1.3274E-07,-1.05296E-09,-1.1888E-07,1.3414000000000002E-06,-1.3514E-06
0.83500000000000008,0.15,1.3318E-07,-1.07904E-09,-1.1926E-07,1.3417000000000002E-06,-1.3521000000000002E-06
0.84000000000000008,0.15,1.338E-07,-1.0978800000000001E-09,-1.1936E-07,1.3415000000000002E-06,-1.3519000000000001E-06
0.84500000000000008,0.15,1.34E-07,-1.11129E-09,-1.1978E-07,1.3412000000000002E-06,-1.3522000000000002E-06
0.85000000000000009,0.15,1.3453999999999999E-07,-1.13502E-09,-1.2004E-07,1.3415000000000002E-06,-1.3522000000000002E-06
0.85500000000000009,0.15,1.3512E-07,-1.1506E-09,-1.2036E-07,1.3418000000000002E-06,-1.3524000000000002E-06
0.86,0.15,1.3544E-07,-1.1811E-09,-1.2032E-07,1.3417000000000002E-06,-1.3532000000000002E-06
0.865,0.15,1.3593999999999999E-07,-1.1964E-09,-1.2088E-07,1.3422E-06,-1.3532000000000002E-06
0.87,0.15,1.3649999999999999E-07,-1.21E-09,-1.2106E-07,1.3420000000000002E-06,-1.3534E-06
0.875,0.15,1.3714E-07,-1.2403E-09,-1.2127999999999999E-07,1.3423E-06,-1.3542E-06
0.88,0.15,1.376E-07,-1.2566E-09,-1.2134E-07,1.3423E-06,-1.3536E-06
0.885,0.15,1.3756E-07,-1.2822E-09,-1.2154E-07,1.3429E-06,-1.3534E-06
0.89,0.15,1.3808E-07,-1.3098E-09,-1.2192E-07,1.3422E-06,-1.3538E-06
0.895,0.15,1.3862E-07,-1.336E-09,-1.2194E-07,1.3420000000000002E-06,-1.3545000000000001E-06
0.9,0.15,1.389E-07,-1.3481E-09,-1.2228E-07,1.3423E-06,-1.3549000000000002E-06
0,0.3,-1.1214919999999999E-07,4.2531000000000005E-10,1.0036E-07,1.3476000000000002E-06,-1.3366E-06
0.005,0.3,1.1501E-06,4.1462E-10,-1.2636E-06,1.3468000000000002E-06,-1.3372E-06
0.01,0.3,2.4331E-06,4.1848000000000004E-10,-2.4400000000000004E-06,1.3467000000000002E-06,-1.3367E-06
0.015000000000000001,0.3,3.4058000000000005E-06,4.0794000000000004E-10,-3.4168000000000005E-06,1.3468000000000002E-06,-1.3374E-06
0.02,0.3,4.2319E-06,3.9155E-10,-4.23E-06,1.3458E-06,-1.3372E-06
0.025,0.3,4.9351E-06,3.8718000000000005E-10,-4.9376000000000008E-06,1.3463000000000001E-06,-1.3371E-06
0.030000000000000002,0.3,5.5163000000000009E-06,3.8488E-10,-5.5174000000000007E-06,1.3464000000000001E-06,-1.3366E-06
0.035,0.3,6.0127000000000009E-06,3.7683000000000003E-10,-6.0152000000000004E-06,1.3456E-06,-1.3367E-06
0.04,0.3,6.4221000000000007E-06,3.7687E-10,-6.428800000000001E-06,1.3463000000000001E-06,-1.337E-06
0.045000000000000005,0.3,6.7858E-06,3.7606000000000004E-10,-6.7817000000000006E-06,1.3457E-06,-1.3372E-06
0.05,0.3,7.0737000000000006E-06,3.6038000000000005E-10,-7.0759E-06,1.3461000000000001E-06,-1.3376000000000001E-06
0.055,0.3,7.3239000000000011E-06,3.5819000000000003E-10,-7.3278E-06,1.3460000000000001E-06,-1.3377000000000001E-06
0.060000000000000005,0.3,7.5348000000000011E-06,3.5963000000000003E-10,-7.5369000000000006E-06,1.3459000000000001E-06,-1.3377000000000001E-06
0.065,0.3,7.7185E-06,3.5133E-10,-7.7199E-06,1.3465000000000002E-06,-1.3380000000000002E-06
0.07,0.3,7.8502000000000015E-06,3.4756000000000004E-10,-7.8683E-06,1.3460000000000001E-06,-1.3381000000000002E-06
0.075,0.3,7.9851000000000008E-06,3.5408000000000003E-10,-7.9857E-06,1.3463000000000001E-06,-1.3382000000000002E-06
0.08,0.3,8.0939E-06,3.5365E-10,-8.104900000000001E-06,1.3470000000000002E-06,-1.3393E-06
0.085,0.3,8.1843E-06,3.4337E-10,-8.1897E-06,1.3466000000000002E-06,-1.3378000000000001E-06
0.090000000000000011,0.3,8.2637E-06,3.38E-10,-8.2663E-06,1.3463000000000001E-06,-1.3378000000000001E-06
0.095,0.3,8.3349E-06,3.3631000000000005E-10,-8.3378E-06,1.3459000000000001E-06,-1.3384000000000002E-06
0.1,0.3,8.4041000000000014E-06,3.3831000000000004E-10,-8.3987000000000014E-06,1.3458E-06,-1.3381000000000002E-06
0.10500000000000001,0.3,8.449500000000001E-06,3.3723000000000003E-10,-8.4562E-06,1.3459000000000001E-06,-1.3378000000000001E-06
0.11,0.3,8.5008000000000017E-06,3.3943000000000004E-10,-8.4855E-06,1.3452E-06,-1.3379000000000001E-06
