Repository: DecaMeron23/Caratterizzazione-Mosfet

# Studio della tolleranza alle radiazioni ionizzanti di MOSFET in tecnologia 28nm

## Tesi triennale d'Ingegneria Informatica

### Autori:

* Nicola Cattaneo
* Emilio Meroni

### Divisione Cartelle
* **Tesi** Cartella contenente il materiale per la produzione della tesi
* **Script Statiche** Cartella contentente tutti gli script per le analisi delle misure statiche.
* **Script Rumore** Cartella contentente tutti gli script per le analisi delle misure di rumore.
* **Misure Statiche** Cartella contenente le misure statiche
* **Misure Statiche** Cartella contenente le misure di rumore
* **Altri Script** Script di riferimento

File: Misure statiche/N4/Chip4NMOS_1Grad/N4-100-180/id-vgs.csv (part 1 of 4)
I/V Sweep,id_vgs
RecordTime,02/21/2024 09:38:48
Device ID,
Count,1
Flag,
Remarks,
vg,vd,id,ig,is,iavdd,ignd
-0.3,0,-6.1034E-09,-4.2143199999999993E-08,-4.6347000000000005E-10,1.2908000000000002E-06,-1.2408E-06
-0.29500000000000004,0,-6.22E-09,-3.7797799999999995E-08,-4.8147E-10,1.2929000000000002E-06,-1.2454000000000002E-06
-0.29000000000000004,0,-6.2311E-09,-3.4070399999999995E-08,-4.8355000000000005E-10,1.2935000000000002E-06,-1.2499E-06
-0.28500000000000003,0,-6.2472E-09,-3.06928E-08,-4.8757E-10,1.2940000000000002E-06,-1.2541000000000002E-06
-0.28,0,-6.2593E-09,-2.7688799999999996E-08,-4.9577E-10,1.2951E-06,-1.2574E-06
-0.275,0,-6.2751E-09,-2.4971199999999997E-08,-4.9787000000000006E-10,1.2956000000000001E-06,-1.2611E-06
-0.27,0,-6.2924E-09,-2.2480199999999998E-08,-5.1021E-10,1.2961000000000002E-06,-1.2636E-06
-0.265,0,-6.3027E-09,-2.02916E-08,-5.1739E-10,1.297E-06,-1.2664E-06
-0.26,0,-6.3167E-09,-1.8280599999999998E-08,-5.182E-10,1.2967000000000002E-06,-1.2695E-06
-0.255,0,-6.3242E-09,-1.6522799999999998E-08,-5.2933000000000007E-10,1.2981000000000001E-06,-1.2719E-06
-0.25,0,-6.3398999999999996E-09,-1.4871599999999999E-08,-5.2984E-10,1.2986000000000002E-06,-1.2743000000000002E-06
-0.24500000000000002,0,-6.3476E-09,-1.3442999999999998E-08,-5.4046E-10,1.2984000000000001E-06,-1.2758000000000001E-06
-0.24000000000000002,0,-6.3544E-09,-1.2091799999999999E-08,-5.4668E-10,1.2995000000000002E-06,-1.2778E-06
-0.23500000000000001,0,-6.3691E-09,-1.0913799999999998E-08,-5.4389000000000007E-10,1.3002E-06,-1.2787000000000001E-06
-0.23,0,-6.367E-09,-9.8495999999999987E-09,-5.4244E-10,1.3006E-06,-1.2809E-06
-0.225,0,-6.3781E-09,-8.9268E-09,-5.5977E-10,1.3018000000000002E-06,-1.2831E-06
-0.22,0,-6.3936E-09,-8.0713E-09,-5.5793000000000006E-10,1.3033E-06,-1.2853000000000002E-06
-0.215,0,-6.4058E-09,-7.288E-09,-5.7283000000000008E-10,1.303E-06,-1.2863E-06
-0.21000000000000002,0,-6.4099E-09,-6.5812E-09,-5.8056E-10,1.3033E-06,-1.2867000000000001E-06
-0.20500000000000002,0,-6.4225E-09,-5.9456E-09,-5.7497E-10,1.3042000000000002E-06,-1.2878000000000002E-06
-0.2,0,-6.4378E-09,-5.372E-09,-5.8394000000000005E-10,1.3042000000000002E-06,-1.2892E-06
-0.195,0,-6.4453E-09,-4.8619E-09,-5.7686E-10,1.3043000000000002E-06,-1.2902000000000002E-06
-0.19,0,-6.4643E-09,-4.3968E-09,-5.8184E-10,1.3048000000000002E-06,-1.2905000000000002E-06
-0.185,0,-6.4629E-09,-3.9889E-09,-5.9593E-10,1.3055E-06,-1.2922E-06
-0.18000000000000002,0,-6.4713E-09,-3.6E-09,-5.8991000000000009E-10,1.306E-06,-1.2937000000000002E-06
-0.17500000000000002,0,-6.4776E-09,-3.2654E-09,-6.0115E-10,1.3066000000000001E-06,-1.2936000000000002E-06
-0.17,0,-6.485E-09,-2.9578E-09,-6.0801000000000005E-10,1.3078000000000002E-06,-1.2949E-06
-0.165,0,-6.5007E-09,-2.6982E-09,-5.9509000000000006E-10,1.3083E-06,-1.2956000000000001E-06
-0.16,0,-6.4902E-09,-2.442E-09,-6.0678E-10,1.3081000000000002E-06,-1.2963000000000002E-06
-0.155,0,-6.4974E-09,-2.2236E-09,-6.0216E-10,1.3094000000000001E-06,-1.2965000000000002E-06
-0.15,0,-6.5027E-09,-2.0128E-09,-6.0742000000000006E-10,1.3094000000000001E-06,-1.2977E-06
-0.14500000000000002,0,-6.5126E-09,-1.8329E-09,-6.1942E-10,1.3097000000000001E-06,-1.2975E-06
-0.14,0,-6.5189E-09,-1.6722E-09,-6.1650000000000009E-10,1.3106000000000002E-06,-1.2984000000000001E-06
-0.135,0,-6.5208E-09,-1.5253E-09,-6.2495E-10,1.3101000000000002E-06,-1.2986000000000002E-06
-0.13,0,-6.5136E-09,-1.3854E-09,-6.2744000000000006E-10,1.3104000000000002E-06,-1.2989000000000002E-06
-0.125,0,-6.5253E-09,-1.2649E-09,-6.3189000000000008E-10,1.3113E-06,-1.3E-06
-0.12000000000000001,0,-6.5332E-09,-1.1612E-09,-6.2622E-10,1.3109000000000002E-06,-1.2997000000000002E-06
-0.115,0,-6.5403E-09,-1.0638E-09,-6.2888E-10,1.3104000000000002E-06,-1.3001E-06
-0.11,0,-6.5471E-09,-9.8280000000000016E-10,-6.2526000000000007E-10,1.3115E-06,-1.3015000000000002E-06
-0.10500000000000001,0,-6.5502E-09,-8.9716E-10,-6.3031000000000007E-10,1.3122000000000001E-06,-1.3007E-06
-0.1,0,-6.5561E-09,-8.2536E-10,-6.3158E-10,1.3122000000000001E-06,-1.3017000000000002E-06
-0.095,0,-6.5624E-09,-7.641500000000001E-10,-6.3266000000000007E-10,1.314E-06,-1.3018000000000002E-06
-0.090000000000000011,0,-6.5571E-09,-7.0634000000000007E-10,-6.3759000000000007E-10,1.3127000000000002E-06,-1.3020000000000002E-06
-0.085,0,-6.5625E-09,-6.5076E-10,-6.4407E-10,1.3134000000000002E-06,-1.3035E-06
-0.08,0,-6.5784E-09,-6.0563E-10,-6.4686000000000008E-10,1.314E-06,-1.3037000000000001E-06
-0.075,0,-6.5736E-09,-5.5871E-10,-6.5914000000000006E-10,1.3147E-06,-1.3042000000000002E-06
-0.07,0,-6.5768E-09,-5.2266E-10,-6.4945000000000007E-10,1.3137000000000002E-06,-1.3034E-06
-0.065,0,-6.5825E-09,-4.8414E-10,-6.487E-10,1.3150000000000001E-06,-1.3039000000000001E-06
-0.060000000000000005,0,-6.5931E-09,-4.5620000000000004E-10,-6.486100000000001E-10,1.3150000000000001E-06,-1.3041000000000001E-06
-0.055,0,-6.6018E-09,-4.2889000000000006E-10,-6.4916000000000006E-10,1.3164000000000002E-06,-1.3051000000000002E-06
-0.05,0,-6.5866E-09,-4.0387E-10,-6.5095E-10,1.3153000000000001E-06,-1.3055E-06
-0.045000000000000005,0,-6.5964E-09,-3.7446E-10,-6.5759E-10,1.3158000000000002E-06,-1.3057E-06
-0.04,0,-6.6132E-09,-3.5013E-10,-6.6108000000000006E-10,1.3164000000000002E-06,-1.3057E-06
-0.035,0,-6.6073E-09,-3.3193E-10,-6.5868E-10,1.3154000000000002E-06,-1.3054E-06
-0.030000000000000002,0,-6.6123E-09,-3.1989E-10,-6.5726000000000007E-10,1.3165000000000002E-06,-1.3062E-06
-0.025,0,-6.6243999999999996E-09,-2.9603E-10,-6.5975E-10,1.3166000000000002E-06,-1.3067000000000001E-06
-0.02,0,-6.6235E-09,-2.764E-10,-6.6725E-10,1.3173E-06,-1.3062E-06
-0.015000000000000001,0,-6.6326E-09,-2.7106000000000004E-10,-6.5613000000000009E-10,1.3174E-06,-1.3067000000000001E-06
-0.01,0,-6.6485E-09,-2.5652E-10,-6.5616E-10,1.3172E-06,-1.3070000000000002E-06
-0.005,0,-6.6399E-09,-2.431E-10,-6.5412E-10,1.3178000000000001E-06,-1.3071000000000002E-06
0,0,-6.6418E-09,-2.3004000000000001E-10,-6.5515000000000006E-10,1.3173E-06,-1.3074000000000002E-06
0.005,0,-6.6449E-09,-2.2542E-10,-6.5528E-10,1.3179000000000001E-06,-1.3074000000000002E-06
0.01,0,-6.6481E-09,-2.1397E-10,-6.5496000000000008E-10,1.3189000000000002E-06,-1.3079000000000002E-06
0.015000000000000001,0,-6.6867E-09,-2.0199000000000002E-10,-6.5288E-10,1.3191000000000002E-06,-1.3086E-06
0.02,0,-6.6508E-09,-1.9036E-10,-6.6153000000000009E-10,1.3193000000000002E-06,-1.3089E-06
0.025,0,-6.6524E-09,-1.8542000000000002E-10,-6.5686E-10,1.3188000000000002E-06,-1.3086E-06
0.030000000000000002,0,-6.6526E-09,-1.7724000000000003E-10,-6.5755000000000007E-10,1.3188000000000002E-06,-1.3081000000000002E-06
0.035,0,-6.6566E-09,-1.7177000000000002E-10,-6.5017E-10,1.3193000000000002E-06,-1.3092E-06
0.04,0,-6.6691E-09,-1.6029000000000002E-10,-6.5598E-10,1.3193000000000002E-06,-1.3092E-06
0.045000000000000005,0,-6.6733E-09,-1.5552000000000002E-10,-6.5082E-10,1.3195E-06,-1.3096000000000001E-06
0.05,0,-6.6661E-09,-1.4603E-10,-6.5182E-10,1.3191000000000002E-06,-1.3096000000000001E-06
0.055,0,-6.6763E-09,-1.3486000000000001E-10,-6.5069000000000006E-10,1.3202E-06,-1.3101000000000002E-06
0.060000000000000005,0,-6.6894E-09,-1.2753E-10,-6.6065000000000009E-10,1.3194000000000002E-06,-1.3101000000000002E-06
0.065,0,-6.699E-09,-1.1959E-10,-6.5226000000000008E-10,1.3206000000000001E-06,-1.3097000000000001E-06
0.07,0,-6.6924E-09,-1.1447E-10,-6.4756000000000009E-10,1.3212000000000002E-06,-1.3104000000000002E-06
0.075,0,-6.7095E-09,-1.0599000000000001E-10,-6.3793000000000009E-10,1.3203E-06,-1.3101000000000002E-06
0.08,0,-6.7186E-09,-9.778000000000001E-11,-6.3158E-10,1.3207000000000001E-06,-1.3103000000000002E-06
0.085,0,-6.7196E-09,-8.939E-11,-6.2481E-10,1.3207000000000001E-06,-1.3102000000000002E-06
0.090000000000000011,0,-6.7371E-09,-8.081E-11,-6.1319E-10,1.3213000000000002E-06,-1.3111E-06
0.095,0,-6.7648E-09,-7.6380000000000012E-11,-6.0596E-10,1.3212000000000002E-06,-1.3113E-06
0.1,0,-6.7877E-09,-7.185E-11,-5.9716E-10,1.3217000000000002E-06,-1.3116E-06
0.10500000000000001,0,-6.7836E-09,-6.422E-11,-5.7855E-10,1.3220000000000002E-06,-1.312E-06
0.11,0,-6.8143E-09,-5.6430000000000006E-11,-5.6662000000000006E-10,1.3220000000000002E-06,-1.3122000000000001E-06
0.115,0,-6.8331E-09,-4.7510000000000006E-11,-5.3922E-10,1.3232E-06,-1.3134000000000002E-06
0.12000000000000001,0,-6.8779E-09,-4.192E-11,-5.0151000000000006E-10,1.3226E-06,-1.3121000000000001E-06
0.125,0,-6.9045E-09,-3.548E-11,-4.9484E-10,1.323E-06,-1.3128000000000002E-06
0.13,0,-6.9386E-09,-2.571E-11,-4.6465000000000004E-10,1.3224E-06,-1.312E-06
0.135,0,-6.9876E-09,-1.957E-11,-4.2137E-10,1.323E-06,-1.3131000000000002E-06
0.14,0,-7.0201E-09,-1.048E-11,-3.6674E-10,1.3233E-06,-1.3129000000000002E-06
0.14500000000000002,0,-7.0996E-09,-3.63E-12,-3.1168E-10,1.3235000000000001E-06,-1.3132000000000002E-06
0.15,0,-7.1369E-09,4.89E-12,-2.6959E-10,1.3229E-06,-1.3127000000000002E-06
0.155,0,-7.2564E-09,1.881E-11,-1.5742E-10,1.3234000000000001E-06,-1.3137000000000002E-06
0.16,0,-7.4212E-09,2.6740000000000003E-11,-4.9910000000000005E-11,1.3238000000000001E-06,-1.3135000000000002E-06
0.165,0,-7.5337E-09,3.849E-11,4.8340000000000004E-11,1.3236000000000001E-06,-1.3135000000000002E-06
0.17,0,-7.7063E-09,4.7030000000000005E-11,1.7589000000000003E-10,1.3236000000000001E-06,-1.3141E-06
0.17500000000000002,0,-7.7109E-09,5.2830000000000007E-11,2.694E-10,1.3248000000000002E-06,-1.3149000000000001E-06
0.18000000000000002,0,-7.9245E-09,6.2990000000000007E-11,4.8835000000000008E-10,1.3240000000000002E-06,-1.3141E-06
0.185,0,-8.2274E-09,7.646E-11,6.9484000000000005E-10,1.3249000000000002E-06,-1.3149000000000001E-06
0.19,0,-8.4386E-09,8.867E-11,1.03808E-09,1.3242000000000002E-06,-1.3148E-06
0.195,0,-8.6203E-09,9.6930000000000008E-11,1.15008E-09,1.3243000000000002E-06,-1.3143E-06
0.2,0,-5.7575E-09,1.1088000000000001E-10,1.3831E-09,1.3243000000000002E-06,-1.3143E-06
0.20500000000000002,0,-9.4504E-09,1.1741E-10,1.919E-09,1.3234000000000001E-06,-1.3139E-06
0.21000000000000002,0,-9.9587E-09,1.3653000000000002E-10,2.5609E-09,1.3250000000000002E-06,-1.3149000000000001E-06
0.215,0,-1.06025E-08,1.4666000000000001E-10,3.2646E-09,1.3254E-06,-1.3146E-06
0.22,0,-1.13566E-08,1.5817E-10,3.892E-09,1.3252E-06,-1.3150000000000001E-06
0.225,0,-1.0947799999999999E-08,1.6897E-10,4.335E-09,1.3258E-06,-1.3150000000000001E-06
0.23,0,-1.4038399999999998E-08,1.8193E-10,7.9807E-09,1.3249000000000002E-06,-1.3152000000000001E-06
0.23500000000000001,0,-1.4719E-08,1.9522000000000003E-10,7.2246E-09,1.3253E-06,-1.3156000000000002E-06
0.24000000000000002,0,-1.5828599999999997E-08,2.1636000000000002E-10,8.4959E-09,1.3258E-06,-1.3161000000000002E-06
0.24500000000000002,0,-1.70886E-08,2.2818E-10,9.7575E-09,1.3258E-06,-1.3152000000000001E-06
0.25,0,-1.8864999999999997E-08,2.4024000000000004E-10,1.15009E-08,1.3258E-06,-1.3154000000000002E-06
0.255,0,-1.8680999999999997E-08,2.5715000000000004E-10,1.2198599999999999E-08,1.3266000000000001E-06,-1.3159000000000002E-06
0.26,0,-2.1382199999999997E-08,2.7793000000000004E-10,1.5333399999999998E-08,1.3251000000000002E-06,-1.3158000000000002E-06
0.265,0,-2.4994E-08,2.9015000000000003E-10,1.82302E-08,1.3267000000000002E-06,-1.3162000000000002E-06
0.27,0,-2.9350199999999996E-08,3.1109E-10,2.2018999999999997E-08,1.3266000000000001E-06,-1.3155000000000002E-06
0.275,0,-3.66032E-08,3.2444E-10,2.79432E-08,1.3266000000000001E-06,-1.3166000000000002E-06
0.28,0,-4.15052E-08,3.5360000000000005E-10,3.36272E-08,1.3266000000000001E-06,-1.3176E-06
0.28500000000000003,0,-4.78754E-08,3.7178000000000003E-10,4.17546E-08,1.3269000000000002E-06,-1.3172E-06
0.29000000000000004,0,-5.7251599999999994E-08,3.9429000000000004E-10,5.24434E-08,1.3268000000000002E-06,-1.3166000000000002E-06
0.29500000000000004,0,-7.01496E-08,4.2036000000000004E-10,5.9103199999999994E-08,1.3271000000000002E-06,-1.3168E-06
0.3,0,-8.28308E-08,4.3608000000000006E-10,7.57612E-08,1.3273000000000002E-06,-1.3169E-06
0.305,0,-9.9058599999999992E-08,4.5877000000000006E-10,9.1990199999999989E-08,1.3268000000000002E-06,-1.3169E-06
0.31,0,-1.1727339999999999E-07,4.7609000000000006E-10,1.0952359999999999E-07,1.3275000000000002E-06,-1.3168E-06
0.315,0,-5.0982E-07,5.1101000000000008E-10,2.2764E-07,1.3271000000000002E-06,-1.3166000000000002E-06
0.32,0,-1.7138E-07,5.4060000000000008E-10,1.6274E-07,1.3269000000000002E-06,-1.3174E-06
0.325,0,-2.009E-07,5.6516E-10,1.9548E-07,1.3276000000000002E-06,-1.3180000000000001E-06
0.33,0,-2.4376E-07,5.9028000000000005E-10,2.3828E-07,1.3279000000000002E-06,-1.3183000000000002E-06
0.335,0,-2.9354E-07,6.1949E-10,2.8394E-07,1.3285E-06,-1.3183000000000002E-06
0.34,0,-3.4514E-07,6.5559E-10,3.3656E-07,1.3276000000000002E-06,-1.3186000000000002E-06
0.34500000000000003,0,-4.0658E-07,6.7437E-10,4.0703999999999997E-07,1.3274000000000002E-06,-1.3181000000000001E-06
0.35000000000000003,0,-4.801E-07,7.0516000000000008E-10,4.7085999999999997E-07,1.3283E-06,-1.3180000000000001E-06
0.35500000000000004,0,-5.5836E-07,7.5027E-10,5.5436E-07,1.3278000000000002E-06,-1.3172E-06
0.36000000000000004,0,-6.524E-07,7.8127E-10,6.4346E-07,1.3272000000000002E-06,-1.3179000000000001E-06
0.365,0,-7.5104E-07,8.091E-10,7.4996E-07,1.3288E-06,-1.3189000000000002E-06
0.37,0,-8.7376E-07,8.6464E-10,8.7088E-07,1.3292000000000001E-06,-1.3190000000000002E-06
0.375,0,-9.9624E-07,8.9689000000000009E-10,9.9706E-07,1.3284E-06,-1.3187000000000002E-06
0.38,0,-1.13402E-06,9.3890000000000014E-10,1.13472E-06,1.3294000000000001E-06,-1.3193000000000002E-06
0.385,0,-1.3577000000000002E-06,9.8158E-10,1.3553000000000002E-06,1.3303000000000002E-06,-1.3197E-06
0.39,0,-1.5420000000000002E-06,1.0266200000000001E-09,1.5390000000000002E-06,1.3295000000000002E-06,-1.3187000000000002E-06
0.395,0,-1.7560000000000002E-06,1.07188E-09,1.7775000000000001E-06,1.3290000000000001E-06,-1.3191000000000002E-06
0.4,0,-2.0085000000000003E-06,1.1215E-09,1.9531E-06,1.3288E-06,-1.3192000000000002E-06
0.405,0,-2.2007000000000004E-06,1.1864E-09,2.1882E-06,1.3289E-06,-1.3193000000000002E-06
0.41000000000000003,0,-2.4368E-06,1.2252E-09,2.4126000000000004E-06,1.3286E-06,-1.3190000000000002E-06
0.41500000000000004,0,-3.0068E-06,1.2826E-09,2.7077000000000004E-06,1.3285E-06,-1.3195E-06
0.42000000000000004,0,-2.9249E-06,1.3257E-09,2.9512000000000002E-06,1.3295000000000002E-06,-1.3188000000000002E-06
0.42500000000000004,0,-3.1948000000000003E-06,1.4116E-09,3.2595000000000003E-06,1.3291000000000001E-06,-1.32E-06
0.43,0,-3.8615E-06,1.4597E-09,3.5266000000000003E-06,1.3288E-06,-1.3196E-06
0.435,0,-3.822E-06,1.4944E-09,3.8314E-06,1.3298000000000002E-06,-1.3198E-06
0.44,0,-4.0701E-06,1.6012E-09,4.172E-06,1.3293000000000001E-06,-1.3196E-06
0.445,0,-4.5197E-06,1.6547E-09,4.5497000000000007E-06,1.3295000000000002E-06,-1.3204E-06
0.45,0,-4.8439E-06,1.7058E-09,4.8577E-06,1.3298000000000002E-06,-1.3205E-06
0.455,0,-5.2863000000000005E-06,1.8217E-09,5.1889E-06,1.3301000000000002E-06,-1.3204E-06
0.46,0,-5.6390000000000006E-06,1.8916E-09,5.6611000000000007E-06,1.3303000000000002E-06,-1.3195E-06
0.465,0,-6.0314E-06,1.9491E-09,6.0349000000000004E-06,1.3307000000000002E-06,-1.3201E-06
0.47000000000000003,0,-6.3397000000000005E-06,2.0656E-09,6.3656000000000005E-06,1.3296000000000002E-06,-1.3201E-06
0.47500000000000003,0,-6.7596000000000005E-06,2.1667E-09,6.8457E-06,1.3301000000000002E-06,-1.3205E-06
0.48000000000000004,0,-7.175100000000001E-06,2.2407E-09,7.2644000000000011E-06,1.3300000000000002E-06,-1.3201E-06
0.48500000000000004,0,-7.6914E-06,2.3512E-09,7.7284E-06,1.3303000000000002E-06,-1.3201E-06
0.49000000000000005,0,-8.1869000000000012E-06,2.4635E-09,8.1516E-06,1.3291000000000001E-06,-1.3198E-06
0.49500000000000005,0,-8.491E-06,2.5422999999999998E-09,8.6320000000000014E-06,1.3302000000000002E-06,-1.3204E-06
0.5,0,-9.0306000000000013E-06,2.6783E-09,8.9815E-06,1.3296000000000002E-06,-1.3209000000000001E-06
0.505,0,-9.452300000000001E-06,2.7913E-09,9.456E-06,1.3303000000000002E-06,-1.3204E-06
0.51,0,-9.8595000000000011E-06,2.8721E-09,9.8797000000000013E-06,1.3306000000000002E-06,-1.3202E-06
0.515,0,-1.02679E-05,3.0313E-09,1.03105E-05,1.3305000000000002E-06,-1.3206000000000001E-06
0.52,0,-1.0886200000000001E-05,3.1403E-09,1.07447E-05,1.3306000000000002E-06,-1.3213000000000002E-06
0.525,0,-1.1295300000000002E-05,3.283E-09,1.13271E-05,1.3300000000000002E-06,-1.3205E-06
0.53,0,-1.1509100000000001E-05,3.4213E-09,1.1500900000000002E-05,1.3303000000000002E-06,-1.3209000000000001E-06
0.535,0,-1.1719800000000001E-05,3.5574E-09,1.1714E-05,1.3312E-06,-1.3215000000000002E-06
0.54,0,-1.17197E-05,3.7265E-09,1.1716000000000001E-05,1.3314E-06,-1.3217000000000002E-06
0.545,0,-1.17196E-05,3.8618E-09,1.1500900000000002E-05,1.3316E-06,-1.3218000000000002E-06
0.55,0,-1.1188E-05,4.022E-09,1.3812000000000001E-05,1.3313E-06,-1.3215000000000002E-06
0.555,0,-1.4408E-05,4.2085E-09,1.4294E-05,1.3313E-06,-1.3218000000000002E-06
0.56,0,-1.4896000000000001E-05,4.3657E-09,1.4782E-05,1.3317E-06,-1.3223E-06
0.56500000000000006,0,-1.5348E-05,4.5448E-09,1.5412E-05,1.3324000000000002E-06,-1.3217000000000002E-06
0.57000000000000006,0,-1.5892E-05,4.7607E-09,1.5868E-05,1.3319000000000001E-06,-1.3221000000000002E-06
0.57500000000000007,0,-1.6324E-05,4.933E-09,1.6258E-05,1.3321000000000001E-06,-1.3229E-06
0.58000000000000007,0,-1.6828000000000002E-05,5.1519E-09,1.6844E-05,1.3324000000000002E-06,-1.3222000000000002E-06
0.58500000000000008,0,-1.7362E-05,5.3646E-09,1.7416E-05,1.3320000000000001E-06,-1.323E-06
0.59000000000000008,0,-1.7992E-05,5.5884E-09,1.7988E-05,1.3323000000000001E-06,-1.3227E-06
0.595,0,-1.833E-05,5.8255E-09,1.8434E-05,1.3328000000000002E-06,-1.323E-06
0.6,0,-1.8828E-05,6.0494E-09,1.8802E-05,1.3328000000000002E-06,-1.3229E-06
0.605,0,-1.9594E-05,6.2898E-09,1.9284E-05,1.3319000000000001E-06,-1.3228E-06
0.61,0,-1.9966E-05,6.5965E-09,1.9958E-05,1.3323000000000001E-06,-1.323E-06
0.615,0,-2.065E-05,6.857E-09,2.0608E-05,1.3328000000000002E-06,-1.3231E-06
0.62,0,-2.0754E-05,7.1515E-09,2.0652E-05,1.3329000000000002E-06,-1.3237000000000001E-06
0.625,0,-2.128E-05,7.4505E-09,2.1322E-05,1.3331000000000002E-06,-1.3235000000000001E-06
0.63,0,-2.1824E-05,7.7425E-09,2.1736E-05,1.3332000000000002E-06,-1.3235000000000001E-06
0.635,0,-2.2132E-05,8.0831E-09,2.2372000000000002E-05,1.3331000000000002E-06,-1.323E-06
0.64,0,-2.267E-05,8.4403E-09,2.2544E-05,1.3334000000000002E-06,-1.3233E-06
0.645,0,-2.3192E-05,8.7699E-09,2.32E-05,1.3335000000000002E-06,-1.3232E-06
0.65,0,-2.3412000000000002E-05,9.1285E-09,2.325E-05,1.3333000000000002E-06,-1.3232E-06
0.655,0,-2.4024000000000002E-05,9.5161E-09,2.3982000000000002E-05,1.3337E-06,-1.3246000000000002E-06
0.66,0,-2.4748E-05,9.9551E-09,2.4524E-05,1.3342E-06,-1.3244000000000002E-06
0.665,0,-2.485E-05,1.03872E-08,2.4902E-05,1.3335000000000002E-06,-1.3238000000000001E-06
0.67,0,-2.5408E-05,1.08042E-08,2.5442E-05,1.3341E-06,-1.3245000000000002E-06
0.675,0,-2.607E-05,1.12582E-08,2.5770000000000002E-05,1.334E-06,-1.3240000000000002E-06
0.68,0,-2.6292000000000002E-05,1.1763999999999999E-08,2.6558000000000002E-05,1.3341E-06,-1.3246000000000002E-06
0.685,0,-2.6754E-05,1.2276399999999999E-08,2.7004E-05,1.3338E-06,-1.3239000000000002E-06
0.69000000000000006,0,-2.7342E-05,1.2821599999999999E-08,2.726E-05,1.3339E-06,-1.3240000000000002E-06
0.69500000000000006,0,-2.7628E-05,1.3374399999999998E-08,2.7530000000000002E-05,1.3344E-06,-1.3237000000000001E-06
0.70000000000000007,0,-2.8026000000000002E-05,1.3945999999999998E-08,2.8132E-05,1.3338E-06,-1.3245000000000002E-06
0.70500000000000007,0,-2.8136E-05,1.45302E-08,2.8726000000000002E-05,1.3344E-06,-1.3242000000000002E-06
0.71000000000000008,0,-2.886E-05,1.5156E-08,2.9008E-05,1.3336E-06,-1.3243000000000002E-06
0.71500000000000008,0,-2.896E-05,1.5845199999999998E-08,2.9244E-05,1.334E-06,-1.3247000000000002E-06
0.72000000000000008,0,-2.9318E-05,1.65276E-08,2.9636000000000002E-05,1.3343E-06,-1.3251000000000002E-06
0.72500000000000009,0,-2.9880000000000002E-05,1.7275599999999997E-08,3.0076E-05,1.3342E-06,-1.3239000000000002E-06
0.73,0,-3.0448E-05,1.8022799999999998E-08,3.0448E-05,1.3338E-06,-1.3245000000000002E-06
0.735,0,-3.0934E-05,1.8824199999999998E-08,3.1058E-05,1.3334000000000002E-06,-1.3242000000000002E-06
0.74,0,-3.1108E-05,1.96304E-08,3.1448E-05,1.3334000000000002E-06,-1.3247000000000002E-06
0.745,0,-3.1432E-05,2.0526399999999996E-08,3.1718000000000004E-05,1.3341E-06,-1.3240000000000002E-06
0.75,0,-3.167E-05,2.1463E-08,3.198E-05,1.3337E-06,-1.3239000000000002E-06
0.755,0,-3.2296000000000004E-05,2.2434599999999997E-08,3.2422E-05,1.3338E-06,-1.3245000000000002E-06
0.76,0,-3.2648E-05,2.34464E-08,3.3122E-05,1.334E-06,-1.3251000000000002E-06
0.765,0,-3.2814E-05,2.45122E-08,3.3068E-05,1.3346E-06,-1.3248000000000002E-06
0.77,0,-3.357E-05,2.56464E-08,3.3748E-05,1.3343E-06,-1.3253E-06
0.775,0,-3.3792000000000004E-05,2.6769999999999998E-08,3.4076000000000004E-05,1.3347000000000001E-06,-1.3252E-06
0.78,0,-3.3798000000000004E-05,2.7997799999999996E-08,3.4122E-05,1.3346E-06,-1.3254E-06
0.785,0,-3.4348000000000004E-05,2.9286199999999996E-08,3.4516E-05,1.3341E-06,-1.3252E-06
0.79,0,-3.4894E-05,3.0641199999999994E-08,3.4914E-05,1.3342E-06,-1.3245000000000002E-06
0.795,0,-3.5004E-05,3.2045999999999995E-08,3.5138E-05,1.334E-06,-1.3247000000000002E-06
0.8,0,-3.5364E-05,3.3499399999999996E-08,3.539E-05,1.3341E-06,-1.3253E-06
0.805,0,-3.591E-05,3.5056799999999997E-08,3.605E-05,1.3339E-06,-1.3250000000000002E-06
0.81,0,-3.5890000000000004E-05,3.6689E-08,3.6116000000000005E-05,1.334E-06,-1.3251000000000002E-06
0.81500000000000006,0,-3.6258000000000004E-05,3.83678E-08,3.6364E-05,1.3343E-06,-1.3253E-06
0.82000000000000006,0,-3.6712000000000004E-05,4.01518E-08,3.6632000000000004E-05,1.3352000000000002E-06,-1.3252E-06
0.82500000000000007,0,-3.7032E-05,4.2024799999999997E-08,3.6856E-05,1.3339E-06,-1.3251000000000002E-06
0.83000000000000007,0,-3.7296000000000003E-05,4.3982799999999993E-08,3.739E-05,1.3347000000000001E-06,-1.3255E-06
0.83500000000000008,0,-3.76E-05,4.6055199999999995E-08,3.7488000000000004E-05,1.3350000000000001E-06,-1.3251000000000002E-06
0.84000000000000008,0,-3.7828000000000004E-05,4.8287399999999996E-08,3.79E-05,1.3347000000000001E-06,-1.3246000000000002E-06
0.84500000000000008,0,-3.819E-05,5.0528599999999994E-08,3.8352E-05,1.3341E-06,-1.3241000000000002E-06
0.85000000000000009,0,-3.866E-05,5.2875599999999995E-08,3.8520000000000004E-05,1.3344E-06,-1.3247000000000002E-06
0.85500000000000009,0,-3.8626E-05,5.5411399999999994E-08,3.883E-05,1.3343E-06,-1.3249000000000002E-06
0.86,0,-3.8816E-05,5.8018E-08,3.9E-05,1.334E-06,-1.3246000000000002E-06
0.865,0,-3.9354E-05,6.07578E-08,3.91E-05,1.3343E-06,-1.3252E-06
0.87,0,-3.9602000000000005E-05,6.3685199999999988E-08,3.9382000000000003E-05,1.3352000000000002E-06,-1.3258E-06
0.875,0,-3.9774E-05,6.6812999999999991E-08,3.9992E-05,1.3346E-06,-1.326E-06
0.88,0,-3.9866E-05,6.99734E-08,4.0086E-05,1.3343E-06,-1.3250000000000002E-06
0.885,0,-4.0278E-05,7.3420399999999987E-08,4.0416E-05,1.3339E-06,-1.3253E-06
0.89,0,-4.0874E-05,7.69468E-08,4.0644E-05,1.3341E-06,-1.3249000000000002E-06
0.895,0,-4.0868E-05,8.0691999999999992E-08,4.0824E-05,1.3343E-06,-1.3249000000000002E-06
0.9,0,-4.1318E-05,8.4655999999999987E-08,4.1344E-05,1.3345E-06,-1.3254E-06
-0.3,0.15,4.2881E-09,-4.2131199999999993E-08,-7.9197E-09,1.3343E-06,-1.2855000000000002E-06
-0.29500000000000004,0.15,4.3298E-09,-3.7928599999999993E-08,-7.9511E-09,1.3335000000000002E-06,-1.2898000000000001E-06
-0.29000000000000004,0.15,4.3762E-09,-3.4151999999999994E-08,-7.9462E-09,1.3332000000000002E-06,-1.2923E-06
-0.28500000000000003,0.15,4.4265999999999996E-09,-3.0856999999999996E-08,-8.0637E-09,1.3341E-06,-1.2963000000000002E-06
-0.28,0.15,4.4894E-09,-2.77518E-08,-8.1264E-09,1.3339E-06,-1.2999E-06
-0.275,0.15,4.4849E-09,-2.5106199999999998E-08,-8.096E-09,1.3338E-06,-1.3017000000000002E-06
-0.27,0.15,4.4827E-09,-2.2607599999999998E-08,-8.1893E-09,1.3337E-06,-1.3049000000000002E-06
-0.265,0.15,4.5362E-09,-2.04928E-08,-8.2488E-09,1.3343E-06,-1.3069000000000001E-06
-0.26,0.15,4.4943E-09,-1.84976E-08,-8.2095E-09,1.3343E-06,-1.3094000000000001E-06
-0.255,0.15,4.5573E-09,-1.66764E-08,-8.2761E-09,1.3338E-06,-1.3110000000000002E-06
-0.25,0.15,4.6042E-09,-1.5055599999999998E-08,-8.3359E-09,1.3337E-06,-1.312E-06
-0.24500000000000002,0.15,4.6217E-09,-1.3602399999999998E-08,-8.3788E-09,1.334E-06,-1.3137000000000002E-06
-0.24000000000000002,0.15,4.6792E-09,-1.2252199999999999E-08,-8.419E-09,1.3337E-06,-1.3151000000000001E-06
-0.23500000000000001,0.15,4.6601E-09,-1.1126399999999998E-08,-8.3653E-09,1.3334000000000002E-06,-1.3165000000000002E-06
-0.23,0.15,4.7192E-09,-9.9913999999999984E-09,-8.5083E-09,1.3334000000000002E-06,-1.3178000000000001E-06
-0.225,0.15,4.7057E-09,-9.0967E-09,-8.5741E-09,1.3347000000000001E-06,-1.3192000000000002E-06
-0.22,0.15,4.7586E-09,-8.2268E-09,-8.5911E-09,1.3343E-06,-1.3196E-06
-0.215,0.15,4.7775E-09,-7.424E-09,-8.6436E-09,1.3338E-06,-1.3198E-06
-0.21000000000000002,0.15,4.8748E-09,-6.7267E-09,-8.6922E-09,1.3342E-06,-1.3210000000000001E-06
-0.20500000000000002,0.15,4.8567E-09,-6.0818E-09,-8.7554E-09,1.3349000000000001E-06,-1.3212000000000002E-06
-0.2,0.15,4.9439E-09,-5.5106E-09,-8.7639E-09,1.3347000000000001E-06,-1.3226E-06
-0.195,0.15,5.029E-09,-4.9965E-09,-8.86E-09,1.3347000000000001E-06,-1.3237000000000001E-06
-0.19,0.15,4.9715E-09,-4.5433E-09,-8.8569E-09,1.334E-06,-1.3235000000000001E-06
-0.185,0.15,4.9375E-09,-4.1052E-09,-8.8573E-09,1.3347000000000001E-06,-1.3240000000000002E-06
-0.18000000000000002,0.15,5.0026E-09,-3.7501E-09,-8.8723E-09,1.3350000000000001E-06,-1.3239000000000002E-06
-0.17500000000000002,0.15,5.0352E-09,-3.3951E-09,-8.9361E-09,1.3345E-06,-1.3252E-06
-0.17,0.15,5.0135E-09,-3.0946E-09,-8.9822E-09,1.3350000000000001E-06,-1.3249000000000002E-06
-0.165,0.15,5.1127E-09,-2.8035E-09,-9.0493E-09,1.3351000000000001E-06,-1.3255E-06
-0.16,0.15,5.082E-09,-2.5549E-09,-9.0433E-09,1.3355000000000002E-06,-1.3256E-06
-0.155,0.15,5.1405E-09,-2.3214E-09,-9.1631E-09,1.3349000000000001E-06,-1.3262000000000001E-06
-0.15,0.15,5.1941E-09,-2.118E-09,-9.1389E-09,1.3357000000000002E-06,-1.3270000000000002E-06
-0.14500000000000002,0.15,5.2388E-09,-1.9334E-09,-9.1776E-09,1.3350000000000001E-06,-1.3268000000000002E-06
-0.14,0.15,5.3063E-09,-1.7653E-09,-9.2569E-09,1.3355000000000002E-06,-1.3275000000000002E-06
-0.135,0.15,5.3928E-09,-1.6189E-09,-9.3286E-09,1.3358000000000002E-06,-1.3263000000000001E-06
-0.13,0.15,5.4398E-09,-1.4833E-09,-9.3498E-09,1.3359000000000002E-06,-1.3272000000000002E-06
-0.125,0.15,5.3757E-09,-1.3551E-09,-9.4356E-09,1.3359000000000002E-06,-1.3277000000000002E-06
-0.12000000000000001,0.15,5.5209E-09,-1.2443E-09,-9.5042E-09,1.3354000000000002E-06,-1.3275000000000002E-06
-0.115,0.15,5.5381E-09,-1.159E-09,-9.5828E-09,1.3359000000000002E-06,-1.328E-06
-0.11,0.15,5.5636E-09,-1.0603E-09,-9.5286E-09,1.3358000000000002E-06,-1.328E-06
-0.10500000000000001,0.15,5.5941E-09,-9.8159000000000012E-10,-9.5328E-09,1.3363000000000002E-06,-1.3276000000000002E-06
-0.1,0.15,5.5825E-09,-9.0018000000000009E-10,-9.5818E-09,1.3357000000000002E-06,-1.3286E-06
-0.095,0.15,5.6357E-09,-8.3073000000000009E-10,-9.6505E-09,1.3357000000000002E-06,-1.3276000000000002E-06
-0.090000000000000011,0.15,5.6767E-09,-7.8438E-10,-9.6783999999999992E-09,1.3363000000000002E-06,-1.3284E-06
-0.085,0.15,5.7674E-09,-7.282200000000001E-10,-9.786E-09,1.3359000000000002E-06,-1.3288E-06
-0.08,0.15,5.889E-09,-6.7540000000000007E-10,-9.9216E-09,1.3356000000000002E-06,-1.3283E-06
-0.075,0.15,5.9184E-09,-6.2341E-10,-9.9866E-09,1.3357000000000002E-06,-1.3282E-06
-0.07,0.15,5.9423E-09,-5.9071E-10,-9.9719E-09,1.3355000000000002E-06,-1.3284E-06
-0.065,0.15,6.0465E-09,-5.529E-10,-1.00206E-08,1.3356000000000002E-06,-1.3284E-06
-0.060000000000000005,0.15,6.0757E-09,-5.0565E-10,-1.01552E-08,1.3353000000000002E-06,-1.3291000000000001E-06
-0.055,0.15,6.1153E-09,-4.8484000000000005E-10,-1.01466E-08,1.3365E-06,-1.3297000000000002E-06
-0.05,0.15,6.1509E-09,-4.5509000000000003E-10,-1.01925E-08,1.3363000000000002E-06,-1.3294000000000001E-06
-0.045000000000000005,0.15,6.198E-09,-4.2606000000000003E-10,-1.02274E-08,1.3364000000000002E-06,-1.3291000000000001E-06
-0.04,0.15,6.25E-09,-4.0552E-10,-1.03133E-08,1.3360000000000002E-06,-1.3293000000000001E-06
-0.035,0.15,6.284E-09,-3.8376000000000003E-10,-1.03498E-08,1.3364000000000002E-06,-1.3290000000000001E-06
-0.030000000000000002,0.15,6.3937E-09,-3.6352000000000005E-10,-1.04937E-08,1.3368E-06,-1.3281E-06
-0.025,0.15,6.5601E-09,-3.4953000000000003E-10,-1.06669E-08,1.3371E-06,-1.3297000000000002E-06
-0.02,0.15,6.588E-09,-3.2737000000000003E-10,-1.06547E-08,1.3364000000000002E-06,-1.3298000000000002E-06
-0.015000000000000001,0.15,6.7701E-09,-3.1683000000000003E-10,-1.08476E-08,1.3364000000000002E-06,-1.3295000000000002E-06
-0.01,0.15,6.8532E-09,-2.9633E-10,-1.09332E-08,1.3367E-06,-1.3294000000000001E-06
-0.005,0.15,6.9894E-09,-2.8318E-10,-1.11026E-08,1.3360000000000002E-06,-1.3294000000000001E-06
0,0.15,7.1596E-09,-2.7203000000000004E-10,-1.12437E-08,1.3368E-06,-1.3299000000000002E-06
0.005,0.15,7.3593E-09,-2.5567E-10,-1.14966E-08,1.3372E-06,-1.3290000000000001E-06
0.01,0.15,7.5207E-09,-2.4653000000000003E-10,-1.1616399999999998E-08,1.3360000000000002E-06,-1.3293000000000001E-06
0.015000000000000001,0.15,7.6861E-09,-2.3703E-10,-1.1772999999999999E-08,1.3365E-06,-1.3294000000000001E-06
0.02,0.15,7.8639E-09,-2.1754E-10,-1.2023599999999999E-08,1.3368E-06,-1.3300000000000002E-06
0.025,0.15,8.0557E-09,-2.1209000000000001E-10,-1.22192E-08,1.3368E-06,-1.3297000000000002E-06
0.030000000000000002,0.15,8.3562E-09,-2.0454000000000003E-10,-1.2526199999999998E-08,1.3363000000000002E-06,-1.3295000000000002E-06
0.035,0.15,8.6825E-09,-1.8732E-10,-1.2885999999999999E-08,1.3362000000000002E-06,-1.3297000000000002E-06
0.04,0.15,9.1396E-09,-1.8520000000000002E-10,-1.3258799999999999E-08,1.3365E-06,-1.3289E-06
0.045000000000000005,0.15,9.4992E-09,-1.7731E-10,-1.3603999999999999E-08,1.3363000000000002E-06,-1.3296000000000002E-06
0.05,0.15,9.9882E-09,-1.656E-10,-1.4124599999999999E-08,1.3365E-06,-1.3295000000000002E-06
0.055,0.15,1.05023E-08,-1.5607E-10,-1.4681E-08,1.3367E-06,-1.3305000000000002E-06
0.060000000000000005,0.15,1.12513E-08,-1.4537E-10,-1.53852E-08,1.3369E-06,-1.3303000000000002E-06
0.065,0.15,1.1972199999999999E-08,-1.4129E-10,-1.61536E-08,1.3366E-06,-1.3297000000000002E-06
0.07,0.15,1.28314E-08,-1.3606000000000002E-10,-1.70454E-08,1.3369E-06,-1.3298000000000002E-06
0.075,0.15,1.4025799999999998E-08,-1.2707E-10,-1.8112199999999998E-08,1.3367E-06,-1.3301000000000002E-06
0.08,0.15,1.51372E-08,-1.234E-10,-1.93258E-08,1.3369E-06,-1.3299000000000002E-06
0.085,0.15,1.6529399999999997E-08,-1.1356E-10,-2.065E-08,1.3369E-06,-1.3297000000000002E-06
0.090000000000000011,0.15,1.81476E-08,-1.0553000000000001E-10,-2.2325999999999998E-08,1.3369E-06,-1.3294000000000001E-06
0.095,0.15,2.0001599999999998E-08,-9.1170000000000007E-11,-2.4172199999999997E-08,1.337E-06,-1.3298000000000002E-06
0.1,0.15,2.2185999999999998E-08,-9.515E-11,-2.6332999999999998E-08,1.3380000000000002E-06,-1.3309E-06
0.10500000000000001,0.15,2.4817199999999997E-08,-7.963E-11,-2.8913599999999998E-08,1.337E-06,-1.331E-06
0.11,0.15,2.7796999999999997E-08,-7.769E-11,-3.18844E-08,1.3375000000000001E-06,-1.3300000000000002E-06
0.115,0.15,3.1317999999999996E-08,-6.8910000000000011E-11,-3.5442599999999993E-08,1.3376000000000001E-06,-1.3307000000000002E-06
0.12000000000000001,0.15,3.5385599999999995E-08,-5.6600000000000004E-11,-3.9492599999999993E-08,1.3379000000000001E-06,-1.3311E-06
0.125,0.15,4.0282799999999993E-08,-5.026E-11,-4.44216E-08,1.3371E-06,-1.3300000000000002E-06
0.13,0.15,4.5776799999999996E-08,-4.3610000000000005E-11,-4.9906199999999995E-08,1.3372E-06,-1.331E-06
0.135,0.15,5.2366999999999995E-08,-3.907E-11,-5.6505599999999995E-08,1.3371E-06,-1.3296000000000002E-06
0.14,0.15,6.00766E-08,-2.8360000000000003E-11,-6.42946E-08,1.3375000000000001E-06,-1.3307000000000002E-06
0.14500000000000002,0.15,6.92502E-08,-2.4460000000000002E-11,-7.34184E-08,1.3384000000000002E-06,-1.3312E-06
0.15,0.15,7.990139999999999E-08,-9.24E-12,-8.3998399999999991E-08,1.3379000000000001E-06,-1.3307000000000002E-06
0.155,0.15,9.2532E-08,-2.64E-12,-9.6744E-08,1.3384000000000002E-06,-1.3314E-06
0.16,0.15,1.0711379999999999E-07,8.25E-12,-1.1109059999999999E-07,1.3377000000000001E-06,-1.3306000000000002E-06
0.165,0.15,1.245E-07,9.27E-12,-1.2852E-07,1.3374E-06,-1.3309E-06
0.17,0.15,1.447E-07,1.672E-11,-1.4858E-07,1.3383000000000002E-06,-1.3316E-06
0.17500000000000002,0.15,1.6854E-07,3.263E-11,-1.7264E-07,1.3382000000000002E-06,-1.3315E-06
0.18000000000000002,0.15,1.962E-07,4.407E-11,-2.005E-07,1.3390000000000002E-06,-1.3313E-06
0.185,0.15,2.2856E-07,4.712E-11,-2.33E-07,1.3387000000000002E-06,-1.3313E-06
0.19,0.15,2.6758E-07,5.138E-11,-2.7156E-07,1.3385000000000002E-06,-1.3316E-06
0.195,0.15,3.1248E-07,6.848E-11,-3.1697999999999997E-07,1.3379000000000001E-06,-1.3313E-06
0.2,0.15,3.663E-07,7.364E-11,-3.7036E-07,1.3377000000000001E-06,-1.3307000000000002E-06
0.20500000000000002,0.15,4.284E-07,8.3890000000000007E-11,-4.3238E-07,1.3381000000000002E-06,-1.3306000000000002E-06
0.21000000000000002,0.15,5.0244E-07,9.956E-11,-5.0668E-07,1.3380000000000002E-06,-1.3316E-06
0.215,0.15,5.882E-07,1.0432000000000001E-10,-5.9234E-07,1.3391000000000002E-06,-1.3322000000000001E-06
0.22,0.15,6.9106E-07,1.1054000000000001E-10,-6.945E-07,1.3380000000000002E-06,-1.3309E-06
0.225,0.15,8.0986E-07,1.2673E-10,-8.134E-07,1.3375000000000001E-06,-1.3309E-06
0.23,0.15,9.5118E-07,1.3415000000000002E-10,-9.5582E-07,1.3389000000000002E-06,-1.3315E-06
0.23500000000000001,0.15,1.11448E-06,1.4639000000000002E-10,-1.11756E-06,1.3384000000000002E-06,-1.3323000000000001E-06
0.24000000000000002,0.15,1.3078000000000002E-06,1.6170000000000002E-10,-1.3099000000000002E-06,1.3397E-06,-1.3321000000000001E-06
0.24500000000000002,0.15,1.5319E-06,1.7059E-10,-1.5341E-06,1.3386000000000002E-06,-1.3316E-06
0.25,0.15,1.8013000000000002E-06,1.9054000000000002E-10,-1.8029000000000001E-06,1.3390000000000002E-06,-1.3319000000000001E-06
0.255,0.15,2.1066000000000003E-06,1.9820000000000002E-10,-2.1085000000000002E-06,1.3391000000000002E-06,-1.3331000000000002E-06
0.26,0.15,2.4725E-06,2.1107000000000003E-10,-2.4742000000000004E-06,1.3396E-06,-1.3327000000000002E-06
0.265,0.15,2.8924000000000005E-06,2.2911000000000002E-10,-2.8957000000000005E-06,1.3391000000000002E-06,-1.3325000000000002E-06
0.27,0.15,3.3840000000000005E-06,2.434E-10,-3.3876000000000004E-06,1.3390000000000002E-06,-1.3319000000000001E-06
0.275,0.15,3.9723E-06,2.5349E-10,-3.9721000000000005E-06,1.3389000000000002E-06,-1.3321000000000001E-06
0.28,0.15,4.6383E-06,2.6811E-10,-4.6384E-06,1.3393E-06,-1.3319000000000001E-06
0.28500000000000003,0.15,5.4296000000000005E-06,2.8947000000000004E-10,-5.4343000000000006E-06,1.3397E-06,-1.3329000000000002E-06
0.29000000000000004,0.15,6.3508E-06,2.9647E-10,-6.3514000000000007E-06,1.3392000000000002E-06,-1.3325000000000002E-06
0.29500000000000004,0.15,7.423900000000001E-06,3.1243000000000003E-10,-7.4256000000000005E-06,1.3396E-06,-1.3328000000000002E-06
0.3,0.15,8.6578E-06,3.4185E-10,-8.6644000000000013E-06,1.3390000000000002E-06,-1.3323000000000001E-06
0.305,0.15,1.01096E-05,3.521E-10,-1.0113600000000001E-05,1.3397E-06,-1.3327000000000002E-06
0.31,0.15,1.1792E-05,3.7212E-10,-1.1776E-05,1.3396E-06,-1.3327000000000002E-06
0.315,0.15,1.3724000000000001E-05,3.8869000000000003E-10,-1.3734000000000001E-05,1.3394E-06,-1.3331000000000002E-06
0.32,0.15,1.5914E-05,4.1886000000000004E-10,-1.5924000000000002E-05,1.3397E-06,-1.3328000000000002E-06
0.325,0.15,1.8488E-05,4.2622000000000005E-10,-1.8492000000000002E-05,1.3402E-06,-1.3334000000000002E-06
0.33,0.15,2.1438E-05,4.4962000000000005E-10,-2.1426E-05,1.34E-06,-1.3330000000000002E-06
0.335,0.15,2.4836E-05,4.8126000000000005E-10,-2.4844E-05,1.3396E-06,-1.3327000000000002E-06
0.34,0.15,2.867E-05,4.8475E-10,-2.8674E-05,1.3396E-06,-1.3332000000000002E-06
0.34500000000000003,0.15,3.3144E-05,5.1915E-10,-3.313E-05,1.3394E-06,-1.3329000000000002E-06
0.35000000000000003,0.15,3.8148E-05,5.5109E-10,-3.8124E-05,1.3398E-06,-1.3325000000000002E-06
0.35500000000000004,0.15,4.3906E-05,5.6509000000000006E-10,-4.388E-05,1.3396E-06,-1.3330000000000002E-06
0.36000000000000004,0.15,5.0264E-05,5.8903000000000008E-10,-5.0304000000000005E-05,1.3391000000000002E-06,-1.3329000000000002E-06
0.365,0.15,5.77E-05,6.1649E-10,-5.7706E-05,1.3397E-06,-1.3322000000000001E-06
0.37,0.15,6.5882E-05,6.4073E-10,-6.5866E-05,1.3399E-06,-1.3328000000000002E-06
0.375,0.15,7.5236000000000009E-05,6.777E-10,-7.5236000000000009E-05,1.3392000000000002E-06,-1.3329000000000002E-06
0.38,0.15,8.5584E-05,6.9329000000000009E-10,-8.5576000000000009E-05,1.3393E-06,-1.3316E-06
0.385,0.15,9.7302E-05,7.2735000000000008E-10,-9.7244E-05,1.3393E-06,-1.3328000000000002E-06
0.39,0.15,0.00011009,7.6312E-10,-0.000110096,1.3390000000000002E-06,-1.3327000000000002E-06
0.395,0.15,0.00012498,7.9319E-10,-0.00012458,1.3394E-06,-1.3324000000000002E-06
0.4,0.15,0.0001406,8.2559E-10,-0.00014044,1.3399E-06,-1.3332000000000002E-06
0.405,0.15,0.00015848000000000001,8.5216000000000008E-10,-0.00015806000000000002,1.3399E-06,-1.3325000000000002E-06
0.41000000000000003,0.15,0.00017758000000000002,8.9103000000000008E-10,-0.00017720000000000003,1.3390000000000002E-06,-1.3327000000000002E-06
0.41500000000000004,0.15,0.0001989,9.253000000000001E-10,-0.00019874,1.3394E-06,-1.3331000000000002E-06
0.42000000000000004,0.15,0.00022172,9.6277E-10,-0.00022146,1.3390000000000002E-06,-1.3328000000000002E-06
0.42500000000000004,0.15,0.00024732000000000004,1.0111200000000001E-09,-0.0002471,1.3393E-06,-1.3331000000000002E-06
0.43,0.15,0.00027454000000000004,1.0545900000000002E-09,-0.0002741,1.3401E-06,-1.3333000000000002E-06
0.435,0.15,0.0003044,1.08632E-09,-0.00030462,1.3386000000000002E-06,-1.3324000000000002E-06
0.44,0.15,0.00033634,1.1378E-09,-0.00033600000000000004,1.3404000000000001E-06,-1.3333000000000002E-06
0.445,0.15,0.00037104,1.1827E-09,-0.00037088,1.3402E-06,-1.3337E-06
0.45,0.15,0.00040768,1.2283E-09,-0.00040748000000000005,1.3396E-06,-1.3335000000000002E-06
0.455,0.15,0.00044764,1.2863E-09,-0.00044758000000000005,1.3397E-06,-1.3334000000000002E-06
0.46,0.15,0.00048992,1.3319E-09,-0.0004897,1.3403000000000001E-06,-1.3332000000000002E-06
0.465,0.15,0.00053550000000000006,1.3892E-09,-0.00053466000000000006,1.3401E-06,-1.3341E-06
0.47000000000000003,0.15,0.00058254,1.4531E-09,-0.00058258000000000008,1.3405000000000001E-06,-1.3335000000000002E-06
0.47500000000000003,0.15,0.00063362,1.4918E-09,-0.00063334,1.3403000000000001E-06,-1.3335000000000002E-06
0.48000000000000004,0.15,0.00068688000000000006,1.5554E-09,-0.00068714,1.3402E-06,-1.3335000000000002E-06
0.48500000000000004,0.15,0.00074408,1.6244E-09,-0.0007437,1.3399E-06,-1.3332000000000002E-06
0.49000000000000005,0.15,0.000803,1.6764E-09,-0.00080264000000000008,1.3405000000000001E-06,-1.3339E-06
0.49500000000000005,0.15,0.00086588000000000008,1.7497E-09,-0.00086534,1.3399E-06,-1.3334000000000002E-06
0.5,0.15,0.00093044,1.812E-09,-0.00093016000000000008,1.3396E-06,-1.3332000000000002E-06
0.505,0.15,0.00099910000000000016,1.8751E-09,-0.00099882,1.3403000000000001E-06,-1.3331000000000002E-06
0.51,0.15,0.0010694,1.9636E-09,-0.00106942,1.3402E-06,-1.334E-06
0.515,0.15,0.00114328,2.0318E-09,-0.00114328,1.3399E-06,-1.3338E-06
0.52,0.15,0.0012202,2.122E-09,-0.0012192,1.3411000000000002E-06,-1.3341E-06
0.525,0.15,0.0012998,2.1884E-09,-0.0012988000000000001,1.3412000000000002E-06,-1.3343E-06
0.53,0.15,0.0013816,2.2952E-09,-0.0013804,1.3413000000000002E-06,-1.3344E-06
0.535,0.15,0.0014662,2.3791E-09,-0.001465,1.3406000000000001E-06,-1.3349000000000001E-06
0.54,0.15,0.0015528,2.4703E-09,-0.0015522,1.3411000000000002E-06,-1.3349000000000001E-06
0.545,0.15,0.0016432,2.5467E-09,-0.0016418000000000001,1.3420000000000002E-06,-1.3350000000000001E-06
0.55,0.15,0.0017342,2.649E-09,-0.0017326,1.3414000000000002E-06,-1.3350000000000001E-06
0.555,0.15,0.0018284,2.7598E-09,-0.0018278,1.3423E-06,-1.3350000000000001E-06
0.56,0.15,0.0019244,2.8522E-09,-0.0019234,1.3415000000000002E-06,-1.3348000000000001E-06
