Repository: DecaMeron23/Caratterizzazione-Mosfet

# Studio della tolleranza alle radiazioni ionizzanti di MOSFET in tecnologia 28nm

## Tesi triennale d'Ingegneria Informatica

### Autori:

* Nicola Cattaneo
* Emilio Meroni

### Divisione Cartelle
* **Tesi** Cartella contenente il materiale per la produzione della tesi
* **Script Statiche** Cartella contentente tutti gli script per le analisi delle misure statiche.
* **Script Rumore** Cartella contentente tutti gli script per le analisi delle misure di rumore.
* **Misure Statiche** Cartella contenente le misure statiche
* **Misure Statiche** Cartella contenente le misure di rumore
* **Altri Script** Script di riferimento

File: Misure statiche/N4/Chip4NMOS_1Grad/N4-100-180/id-vgs_2.csv (part 1 of 7)
I/V Sweep,id_vgs_2
RecordTime,02/21/2024 09:37:20
Device ID,
Count,1
Flag,
Remarks,
vg,vd,id,ig,is,iavdd,ignd
-0.3,0,-5.9802E-09,-4.6411399999999993E-08,-4.6868000000000008E-10,1.2652000000000002E-06,-1.2120000000000002E-06
-0.29500000000000004,0,-6.1116E-09,-4.13564E-08,-4.7558E-10,1.2675000000000002E-06,-1.2169000000000002E-06
-0.29000000000000004,0,-6.1308E-09,-3.7297999999999994E-08,-4.8272000000000007E-10,1.2677000000000002E-06,-1.2206000000000002E-06
-0.28500000000000003,0,-6.145E-09,-3.34966E-08,-4.8513000000000006E-10,1.2684000000000002E-06,-1.2260000000000002E-06
-0.28,0,-6.1671E-09,-3.01542E-08,-4.9791E-10,1.269E-06,-1.2301E-06
-0.275,0,-6.1747E-09,-2.7195399999999998E-08,-4.9599000000000006E-10,1.2696E-06,-1.2336000000000001E-06
-0.27,0,-6.1887E-09,-2.4513999999999997E-08,-5.0251000000000006E-10,1.2706000000000002E-06,-1.2363000000000001E-06
-0.265,0,-6.1916E-09,-2.2156799999999997E-08,-5.1279E-10,1.2714000000000002E-06,-1.2397000000000002E-06
-0.26,0,-6.2065E-09,-1.99222E-08,-5.2075000000000009E-10,1.2725E-06,-1.2427000000000002E-06
-0.255,0,-6.2147E-09,-1.7967599999999997E-08,-5.2658000000000006E-10,1.2731000000000001E-06,-1.2455000000000002E-06
-0.25,0,-6.2181E-09,-1.6231599999999998E-08,-5.3358E-10,1.2731000000000001E-06,-1.2474000000000001E-06
-0.24500000000000002,0,-6.2457E-09,-1.4624199999999998E-08,-5.3091000000000008E-10,1.2738000000000002E-06,-1.2501000000000001E-06
-0.24000000000000002,0,-6.2413E-09,-1.3167399999999998E-08,-5.4223E-10,1.2745E-06,-1.2511000000000002E-06
-0.23500000000000001,0,-6.2565E-09,-1.1891999999999998E-08,-5.5028000000000009E-10,1.275E-06,-1.2530000000000001E-06
-0.23,0,-6.2655E-09,-1.0703799999999999E-08,-5.4992E-10,1.275E-06,-1.2551E-06
-0.225,0,-6.2818E-09,-9.715E-09,-5.577E-10,1.2758000000000001E-06,-1.2573000000000002E-06
-0.22,0,-6.2993E-09,-8.7566E-09,-5.6522E-10,1.2765000000000002E-06,-1.2587000000000001E-06
-0.215,0,-6.3029E-09,-7.9168E-09,-5.6868E-10,1.2776E-06,-1.2602E-06
-0.21000000000000002,0,-6.3141E-09,-7.1405E-09,-5.7191E-10,1.2781E-06,-1.2611E-06
-0.20500000000000002,0,-6.3246E-09,-6.446E-09,-5.7530000000000007E-10,1.2796000000000002E-06,-1.2624000000000002E-06
-0.2,0,-6.3316E-09,-5.8341E-09,-5.8365E-10,1.2790000000000002E-06,-1.2643000000000001E-06
-0.195,0,-6.3428E-09,-5.2681E-09,-5.8849E-10,1.2797000000000002E-06,-1.2650000000000002E-06
-0.19,0,-6.354E-09,-4.7555999999999996E-09,-5.9078E-10,1.2795000000000002E-06,-1.2655000000000002E-06
-0.185,0,-6.3623E-09,-4.302E-09,-5.9624E-10,1.2809E-06,-1.2671000000000001E-06
-0.18000000000000002,0,-6.3726E-09,-3.8851E-09,-5.8744000000000009E-10,1.2824000000000002E-06,-1.2681000000000002E-06
-0.17500000000000002,0,-6.3811E-09,-3.5073E-09,-5.9966000000000008E-10,1.2820000000000002E-06,-1.2692E-06
-0.17,0,-6.3831E-09,-3.1751E-09,-6.0227E-10,1.2826000000000002E-06,-1.2693E-06
-0.165,0,-6.3979E-09,-2.8722E-09,-6.0594000000000008E-10,1.2828E-06,-1.2702000000000001E-06
-0.16,0,-6.4105E-09,-2.6083E-09,-6.0375E-10,1.2832E-06,-1.2705000000000002E-06
-0.155,0,-6.4165E-09,-2.3669E-09,-6.1096E-10,1.2834E-06,-1.2717E-06
-0.15,0,-6.4128E-09,-2.1426E-09,-6.0760000000000005E-10,1.2838E-06,-1.272E-06
-0.14500000000000002,0,-6.4211E-09,-1.9463E-09,-6.1475000000000007E-10,1.2847000000000002E-06,-1.2731000000000001E-06
-0.14,0,-6.4262E-09,-1.7733E-09,-6.1997000000000008E-10,1.2853000000000002E-06,-1.2738000000000002E-06
-0.135,0,-6.4348E-09,-1.6172E-09,-6.3061000000000006E-10,1.286E-06,-1.2741000000000002E-06
-0.13,0,-6.4413E-09,-1.4633E-09,-6.3455E-10,1.2861E-06,-1.275E-06
-0.125,0,-6.444E-09,-1.337E-09,-6.2147E-10,1.2866E-06,-1.2753E-06
-0.12000000000000001,0,-6.4521E-09,-1.2217E-09,-6.2987E-10,1.2868000000000001E-06,-1.2755000000000001E-06
-0.115,0,-6.4617E-09,-1.1175E-09,-6.3087E-10,1.2858E-06,-1.2760000000000002E-06
-0.11,0,-6.4725E-09,-1.0264E-09,-6.3644E-10,1.2875000000000002E-06,-1.2759000000000001E-06
-0.10500000000000001,0,-6.4723E-09,-9.3591000000000013E-10,-6.4163000000000009E-10,1.2878000000000002E-06,-1.2768000000000002E-06
-0.1,0,-6.4778E-09,-8.589000000000001E-10,-6.3992E-10,1.2876000000000002E-06,-1.2768000000000002E-06
-0.095,0,-6.4797E-09,-7.9244000000000011E-10,-6.4036E-10,1.2884000000000002E-06,-1.2783000000000001E-06
-0.090000000000000011,0,-6.4821E-09,-7.2938E-10,-6.3612000000000007E-10,1.2879000000000002E-06,-1.2776E-06
-0.085,0,-6.4945E-09,-6.7225E-10,-6.4256E-10,1.2881000000000002E-06,-1.2784000000000001E-06
-0.08,0,-6.4922E-09,-6.1718E-10,-6.4558000000000006E-10,1.2893E-06,-1.2788000000000002E-06
-0.075,0,-6.4997E-09,-5.7559000000000008E-10,-6.4533000000000009E-10,1.2898000000000001E-06,-1.2792000000000002E-06
-0.07,0,-6.4981E-09,-5.3655000000000008E-10,-6.4088000000000007E-10,1.2899000000000001E-06,-1.2797000000000002E-06
-0.065,0,-6.5006E-09,-4.952E-10,-6.4776E-10,1.2907000000000002E-06,-1.2802E-06
-0.060000000000000005,0,-6.5095E-09,-4.6156000000000006E-10,-6.5067000000000009E-10,1.2905000000000002E-06,-1.2803E-06
-0.055,0,-6.5171E-09,-4.3425E-10,-6.4863000000000006E-10,1.2905000000000002E-06,-1.2806E-06
-0.05,0,-6.5159E-09,-4.0611E-10,-6.499600000000001E-10,1.2909000000000002E-06,-1.281E-06
-0.045000000000000005,0,-6.519E-09,-3.8135000000000003E-10,-6.4951000000000007E-10,1.2915E-06,-1.2811000000000001E-06
-0.04,0,-6.5281E-09,-3.5290000000000004E-10,-6.5326000000000008E-10,1.2918E-06,-1.2813000000000001E-06
-0.035,0,-6.5263E-09,-3.3461000000000005E-10,-6.5308000000000009E-10,1.2921E-06,-1.2815000000000001E-06
-0.030000000000000002,0,-6.5322E-09,-3.1806000000000004E-10,-6.6016E-10,1.2921E-06,-1.2821000000000002E-06
-0.025,0,-6.5358E-09,-3.0284E-10,-6.5114000000000009E-10,1.2924000000000001E-06,-1.2827000000000002E-06
-0.02,0,-6.5492E-09,-2.8125000000000004E-10,-6.5793E-10,1.2927000000000001E-06,-1.2826000000000002E-06
-0.015000000000000001,0,-6.5484E-09,-2.6668E-10,-6.5948000000000008E-10,1.2930000000000002E-06,-1.2826000000000002E-06
-0.01,0,-6.5477E-09,-2.5607000000000003E-10,-6.5725000000000008E-10,1.2935000000000002E-06,-1.2834E-06
-0.005,0,-6.5493E-09,-2.4563E-10,-6.5257000000000005E-10,1.2933000000000002E-06,-1.283E-06
0,0,-6.5585E-09,-2.2947E-10,-6.6313000000000007E-10,1.2941E-06,-1.2836E-06
0.005,0,-6.5702E-09,-2.1895000000000003E-10,-6.5374000000000006E-10,1.2937000000000002E-06,-1.2841000000000001E-06
0.01,0,-6.562E-09,-2.1117E-10,-6.5928E-10,1.2934000000000002E-06,-1.2839000000000001E-06
0.015000000000000001,0,-6.5634E-09,-1.9894000000000001E-10,-6.6287E-10,1.2939000000000002E-06,-1.2843000000000001E-06
0.02,0,-6.5765E-09,-1.9138000000000002E-10,-6.5852E-10,1.2938000000000002E-06,-1.2842000000000001E-06
0.025,0,-6.5761E-09,-1.8271E-10,-6.5998E-10,1.2941E-06,-1.2846000000000002E-06
0.030000000000000002,0,-6.5833E-09,-1.7353000000000002E-10,-6.5592E-10,1.2949E-06,-1.2851000000000002E-06
0.035,0,-6.588E-09,-1.6303E-10,-6.6025000000000007E-10,1.2943E-06,-1.2847000000000002E-06
0.04,0,-6.5944E-09,-1.5807E-10,-6.5393E-10,1.2947E-06,-1.2843000000000001E-06
0.045000000000000005,0,-6.5905E-09,-1.4674E-10,-6.5211E-10,1.2942E-06,-1.2849000000000002E-06
0.05,0,-6.5912E-09,-1.3997E-10,-6.5003000000000008E-10,1.2952000000000001E-06,-1.2848000000000002E-06
0.055,0,-6.6107E-09,-1.2960000000000002E-10,-6.4498000000000008E-10,1.2952000000000001E-06,-1.2856E-06
0.060000000000000005,0,-6.6209E-09,-1.2859000000000002E-10,-6.4370000000000006E-10,1.2960000000000002E-06,-1.2855000000000002E-06
0.065,0,-6.6304E-09,-1.1701000000000002E-10,-6.3878E-10,1.2957000000000002E-06,-1.2854000000000002E-06
0.07,0,-6.6264E-09,-1.1088000000000001E-10,-6.338E-10,1.2955000000000001E-06,-1.286E-06
0.075,0,-6.641E-09,-9.7200000000000011E-11,-6.3665000000000007E-10,1.2967000000000002E-06,-1.2865E-06
0.08,0,-6.6629E-09,-9.507E-11,-6.2979000000000006E-10,1.2960000000000002E-06,-1.2863E-06
0.085,0,-6.6605E-09,-8.743E-11,-6.1396E-10,1.2973E-06,-1.2873000000000002E-06
0.090000000000000011,0,-6.669E-09,-7.6610000000000007E-11,-5.9369E-10,1.297E-06,-1.2869000000000001E-06
0.095,0,-6.6874E-09,-6.738E-11,-5.9750000000000006E-10,1.2972E-06,-1.2870000000000001E-06
0.1,0,-6.7182E-09,-6.4120000000000007E-11,-5.7023E-10,1.2961000000000002E-06,-1.2872000000000001E-06
0.10500000000000001,0,-6.7259E-09,-5.6530000000000004E-11,-5.4431000000000006E-10,1.2976E-06,-1.2873000000000002E-06
0.11,0,-6.7649E-09,-4.4740000000000005E-11,-5.3952E-10,1.2975E-06,-1.2873000000000002E-06
0.115,0,-6.8003E-09,-3.6290000000000005E-11,-5.3746E-10,1.2978E-06,-1.2880000000000002E-06
0.12000000000000001,0,-6.82E-09,-3.642E-11,-4.9034000000000009E-10,1.2980000000000001E-06,-1.2877000000000002E-06
0.125,0,-6.8537E-09,-2.8850000000000002E-11,-4.5431000000000006E-10,1.2985000000000002E-06,-1.2884000000000002E-06
0.13,0,-6.9006E-09,-9.96E-12,-4.3086000000000005E-10,1.2984000000000001E-06,-1.2887E-06
0.135,0,-6.9466E-09,-2.7100000000000004E-12,-4.0826000000000005E-10,1.2984000000000001E-06,-1.2883000000000002E-06
0.14,0,-6.9899E-09,-5.8300000000000008E-12,-3.4256E-10,1.2990000000000002E-06,-1.2886E-06
0.14500000000000002,0,-7.0426E-09,1.107E-11,-3.1656000000000004E-10,1.2990000000000002E-06,-1.2887E-06
0.15,0,-7.0957E-09,2.4810000000000003E-11,-1.9981E-10,1.2987000000000002E-06,-1.2888E-06
0.155,0,-7.1956E-09,2.4320000000000003E-11,-1.4671E-10,1.2989000000000002E-06,-1.2886E-06
0.16,0,-7.278E-09,2.8820000000000004E-11,-8.456E-11,1.2992000000000002E-06,-1.2898000000000001E-06
0.165,0,-7.3571E-09,4.333E-11,-3.452E-11,1.2990000000000002E-06,-1.2886E-06
0.17,0,-7.4217E-09,5.941E-11,8.9070000000000009E-11,1.2980000000000001E-06,-1.2889E-06
0.17500000000000002,0,-7.5412E-09,5.583E-11,1.1119E-10,1.2994000000000002E-06,-1.2896000000000001E-06
0.18000000000000002,0,-7.6445E-09,7.105E-11,3.0200000000000004E-10,1.2984000000000001E-06,-1.2901000000000002E-06
0.185,0,-7.7195E-09,8.801E-11,3.4313000000000003E-10,1.2999E-06,-1.2899000000000001E-06
0.19,0,-7.9795E-09,9.1940000000000008E-11,6.1659E-10,1.2995000000000002E-06,-1.2898000000000001E-06
0.195,0,-8.2087E-09,1.0435000000000001E-10,8.3287E-10,1.3008000000000001E-06,-1.2899000000000001E-06
0.2,0,-8.5501E-09,1.1821E-10,1.09852E-09,1.3008000000000001E-06,-1.2901000000000002E-06
0.20500000000000002,0,-8.5518E-09,1.2923E-10,1.4571E-09,1.3011000000000001E-06,-1.2911000000000002E-06
0.21000000000000002,0,-7.7644E-09,1.4457000000000002E-10,1.0837E-09,1.3014000000000002E-06,-1.2917E-06
0.215,0,-9.4944E-09,1.4866E-10,2.1439E-09,1.3019000000000002E-06,-1.2913E-06
0.22,0,-1.01582E-08,1.6393000000000002E-10,2.8439E-09,1.3011000000000001E-06,-1.2911000000000002E-06
0.225,0,-1.0834E-08,1.79E-10,3.5265E-09,1.3015000000000002E-06,-1.2912000000000002E-06
0.23,0,-1.14577E-08,1.8813000000000003E-10,4.0728E-09,1.3009000000000001E-06,-1.2901000000000002E-06
0.23500000000000001,0,-1.0603599999999998E-08,2.0383E-10,4.248E-09,1.3013000000000001E-06,-1.2916E-06
0.24000000000000002,0,-1.3959599999999999E-08,2.1630000000000002E-10,6.6415E-09,1.3013000000000001E-06,-1.2914E-06
0.24500000000000002,0,-1.5862799999999997E-08,2.4028E-10,8.6498E-09,1.3020000000000002E-06,-1.2914E-06
0.25,0,-1.7630999999999998E-08,2.4831E-10,1.06064E-08,1.3020000000000002E-06,-1.2919E-06
0.255,0,-1.96816E-08,2.6428000000000004E-10,1.3020799999999999E-08,1.303E-06,-1.292E-06
0.26,0,-2.4234199999999998E-08,2.8510000000000003E-10,1.67758E-08,1.3029E-06,-1.2928000000000001E-06
0.265,0,-3.0391E-08,3.0052E-10,2.17654E-08,1.3024000000000002E-06,-1.2926000000000001E-06
0.27,0,-3.5896E-08,3.3325E-10,2.7880799999999996E-08,1.3025000000000002E-06,-1.2928000000000001E-06
0.275,0,-3.92204E-08,3.5441E-10,3.2054799999999994E-08,1.3028E-06,-1.2932000000000002E-06
0.28,0,-4.6560199999999992E-08,3.5948000000000003E-10,3.8070599999999995E-08,1.3036E-06,-1.2934000000000002E-06
0.28500000000000003,0,-5.4073799999999994E-08,3.6707E-10,4.8359199999999994E-08,1.3036E-06,-1.2937000000000002E-06
0.29000000000000004,0,-6.439819999999999E-08,3.9433E-10,5.6860799999999991E-08,1.3033E-06,-1.2934000000000002E-06
0.29500000000000004,0,-7.84822E-08,4.3383000000000004E-10,6.9771399999999992E-08,1.3033E-06,-1.2937000000000002E-06
0.3,0,-9.00912E-08,4.4058000000000004E-10,8.6475999999999986E-08,1.3039000000000001E-06,-1.2938000000000002E-06
0.305,0,-1.1175119999999999E-07,4.7795E-10,1.0661499999999999E-07,1.3039000000000001E-06,-1.2939000000000002E-06
0.31,0,-4.978E-07,4.8486E-10,2.0442E-07,1.3036E-06,-1.2935000000000002E-06
0.315,0,-1.5928E-07,5.4253000000000009E-10,1.5704E-07,1.3044000000000002E-06,-1.2938000000000002E-06
0.32,0,-1.9742E-07,5.4136000000000008E-10,1.907E-07,1.3032E-06,-1.2935000000000002E-06
0.325,0,-2.3234E-07,5.6634E-10,2.2374E-07,1.3036E-06,-1.2941E-06
0.33,0,-2.7484E-07,6.1898000000000007E-10,2.6767999999999997E-07,1.3042000000000002E-06,-1.2944E-06
0.335,0,-3.2718E-07,6.2693E-10,3.1501999999999997E-07,1.3042000000000002E-06,-1.2944E-06
0.34,0,-3.9016E-07,6.6621E-10,3.8044E-07,1.3052000000000002E-06,-1.295E-06
0.34500000000000003,0,-4.5462E-07,7.1374000000000006E-10,4.5086E-07,1.3048000000000002E-06,-1.2954000000000001E-06
0.35000000000000003,0,-5.3026E-07,7.2959000000000006E-10,5.2566E-07,1.3054E-06,-1.2959000000000002E-06
0.35500000000000004,0,-6.2196E-07,7.5303E-10,6.1376E-07,1.3047000000000002E-06,-1.295E-06
0.36000000000000004,0,-7.1854E-07,8.1521E-10,7.172E-07,1.3044000000000002E-06,-1.2947E-06
0.365,0,-8.3488E-07,8.2248E-10,8.315E-07,1.3045000000000002E-06,-1.2948E-06
0.37,0,-9.5623999999999989E-07,8.8023000000000007E-10,9.548E-07,1.3051000000000002E-06,-1.2952000000000001E-06
0.375,0,-1.08596E-06,9.2269E-10,1.0849E-06,1.3052000000000002E-06,-1.2957000000000002E-06
0.38,0,-1.2979E-06,9.5868E-10,1.3141E-06,1.3057E-06,-1.2954000000000001E-06
0.385,0,-1.5028000000000003E-06,9.9368E-10,1.5107000000000002E-06,1.3059E-06,-1.2954000000000001E-06
0.39,0,-1.7160000000000002E-06,1.0446800000000002E-09,1.6648000000000001E-06,1.3056E-06,-1.2959000000000002E-06
0.395,0,-1.9273E-06,1.1000700000000001E-09,1.8863000000000003E-06,1.3058E-06,-1.2963000000000002E-06
0.4,0,-2.1251E-06,1.1443E-09,2.1258E-06,1.3063E-06,-1.2965000000000002E-06
0.405,0,-2.2808000000000003E-06,1.1783E-09,2.2954E-06,1.3069000000000001E-06,-1.2967000000000002E-06
0.41000000000000003,0,-2.5683000000000005E-06,1.2253E-09,2.5834E-06,1.3063E-06,-1.2965000000000002E-06
0.41500000000000004,0,-2.8500000000000002E-06,1.2958E-09,2.7686000000000005E-06,1.306E-06,-1.2964000000000002E-06
0.42000000000000004,0,-3.0881E-06,1.3577E-09,3.0703000000000005E-06,1.3063E-06,-1.2965000000000002E-06
0.42500000000000004,0,-3.4203000000000005E-06,1.4124E-09,3.3876000000000004E-06,1.3068000000000001E-06,-1.2974E-06
0.43,0,-3.6293000000000006E-06,1.4711E-09,3.6715000000000003E-06,1.3069000000000001E-06,-1.2977E-06
0.435,0,-4.03E-06,1.5442E-09,4.0028E-06,1.3067000000000001E-06,-1.2968000000000002E-06
0.44,0,-4.3323000000000009E-06,1.6188E-09,4.3244000000000005E-06,1.3077000000000002E-06,-1.2974E-06
0.445,0,-4.6585E-06,1.6844E-09,4.6760000000000006E-06,1.3068000000000001E-06,-1.2969E-06
0.45,0,-5.0042E-06,1.7448E-09,5.0195000000000008E-06,1.3070000000000002E-06,-1.2968000000000002E-06
0.455,0,-5.431E-06,1.8383E-09,5.3840000000000005E-06,1.3074000000000002E-06,-1.2978E-06
0.46,0,-5.7778000000000008E-06,1.9055E-09,5.8068000000000009E-06,1.3075000000000002E-06,-1.2977E-06
0.465,0,-6.2199E-06,1.9959E-09,6.1598000000000007E-06,1.3073000000000002E-06,-1.2977E-06
0.47000000000000003,0,-6.5292000000000009E-06,2.0905999999999998E-09,6.5793000000000007E-06,1.3081000000000002E-06,-1.2973E-06
0.47500000000000003,0,-6.9572000000000009E-06,2.167E-09,7.0387000000000009E-06,1.3074000000000002E-06,-1.2974E-06
0.48000000000000004,0,-7.3906000000000009E-06,2.2585E-09,7.3955000000000006E-06,1.3071000000000002E-06,-1.2971E-06
0.48500000000000004,0,-7.896300000000001E-06,2.3672E-09,7.9224E-06,1.3072000000000002E-06,-1.2974E-06
0.49000000000000005,0,-8.2657000000000012E-06,2.471E-09,8.3361000000000014E-06,1.3071000000000002E-06,-1.2977E-06
0.49500000000000005,0,-8.7455000000000012E-06,2.5765E-09,8.8351000000000012E-06,1.3079000000000002E-06,-1.2976E-06
0.5,0,-9.2156E-06,2.6917E-09,9.2892E-06,1.3079000000000002E-06,-1.2981000000000001E-06
0.505,0,-9.6016000000000014E-06,2.7892E-09,9.7076000000000017E-06,1.3081000000000002E-06,-1.2981000000000001E-06
0.51,0,-1.0104500000000001E-05,2.9109E-09,1.0288200000000001E-05,1.3088E-06,-1.2995000000000002E-06
0.515,0,-1.0741300000000002E-05,3.0291E-09,1.0569600000000001E-05,1.3075000000000002E-06,-1.2985000000000002E-06
0.52,0,-1.1019100000000001E-05,3.1752E-09,1.1109100000000002E-05,1.3086E-06,-1.2989000000000002E-06
0.525,0,-1.1508900000000001E-05,3.307E-09,1.15011E-05,1.3084E-06,-1.2988000000000002E-06
0.53,0,-1.16632E-05,3.45E-09,1.0880000000000001E-05,1.3092E-06,-1.2988000000000002E-06
0.535,0,-1.17197E-05,3.5717E-09,1.1714E-05,1.3091E-06,-1.2993000000000002E-06
0.54,0,-1.17196E-05,3.7328E-09,1.3008E-05,1.3089E-06,-1.3004E-06
0.545,0,-1.3198E-05,3.8764E-09,1.3474E-05,1.3103000000000002E-06,-1.3005E-06
0.55,0,-1.4172000000000001E-05,4.0571E-09,1.4112E-05,1.3091E-06,-1.3003E-06
0.555,0,-1.4550000000000001E-05,4.2165E-09,1.4488000000000001E-05,1.3098000000000002E-06,-1.3002E-06
0.56,0,-1.5236000000000001E-05,4.3958E-09,1.502E-05,1.3097000000000001E-06,-1.3004E-06
0.56500000000000006,0,-1.5762E-05,4.5616E-09,1.5566E-05,1.3104000000000002E-06,-1.3002E-06
0.57000000000000006,0,-1.6256E-05,4.7626E-09,1.618E-05,1.3106000000000002E-06,-1.3008000000000001E-06
0.57500000000000007,0,-1.6556000000000002E-05,4.9827E-09,1.6768E-05,1.3106000000000002E-06,-1.3009000000000001E-06
0.58000000000000007,0,-1.6966E-05,5.1638E-09,1.7182E-05,1.3104000000000002E-06,-1.3002E-06
0.58500000000000008,0,-1.757E-05,5.4015E-09,1.7502E-05,1.3106000000000002E-06,-1.3010000000000001E-06
0.59000000000000008,0,-1.8146000000000002E-05,5.6189E-09,1.7968E-05,1.3112E-06,-1.3011000000000001E-06
0.595,0,-1.8626E-05,5.8299E-09,1.8686E-05,1.3104000000000002E-06,-1.3008000000000001E-06
0.6,0,-1.9214E-05,6.1077E-09,1.911E-05,1.3107000000000002E-06,-1.3009000000000001E-06
0.605,0,-1.9752E-05,6.3302E-09,1.9686E-05,1.3113E-06,-1.3015000000000002E-06
0.61,0,-2.0184000000000002E-05,6.5761E-09,1.9964E-05,1.3106000000000002E-06,-1.3018000000000002E-06
0.615,0,-2.0708000000000002E-05,6.8769E-09,2.0586E-05,1.3109000000000002E-06,-1.3016000000000002E-06
0.62,0,-2.1042E-05,7.1563E-09,2.106E-05,1.3106000000000002E-06,-1.3015000000000002E-06
0.625,0,-2.1476000000000002E-05,7.4684E-09,2.1548E-05,1.3108000000000002E-06,-1.3020000000000002E-06
0.63,0,-2.1966E-05,7.7887E-09,2.1910000000000002E-05,1.3113E-06,-1.3025000000000002E-06
0.635,0,-2.2512E-05,8.102E-09,2.2434000000000002E-05,1.3114E-06,-1.3018000000000002E-06
0.64,0,-2.2878E-05,8.448E-09,2.2852E-05,1.3113E-06,-1.3014000000000002E-06
0.645,0,-2.3512E-05,8.8039E-09,2.3466000000000002E-05,1.3119E-06,-1.3011000000000001E-06
0.65,0,-2.3966E-05,9.1791E-09,2.3904E-05,1.3104000000000002E-06,-1.3018000000000002E-06
0.655,0,-2.4444000000000002E-05,9.5626E-09,2.459E-05,1.3113E-06,-1.3018000000000002E-06
0.66,0,-2.498E-05,9.9583E-09,2.502E-05,1.3117E-06,-1.3017000000000002E-06
0.665,0,-2.5398E-05,1.03938E-08,2.5492000000000003E-05,1.3110000000000002E-06,-1.3023000000000002E-06
0.67,0,-2.6078E-05,1.08306E-08,2.6174E-05,1.3121000000000001E-06,-1.3025000000000002E-06
0.675,0,-2.6394000000000002E-05,1.12951E-08,2.648E-05,1.3119E-06,-1.3018000000000002E-06
0.68,0,-2.6702E-05,1.1767999999999998E-08,2.6784E-05,1.3107000000000002E-06,-1.3020000000000002E-06
0.685,0,-2.7188E-05,1.22792E-08,2.7154E-05,1.3118E-06,-1.3027E-06
0.69000000000000006,0,-2.761E-05,1.2826999999999998E-08,2.7648E-05,1.3113E-06,-1.3016000000000002E-06
0.69500000000000006,0,-2.7788000000000002E-05,1.3339799999999998E-08,2.8104E-05,1.3125000000000001E-06,-1.303E-06
0.70000000000000007,0,-2.8332000000000002E-05,1.3952799999999998E-08,2.8558E-05,1.3115E-06,-1.3023000000000002E-06
0.70500000000000007,0,-2.903E-05,1.4550399999999998E-08,2.8932E-05,1.3119E-06,-1.3023000000000002E-06
0.71000000000000008,0,-2.9258E-05,1.5188E-08,2.936E-05,1.312E-06,-1.3023000000000002E-06
0.71500000000000008,0,-2.9616000000000002E-05,1.5858599999999998E-08,2.9820000000000002E-05,1.3125000000000001E-06,-1.3028E-06
0.72000000000000008,0,-3.0324E-05,1.6563599999999997E-08,3.0324E-05,1.3114E-06,-1.3023000000000002E-06
0.72500000000000009,0,-3.0576E-05,1.7259999999999997E-08,3.0488E-05,1.3119E-06,-1.3031E-06
0.73,0,-3.0778E-05,1.80118E-08,3.1154E-05,1.3116E-06,-1.3024000000000002E-06
0.735,0,-3.1352E-05,1.8803399999999998E-08,3.1388E-05,1.3113E-06,-1.3028E-06
0.74,0,-3.1622E-05,1.9667799999999997E-08,3.1878E-05,1.3112E-06,-1.3028E-06
0.745,0,-3.1954E-05,2.0517599999999997E-08,3.2244E-05,1.3118E-06,-1.3027E-06
0.75,0,-3.2272E-05,2.14444E-08,3.2552E-05,1.3124000000000001E-06,-1.303E-06
0.755,0,-3.2654E-05,2.24024E-08,3.2864E-05,1.3127000000000002E-06,-1.3024000000000002E-06
0.76,0,-3.3006E-05,2.34032E-08,3.2986E-05,1.3117E-06,-1.3028E-06
0.765,0,-3.3394E-05,2.4458799999999997E-08,3.3544E-05,1.3122000000000001E-06,-1.3032E-06
0.77,0,-3.3948E-05,2.5596399999999998E-08,3.3924E-05,1.3123000000000001E-06,-1.3026E-06
0.775,0,-3.4156E-05,2.6752599999999996E-08,3.4222E-05,1.3121000000000001E-06,-1.303E-06
0.78,0,-3.4702E-05,2.79924E-08,3.4546000000000004E-05,1.3122000000000001E-06,-1.3023000000000002E-06
0.785,0,-3.49E-05,2.9267799999999997E-08,3.516E-05,1.3123000000000001E-06,-1.3034E-06
0.79,0,-3.5212E-05,3.0635599999999995E-08,3.56E-05,1.3118E-06,-1.303E-06
0.795,0,-3.5698E-05,3.19986E-08,3.5914E-05,1.3128000000000002E-06,-1.3027E-06
0.8,0,-3.5926E-05,3.3466E-08,3.6226E-05,1.3122000000000001E-06,-1.3028E-06
0.805,0,-3.6014000000000005E-05,3.50382E-08,3.6322E-05,1.3128000000000002E-06,-1.3036E-06
0.81,0,-3.643E-05,3.6637E-08,3.654E-05,1.3121000000000001E-06,-1.3033E-06
0.81500000000000006,0,-3.6966E-05,3.84094E-08,3.7262000000000003E-05,1.3127000000000002E-06,-1.3031E-06
0.82000000000000006,0,-3.726E-05,4.0208399999999994E-08,3.7096E-05,1.3131000000000002E-06,-1.3042000000000002E-06
0.82500000000000007,0,-3.7576E-05,4.2051799999999994E-08,3.7828000000000004E-05,1.3128000000000002E-06,-1.3033E-06
0.83000000000000007,0,-3.824E-05,4.4028199999999993E-08,3.8198E-05,1.3132000000000002E-06,-1.3036E-06
0.83500000000000008,0,-3.8426E-05,4.6107199999999995E-08,3.8310000000000004E-05,1.3131000000000002E-06,-1.3034E-06
0.84000000000000008,0,-3.845E-05,4.8276599999999994E-08,3.8726E-05,1.3130000000000002E-06,-1.3039000000000001E-06
0.84500000000000008,0,-3.902E-05,5.0576599999999995E-08,3.8886E-05,1.3124000000000001E-06,-1.3031E-06
0.85000000000000009,0,-3.9224E-05,5.29776E-08,3.9312E-05,1.3128000000000002E-06,-1.3034E-06
0.85500000000000009,0,-3.9626E-05,5.5566599999999995E-08,3.9522E-05,1.3128000000000002E-06,-1.3034E-06
0.86,0,-3.9718E-05,5.8154399999999994E-08,3.9864E-05,1.3132000000000002E-06,-1.3034E-06
0.865,0,-3.981E-05,6.0947E-08,3.997E-05,1.3126000000000002E-06,-1.3034E-06
0.87,0,-4.0152000000000005E-05,6.38496E-08,4.049E-05,1.3126000000000002E-06,-1.3033E-06
0.875,0,-4.0652E-05,6.6884999999999993E-08,4.0640000000000004E-05,1.3127000000000002E-06,-1.3039000000000001E-06
0.88,0,-4.1116000000000004E-05,7.0164399999999987E-08,4.1004E-05,1.3125000000000001E-06,-1.3037000000000001E-06
0.885,0,-4.0956E-05,7.36232E-08,4.1102E-05,1.3128000000000002E-06,-1.3040000000000001E-06
0.89,0,-4.1212000000000005E-05,7.7202999999999993E-08,4.1204E-05,1.314E-06,-1.3037000000000001E-06
0.895,0,-4.1296E-05,8.0890199999999989E-08,4.1364E-05,1.3139E-06,-1.3043000000000002E-06
0.9,0,-4.186E-05,8.4837399999999989E-08,4.1806E-05,1.3138000000000002E-06,-1.3045000000000002E-06
-0.3,0.01,-5.5213E-09,-4.54004E-08,-1.288E-09,1.3141E-06,-1.2594000000000002E-06
-0.29500000000000004,0.01,-5.52E-09,-4.0786E-08,-1.2887E-09,1.3145E-06,-1.2636E-06
-0.29000000000000004,0.01,-5.5267E-09,-3.6664599999999996E-08,-1.3124E-09,1.3143E-06,-1.2680000000000002E-06
-0.28500000000000003,0.01,-5.5316E-09,-3.31508E-08,-1.3052E-09,1.3135000000000002E-06,-1.2713000000000002E-06
-0.28,0.01,-5.5288E-09,-2.98232E-08,-1.3307E-09,1.3141E-06,-1.2754E-06
-0.275,0.01,-5.5394E-09,-2.6932199999999997E-08,-1.3382E-09,1.314E-06,-1.2776E-06
-0.27,0.01,-5.537E-09,-2.4287399999999996E-08,-1.3557E-09,1.3153000000000001E-06,-1.2805E-06
-0.265,0.01,-5.5389E-09,-2.1874599999999997E-08,-1.358E-09,1.3147E-06,-1.2822000000000002E-06
-0.26,0.01,-5.5362999999999996E-09,-1.9739999999999997E-08,-1.3557E-09,1.3143E-06,-1.2852000000000002E-06
-0.255,0.01,-5.5396E-09,-1.7776799999999997E-08,-1.38E-09,1.3144E-06,-1.2869000000000001E-06
-0.25,0.01,-5.5455E-09,-1.59922E-08,-1.3824E-09,1.3133000000000002E-06,-1.2882000000000002E-06
-0.24500000000000002,0.01,-5.5428E-09,-1.44278E-08,-1.3884E-09,1.314E-06,-1.2900000000000001E-06
-0.24000000000000002,0.01,-5.5518E-09,-1.3036799999999999E-08,-1.3998E-09,1.314E-06,-1.2917E-06
-0.23500000000000001,0.01,-5.5463E-09,-1.1765399999999998E-08,-1.3999E-09,1.314E-06,-1.2929000000000002E-06
-0.23,0.01,-5.5552E-09,-1.0619399999999999E-08,-1.4231E-09,1.3146E-06,-1.2943E-06
-0.225,0.01,-5.5525E-09,-9.5952E-09,-1.4165E-09,1.3139E-06,-1.2949E-06
-0.22,0.01,-5.5466E-09,-8.6624E-09,-1.433E-09,1.3143E-06,-1.2958000000000002E-06
-0.215,0.01,-5.5407E-09,-7.8168E-09,-1.4494E-09,1.3148E-06,-1.2969E-06
-0.21000000000000002,0.01,-5.5467E-09,-7.0437E-09,-1.4449E-09,1.3145E-06,-1.2978E-06
-0.20500000000000002,0.01,-5.5447E-09,-6.3826E-09,-1.4547E-09,1.3146E-06,-1.2986000000000002E-06
-0.2,0.01,-5.5493E-09,-5.7571E-09,-1.4609E-09,1.3152000000000001E-06,-1.2997000000000002E-06
-0.195,0.01,-5.5533E-09,-5.2103E-09,-1.4756E-09,1.3149000000000001E-06,-1.2997000000000002E-06
-0.19,0.01,-5.5403E-09,-4.7115E-09,-1.4787E-09,1.3144E-06,-1.3002E-06
-0.185,0.01,-5.5477E-09,-4.2611E-09,-1.4841E-09,1.3151000000000001E-06,-1.3007E-06
-0.18000000000000002,0.01,-5.5491E-09,-3.842E-09,-1.4964E-09,1.3141E-06,-1.3006E-06
-0.17500000000000002,0.01,-5.5562E-09,-3.4782E-09,-1.4969E-09,1.3148E-06,-1.3010000000000001E-06
-0.17,0.01,-5.5623E-09,-3.1417E-09,-1.5182E-09,1.3150000000000001E-06,-1.3021000000000002E-06
-0.165,0.01,-5.5553E-09,-2.8603E-09,-1.5047E-09,1.3161000000000002E-06,-1.3033E-06
-0.16,0.01,-5.5525E-09,-2.5855E-09,-1.5296E-09,1.3157000000000002E-06,-1.3031E-06
-0.155,0.01,-5.5484E-09,-2.3523E-09,-1.5395E-09,1.3161000000000002E-06,-1.3039000000000001E-06
-0.15,0.01,-5.5528E-09,-2.1334E-09,-1.5371E-09,1.3151000000000001E-06,-1.3035E-06
-0.14500000000000002,0.01,-5.5564E-09,-1.9324E-09,-1.5426E-09,1.3158000000000002E-06,-1.3039000000000001E-06
-0.14,0.01,-5.5349E-09,-1.7575E-09,-1.5406E-09,1.3151000000000001E-06,-1.3041000000000001E-06
-0.135,0.01,-5.5308E-09,-1.6004E-09,-1.5536E-09,1.3153000000000001E-06,-1.3042000000000002E-06
-0.13,0.01,-5.5358E-09,-1.4572E-09,-1.5663E-09,1.3157000000000002E-06,-1.3041000000000001E-06
-0.125,0.01,-5.5422E-09,-1.3387E-09,-1.5616E-09,1.3153000000000001E-06,-1.3044000000000002E-06
-0.12000000000000001,0.01,-5.5291E-09,-1.2072E-09,-1.5888E-09,1.3162000000000002E-06,-1.3042000000000002E-06
-0.115,0.01,-5.5295E-09,-1.1129E-09,-1.5759E-09,1.3161000000000002E-06,-1.3052000000000002E-06
-0.11,0.01,-5.5266E-09,-1.0355E-09,-1.5759E-09,1.3160000000000002E-06,-1.3046000000000002E-06
-0.10500000000000001,0.01,-5.5286E-09,-9.5031E-10,-1.5933E-09,1.3159000000000002E-06,-1.3048000000000002E-06
-0.1,0.01,-5.5257E-09,-8.625400000000001E-10,-1.6007E-09,1.3154000000000002E-06,-1.3046000000000002E-06
-0.095,0.01,-5.5139E-09,-7.7991E-10,-1.6346E-09,1.3151000000000001E-06,-1.3051000000000002E-06
-0.090000000000000011,0.01,-5.4971E-09,-7.3465E-10,-1.6126E-09,1.3160000000000002E-06,-1.3052000000000002E-06
-0.085,0.01,-5.5164E-09,-6.7871E-10,-1.6191E-09,1.3154000000000002E-06,-1.3054E-06
-0.08,0.01,-5.5037E-09,-6.1705000000000006E-10,-1.6334E-09,1.3155000000000002E-06,-1.3052000000000002E-06
-0.075,0.01,-5.4937E-09,-5.7597E-10,-1.645E-09,1.3154000000000002E-06,-1.3049000000000002E-06
-0.07,0.01,-5.5019E-09,-5.4105E-10,-1.6538E-09,1.3161000000000002E-06,-1.306E-06
-0.065,0.01,-5.4942E-09,-5.0057000000000006E-10,-1.66E-09,1.3165000000000002E-06,-1.3053000000000002E-06
-0.060000000000000005,0.01,-5.4859E-09,-4.6745000000000008E-10,-1.6751E-09,1.3162000000000002E-06,-1.3064E-06
-0.055,0.01,-5.4809999999999996E-09,-4.2995000000000005E-10,-1.6902E-09,1.3161000000000002E-06,-1.3058E-06
-0.05,0.01,-5.4598E-09,-4.0975E-10,-1.6883E-09,1.3159000000000002E-06,-1.3059E-06
-0.045000000000000005,0.01,-5.4541E-09,-3.8272000000000005E-10,-1.7056E-09,1.3161000000000002E-06,-1.3055E-06
-0.04,0.01,-5.4513E-09,-3.6050000000000005E-10,-1.7226E-09,1.3166000000000002E-06,-1.3062E-06
-0.035,0.01,-5.4378E-09,-3.4259E-10,-1.7328E-09,1.3158000000000002E-06,-1.3054E-06
-0.030000000000000002,0.01,-5.4327E-09,-3.2318E-10,-1.7418E-09,1.3169E-06,-1.3063E-06
-0.025,0.01,-5.406E-09,-2.8976000000000004E-10,-1.7752E-09,1.3168E-06,-1.3072000000000002E-06
-0.02,0.01,-5.3914E-09,-2.8575E-10,-1.7906E-09,1.3166000000000002E-06,-1.3061E-06
-0.015000000000000001,0.01,-5.3717E-09,-2.7835000000000003E-10,-1.8029E-09,1.3172E-06,-1.306E-06
-0.01,0.01,-5.3473E-09,-2.6413E-10,-1.8297E-09,1.3172E-06,-1.3066000000000001E-06
-0.005,0.01,-5.3187E-09,-2.4203000000000004E-10,-1.861E-09,1.3171E-06,-1.3072000000000002E-06
0,0.01,-5.2863E-09,-2.4025E-10,-1.8982E-09,1.3177000000000001E-06,-1.3072000000000002E-06
0.005,0.01,-5.2588E-09,-2.1854000000000003E-10,-1.9386E-09,1.3168E-06,-1.3063E-06
0.01,0.01,-5.2141E-09,-2.0730000000000002E-10,-1.9888E-09,1.3169E-06,-1.3075000000000002E-06
0.015000000000000001,0.01,-5.1662E-09,-2.0725E-10,-2.0111E-09,1.3176E-06,-1.3072000000000002E-06
0.02,0.01,-5.1111E-09,-1.8436000000000002E-10,-2.0826E-09,1.3173E-06,-1.3071000000000002E-06
0.025,0.01,-5.0472E-09,-1.6792E-10,-2.1551E-09,1.3169E-06,-1.3070000000000002E-06
0.030000000000000002,0.01,-4.981E-09,-1.856E-10,-2.2011E-09,1.3171E-06,-1.3067000000000001E-06
0.035,0.01,-4.9033E-09,-1.7584E-10,-2.2851E-09,1.3180000000000001E-06,-1.3080000000000002E-06
0.04,0.01,-4.7975E-09,-1.4456000000000002E-10,-2.4049E-09,1.3176E-06,-1.3073000000000002E-06
0.045000000000000005,0.01,-4.6881E-09,-1.5794E-10,-2.5067E-09,1.3181000000000001E-06,-1.3079000000000002E-06
0.05,0.01,-4.5446E-09,-1.4807E-10,-2.6379E-09,1.3181000000000001E-06,-1.3076000000000002E-06
0.055,0.01,-4.3969E-09,-1.1921000000000002E-10,-2.8088E-09,1.3178000000000001E-06,-1.3085E-06
0.060000000000000005,0.01,-4.2264E-09,-1.3817E-10,-2.9711E-09,1.3178000000000001E-06,-1.3075000000000002E-06
0.065,0.01,-3.9978E-09,-1.2788E-10,-3.1699E-09,1.3176E-06,-1.3078000000000002E-06
0.07,0.01,-3.7731E-09,-1.0347E-10,-3.4332E-09,1.3178000000000001E-06,-1.3076000000000002E-06
0.075,0.01,-3.4888E-09,-1.1076000000000001E-10,-3.7222E-09,1.3178000000000001E-06,-1.3083E-06
0.08,0.01,-3.1675E-09,-1.0636000000000001E-10,-4.0468E-09,1.3178000000000001E-06,-1.3075000000000002E-06
0.085,0.01,-2.764E-09,-8.460000000000001E-11,-4.4505E-09,1.3182000000000001E-06,-1.3079000000000002E-06
0.090000000000000011,0.01,-2.2988E-09,-7.8180000000000008E-11,-4.9099E-09,1.3178000000000001E-06,-1.3080000000000002E-06
0.095,0.01,-1.7651E-09,-8.15E-11,-5.4334E-09,1.3186000000000002E-06,-1.3081000000000002E-06
0.1,0.01,-1.1258E-09,-6.419E-11,-6.0841E-09,1.3186000000000002E-06,-1.3091E-06
0.10500000000000001,0.01,-3.9114E-10,-5.572E-11,-6.8123E-09,1.3187000000000002E-06,-1.3092E-06
0.11,0.01,4.8588000000000008E-10,-4.81E-11,-7.6987E-09,1.3190000000000002E-06,-1.3085E-06
0.115,0.01,1.4905E-09,-5.768E-11,-8.7166E-09,1.3192000000000002E-06,-1.3098000000000002E-06
0.12000000000000001,0.01,2.6753E-09,-3.362E-11,-9.8956E-09,1.3187000000000002E-06,-1.3094000000000001E-06
0.125,0.01,4.0713E-09,-2.5940000000000003E-11,-1.13267E-08,1.3191000000000002E-06,-1.3091E-06
0.13,0.01,5.7237E-09,-3.2210000000000004E-11,-1.2999599999999999E-08,1.32E-06,-1.3094000000000001E-06
0.135,0.01,7.7203E-09,-2.978E-11,-1.49414E-08,1.3197E-06,-1.3096000000000001E-06
0.14,0.01,9.9788E-09,-6.6E-12,-1.71972E-08,1.3192000000000002E-06,-1.3094000000000001E-06
0.14500000000000002,0.01,1.2705999999999998E-08,1.948E-11,-1.9921799999999997E-08,1.3190000000000002E-06,-1.3098000000000002E-06
0.15,0.01,1.5823399999999997E-08,1.54E-11,-2.30598E-08,1.3199E-06,-1.3101000000000002E-06
0.155,0.01,1.9561E-08,7.42E-12,-2.6777399999999997E-08,1.3195E-06,-1.3100000000000002E-06
0.16,0.01,2.3884599999999997E-08,2.691E-11,-3.1077999999999995E-08,1.3192000000000002E-06,-1.3095000000000001E-06
0.165,0.01,2.9081599999999997E-08,5.1260000000000006E-11,-3.62302E-08,1.3189000000000002E-06,-1.3095000000000001E-06
0.17,0.01,3.49614E-08,6.042000000000001E-11,-4.2221799999999995E-08,1.3197E-06,-1.3100000000000002E-06
0.17500000000000002,0.01,4.2071599999999993E-08,5.7890000000000006E-11,-4.9282E-08,1.3196E-06,-1.3102000000000002E-06
0.18000000000000002,0.01,5.02794E-08,5.9210000000000008E-11,-5.7463799999999993E-08,1.3190000000000002E-06,-1.3092E-06
0.185,0.01,5.9879999999999991E-08,7.3680000000000011E-11,-6.7219999999999989E-08,1.3193000000000002E-06,-1.3112E-06
0.19,0.01,7.1559799999999989E-08,9.4000000000000011E-11,-7.8573599999999991E-08,1.3189000000000002E-06,-1.3102000000000002E-06
0.195,0.01,8.4683199999999989E-08,9.415E-11,-9.2132E-08,1.3199E-06,-1.3104000000000002E-06
0.2,0.01,1.0047079999999999E-07,1.0523000000000001E-10,-1.080278E-07,1.3195E-06,-1.3100000000000002E-06
0.20500000000000002,0.01,1.194E-07,1.1866E-10,-1.2615999999999999E-07,1.3203E-06,-1.3105000000000002E-06
0.21000000000000002,0.01,1.4088E-07,1.3802E-10,-1.4862E-07,1.3202E-06,-1.3095000000000001E-06
0.215,0.01,1.6651999999999999E-07,1.4107E-10,-1.7366E-07,1.32E-06,-1.3100000000000002E-06
0.22,0.01,1.9706E-07,1.6022000000000002E-10,-2.035E-07,1.3205E-06,-1.3102000000000002E-06
0.225,0.01,2.3092E-07,1.6982000000000001E-10,-2.3815999999999998E-07,1.32E-06,-1.3099000000000002E-06
0.23,0.01,2.7266E-07,1.7465E-10,-2.7914E-07,1.3201E-06,-1.3099000000000002E-06
0.23500000000000001,0.01,3.2016E-07,1.9966E-10,-3.2664E-07,1.3208000000000001E-06,-1.3104000000000002E-06
0.24000000000000002,0.01,3.7673999999999997E-07,2.0915000000000002E-10,-3.8289999999999997E-07,1.3201E-06,-1.3104000000000002E-06
0.24500000000000002,0.01,4.413E-07,2.2414000000000001E-10,-4.4839999999999997E-07,1.3197E-06,-1.3100000000000002E-06
0.25,0.01,5.1934E-07,2.3645E-10,-5.269E-07,1.3201E-06,-1.3104000000000002E-06
0.255,0.01,6.0656E-07,2.5614E-10,-6.1596E-07,1.3198E-06,-1.3100000000000002E-06
0.26,0.01,7.1376E-07,2.7561000000000004E-10,-7.2125999999999994E-07,1.3206000000000001E-06,-1.3107000000000002E-06
0.265,0.01,8.3372E-07,2.8454000000000003E-10,-8.4318E-07,1.3197E-06,-1.3103000000000002E-06
0.27,0.01,9.7568E-07,3.1169000000000004E-10,-9.8224E-07,1.3201E-06,-1.3101000000000002E-06
0.275,0.01,1.1421E-06,3.3468000000000003E-10,-1.14856E-06,1.3206000000000001E-06,-1.3106000000000002E-06
0.28,0.01,1.3322000000000001E-06,3.4435E-10,-1.3357000000000002E-06,1.3205E-06,-1.3106000000000002E-06
0.28500000000000003,0.01,1.5502000000000002E-06,3.6508000000000005E-10,-1.5575000000000001E-06,1.3214000000000002E-06,-1.3113E-06
0.29000000000000004,0.01,1.8074000000000003E-06,3.8524E-10,-1.8122000000000002E-06,1.3209000000000001E-06,-1.3113E-06
0.29500000000000004,0.01,2.1005E-06,4.0449E-10,-2.1069E-06,1.3207000000000001E-06,-1.3113E-06
0.3,0.01,2.4399E-06,4.3436000000000004E-10,-2.4411000000000002E-06,1.3208000000000001E-06,-1.312E-06
0.305,0.01,2.8201000000000003E-06,4.4964E-10,-2.8293E-06,1.3214000000000002E-06,-1.3116E-06
0.31,0.01,3.2666E-06,4.7242E-10,-3.2716E-06,1.3213000000000002E-06,-1.3115E-06
0.315,0.01,3.7742000000000002E-06,5.1504E-10,-3.7790000000000006E-06,1.3212000000000002E-06,-1.3111E-06
0.32,0.01,4.3407000000000006E-06,4.9733000000000008E-10,-4.3576000000000004E-06,1.3205E-06,-1.3123000000000001E-06
0.325,0.01,5.0031000000000004E-06,5.6371E-10,-5.0110000000000008E-06,1.3212000000000002E-06,-1.3116E-06
0.33,0.01,5.7360000000000006E-06,5.7779E-10,-5.7576000000000006E-06,1.3213000000000002E-06,-1.3114E-06
0.335,0.01,6.5853E-06,5.8247000000000006E-10,-6.594100000000001E-06,1.3211000000000002E-06,-1.3116E-06
0.34,0.01,7.507700000000001E-06,6.5241E-10,-7.5346000000000007E-06,1.3208000000000001E-06,-1.3112E-06
0.34500000000000003,0.01,8.5726000000000016E-06,6.541900000000001E-10,-8.5942000000000015E-06,1.3215000000000002E-06,-1.3110000000000002E-06
0.35000000000000003,0.01,9.7582000000000009E-06,6.8701000000000009E-10,-9.7755000000000015E-06,1.3212000000000002E-06,-1.312E-06
0.35500000000000004,0.01,1.10646E-05,7.4887E-10,-1.1082700000000002E-05,1.3217000000000002E-06,-1.3113E-06
0.36000000000000004,0.01,1.2562000000000001E-05,7.7459E-10,-1.2558E-05,1.3213000000000002E-06,-1.3117E-06
0.365,0.01,1.4164E-05,7.8927000000000011E-10,-1.4176000000000001E-05,1.3212000000000002E-06,-1.3115E-06
0.37,0.01,1.5948E-05,8.476300000000001E-10,-1.5942E-05,1.3217000000000002E-06,-1.3115E-06
0.375,0.01,1.7942000000000002E-05,8.5796000000000011E-10,-1.7912E-05,1.3220000000000002E-06,-1.3125000000000001E-06
0.38,0.01,2.0048000000000002E-05,9.2118000000000012E-10,-2.0062000000000002E-05,1.3217000000000002E-06,-1.3126000000000002E-06
0.385,0.01,2.2458E-05,9.6429E-10,-2.2422E-05,1.3217000000000002E-06,-1.312E-06
0.39,0.01,2.4982000000000002E-05,9.9073000000000016E-10,-2.4940000000000002E-05,1.3215000000000002E-06,-1.3122000000000001E-06
0.395,0.01,2.7748000000000003E-05,1.06209E-09,-2.7768000000000002E-05,1.3216000000000002E-06,-1.3116E-06
0.4,0.01,3.071E-05,1.07231E-09,-3.0684E-05,1.3212000000000002E-06,-1.312E-06
0.405,0.01,3.3898E-05,1.1285E-09,-3.3928000000000004E-05,1.3213000000000002E-06,-1.3118E-06
0.41000000000000003,0.01,3.7324000000000004E-05,1.1812E-09,-3.7336E-05,1.3218000000000002E-06,-1.3115E-06
0.41500000000000004,0.01,4.1032E-05,1.2612E-09,-4.0992E-05,1.3226E-06,-1.3131000000000002E-06
0.42000000000000004,0.01,4.4896E-05,1.2837E-09,-4.4852000000000004E-05,1.3217000000000002E-06,-1.3125000000000001E-06
0.42500000000000004,0.01,4.9082E-05,1.3579E-09,-4.906E-05,1.3218000000000002E-06,-1.3126000000000002E-06
0.43,0.01,5.3400000000000004E-05,1.4249E-09,-5.3346E-05,1.3223E-06,-1.3122000000000001E-06
0.435,0.01,5.8084E-05,1.4738E-09,-5.8066E-05,1.3223E-06,-1.3125000000000001E-06
0.44,0.01,6.2914E-05,1.5387E-09,-6.2824000000000007E-05,1.3216000000000002E-06,-1.3121000000000001E-06
0.445,0.01,6.7972E-05,1.6215E-09,-6.8034E-05,1.3219000000000002E-06,-1.3117E-06
0.45,0.01,7.3138E-05,1.6731E-09,-7.3196000000000009E-05,1.3224E-06,-1.3117E-06
0.455,0.01,7.8794E-05,1.7436E-09,-7.8768E-05,1.3217000000000002E-06,-1.3126000000000002E-06
0.46,0.01,8.4352000000000008E-05,1.8277E-09,-8.4408000000000009E-05,1.3220000000000002E-06,-1.3126000000000002E-06
0.465,0.01,9.0248000000000007E-05,1.9018E-09,-9.024E-05,1.3215000000000002E-06,-1.3117E-06
0.47000000000000003,0.01,9.6502E-05,2.0012E-09,-9.636200000000001E-05,1.3215000000000002E-06,-1.3116E-06
0.47500000000000003,0.01,0.000102698,2.0724E-09,-0.00010266600000000001,1.3221000000000002E-06,-1.3125000000000001E-06
0.48000000000000004,0.01,0.000109144,2.1718E-09,-0.00010906200000000001,1.3212000000000002E-06,-1.3123000000000001E-06
0.48500000000000004,0.01,0.00011626,2.2638E-09,-0.00011574000000000001,1.3213000000000002E-06,-1.3131000000000002E-06
0.49000000000000005,0.01,0.00012284,2.3525E-09,-0.00012282000000000002,1.3220000000000002E-06,-1.3135000000000002E-06
0.49500000000000005,0.01,0.0001298,2.4775E-09,-0.00012934,1.323E-06,-1.3126000000000002E-06
0.5,0.01,0.00013688,2.5495E-09,-0.00013646,1.3224E-06,-1.3132000000000002E-06
0.505,0.01,0.0001438,2.6862E-09,-0.00014352,1.3223E-06,-1.3134000000000002E-06
0.51,0.01,0.00015104000000000002,2.7992E-09,-0.00015108,1.3234000000000001E-06,-1.3138000000000002E-06
0.515,0.01,0.00015872,2.9032E-09,-0.00015846,1.3226E-06,-1.3134000000000002E-06
0.52,0.01,0.00016590000000000002,3.0248E-09,-0.00016626,1.3224E-06,-1.3128000000000002E-06
0.525,0.01,0.00017384,3.1786E-09,-0.00017378,1.3219000000000002E-06,-1.3131000000000002E-06
0.53,0.01,0.0001817,3.3059E-09,-0.00018126,1.3217000000000002E-06,-1.3122000000000001E-06
0.535,0.01,0.00018936000000000002,3.4221E-09,-0.00018896,1.3217000000000002E-06,-1.3122000000000001E-06
0.54,0.01,0.00019706000000000001,3.5702E-09,-0.00019690000000000002,1.3220000000000002E-06,-1.3124000000000001E-06
0.545,0.01,0.00020488,3.7467E-09,-0.00020472,1.3228E-06,-1.3129000000000002E-06
