Repository: DecaMeron23/Caratterizzazione-Mosfet

# Studio della tolleranza alle radiazioni ionizzanti di MOSFET in tecnologia 28nm

## Tesi triennale d'Ingegneria Informatica

### Autori:

* Nicola Cattaneo
* Emilio Meroni

### Divisione Cartelle
* **Tesi** Cartella contenente il materiale per la produzione della tesi
* **Script Statiche** Cartella contentente tutti gli script per le analisi delle misure statiche.
* **Script Rumore** Cartella contentente tutti gli script per le analisi delle misure di rumore.
* **Misure Statiche** Cartella contenente le misure statiche
* **Misure Statiche** Cartella contenente le misure di rumore
* **Altri Script** Script di riferimento

File: Misure statiche/N4/Chip4NMOS_1Grad/N4-100-30/id-vgs_2.csv (part 1 of 7)
I/V Sweep,id_vgs_2
RecordTime,02/21/2024 09:21:58
Device ID,
Count,2
Flag,
Remarks,
vg,vd,id,ig,is,iavdd,ignd
-0.3,0,-6.3283E-09,-4.63874E-08,-5.6804E-10,1.241E-06,-1.1858000000000002E-06
-0.29500000000000004,0,-6.4765E-09,-4.1313999999999995E-08,-5.744E-10,1.2423000000000002E-06,-1.1918000000000002E-06
-0.29000000000000004,0,-6.4902E-09,-3.72544E-08,-5.7861E-10,1.2438E-06,-1.1970000000000001E-06
-0.28500000000000003,0,-6.5007E-09,-3.3556399999999995E-08,-5.7841000000000007E-10,1.2442E-06,-1.2013E-06
-0.28,0,-6.5049E-09,-3.0149399999999996E-08,-5.8461E-10,1.2451000000000002E-06,-1.2055000000000002E-06
-0.275,0,-6.5159E-09,-2.7157799999999997E-08,-5.8308E-10,1.2464E-06,-1.2083000000000002E-06
-0.27,0,-6.521E-09,-2.4449399999999998E-08,-5.907E-10,1.2466E-06,-1.2121000000000002E-06
-0.265,0,-6.5368E-09,-2.2018E-08,-5.8875000000000006E-10,1.2472E-06,-1.2152E-06
-0.26,0,-6.5414E-09,-1.98448E-08,-5.8173E-10,1.2475000000000001E-06,-1.2179E-06
-0.255,0,-6.5506E-09,-1.7913399999999998E-08,-5.8447E-10,1.2481000000000002E-06,-1.2201000000000002E-06
-0.25,0,-6.5484E-09,-1.6089399999999998E-08,-5.8709000000000009E-10,1.2482000000000002E-06,-1.2226000000000002E-06
-0.24500000000000002,0,-6.5627E-09,-1.4529999999999998E-08,-5.9166E-10,1.2493E-06,-1.2244E-06
-0.24000000000000002,0,-6.5677E-09,-1.30932E-08,-5.8993E-10,1.2497E-06,-1.2268E-06
-0.23500000000000001,0,-6.5777E-09,-1.17854E-08,-5.9477E-10,1.2496E-06,-1.2281000000000002E-06
-0.23,0,-6.583E-09,-1.06578E-08,-5.9353E-10,1.2510000000000002E-06,-1.2303E-06
-0.225,0,-6.5848E-09,-9.61E-09,-5.8997000000000008E-10,1.2518E-06,-1.2325E-06
-0.22,0,-6.6081E-09,-8.6776E-09,-5.9318E-10,1.2517000000000002E-06,-1.2336000000000001E-06
-0.215,0,-6.6147E-09,-7.8277E-09,-5.9646E-10,1.2530000000000001E-06,-1.2347000000000002E-06
-0.21000000000000002,0,-6.6224E-09,-7.0461E-09,-5.9107E-10,1.2536000000000002E-06,-1.2366000000000002E-06
-0.20500000000000002,0,-6.6409E-09,-6.3763E-09,-5.9687E-10,1.2541000000000002E-06,-1.2378E-06
-0.2,0,-6.6514E-09,-5.7506E-09,-5.9414000000000008E-10,1.2549E-06,-1.2391000000000001E-06
-0.195,0,-6.6502E-09,-5.1757E-09,-5.9128E-10,1.2556E-06,-1.2403000000000002E-06
-0.19,0,-6.6632E-09,-4.6685E-09,-5.8927000000000008E-10,1.2554E-06,-1.2409E-06
-0.185,0,-6.6677E-09,-4.2067E-09,-5.9138000000000008E-10,1.2565000000000002E-06,-1.2423000000000002E-06
-0.18000000000000002,0,-6.684E-09,-3.8126E-09,-5.8378E-10,1.2568000000000002E-06,-1.2432000000000002E-06
-0.17500000000000002,0,-6.6974E-09,-3.4471E-09,-5.8351000000000009E-10,1.2573000000000002E-06,-1.2441E-06
-0.17,0,-6.7032E-09,-3.1032E-09,-5.813E-10,1.2587000000000001E-06,-1.2446000000000001E-06
-0.165,0,-6.718E-09,-2.8237E-09,-5.728200000000001E-10,1.2585E-06,-1.2444E-06
-0.16,0,-6.7333E-09,-2.5478E-09,-5.7388000000000009E-10,1.2593000000000002E-06,-1.2458000000000002E-06
-0.155,0,-6.738E-09,-2.3037E-09,-5.7160000000000007E-10,1.2596000000000002E-06,-1.2469E-06
-0.15,0,-6.765E-09,-2.0899E-09,-5.6611E-10,1.2596000000000002E-06,-1.2481000000000002E-06
-0.14500000000000002,0,-6.7683E-09,-1.8949E-09,-5.4653000000000008E-10,1.2609E-06,-1.2481000000000002E-06
-0.14,0,-6.7802E-09,-1.7143E-09,-5.5128000000000009E-10,1.2609E-06,-1.2494E-06
-0.135,0,-6.7964E-09,-1.5596E-09,-5.5433000000000009E-10,1.2607E-06,-1.2488000000000002E-06
-0.13,0,-6.8071E-09,-1.4306E-09,-5.1442000000000007E-10,1.261E-06,-1.2493E-06
-0.125,0,-6.8305E-09,-1.2965E-09,-5.0806E-10,1.2619000000000002E-06,-1.2503000000000001E-06
-0.12000000000000001,0,-6.8559E-09,-1.1715E-09,-5.0183E-10,1.2621000000000002E-06,-1.2506000000000002E-06
-0.115,0,-6.8822E-09,-1.0889E-09,-4.6112000000000006E-10,1.2632E-06,-1.2511000000000002E-06
-0.11,0,-6.9135E-09,-9.8176000000000013E-10,-4.5712E-10,1.2627000000000002E-06,-1.252E-06
-0.10500000000000001,0,-6.943E-09,-8.9045000000000006E-10,-4.3790000000000006E-10,1.2635E-06,-1.2516000000000002E-06
-0.1,0,-6.9654E-09,-8.150500000000001E-10,-4.1609E-10,1.2642000000000001E-06,-1.2529000000000001E-06
-0.095,0,-6.9892E-09,-7.5974000000000011E-10,-3.8830000000000004E-10,1.2638E-06,-1.2532000000000001E-06
-0.090000000000000011,0,-7.0324E-09,-6.9726E-10,-3.3824E-10,1.2634E-06,-1.2529000000000001E-06
-0.085,0,-7.0848E-09,-6.3789000000000006E-10,-2.9863000000000003E-10,1.2645000000000001E-06,-1.2539000000000002E-06
-0.08,0,-7.1292E-09,-5.9307E-10,-2.7718E-10,1.2644000000000001E-06,-1.2539000000000002E-06
-0.075,0,-7.1842E-09,-5.5007E-10,-1.9428000000000003E-10,1.2649000000000002E-06,-1.2547E-06
-0.07,0,-7.2392E-09,-5.1101000000000008E-10,-1.4037E-10,1.2654000000000002E-06,-1.2542000000000002E-06
-0.065,0,-7.3529E-09,-4.7722E-10,-7.4430000000000008E-11,1.2651000000000002E-06,-1.2548E-06
-0.060000000000000005,0,-7.3683E-09,-4.3416000000000003E-10,1.968E-11,1.2658000000000002E-06,-1.2555E-06
-0.055,0,-7.4964E-09,-4.0827000000000003E-10,1.0137000000000001E-10,1.2664E-06,-1.255E-06
-0.05,0,-7.6216E-09,-3.8317000000000003E-10,2.0736000000000002E-10,1.2663E-06,-1.2566000000000002E-06
-0.045000000000000005,0,-7.7485E-09,-3.5725000000000003E-10,2.7333000000000003E-10,1.2674000000000001E-06,-1.2572000000000002E-06
-0.04,0,-7.8887E-09,-3.3774E-10,4.2134E-10,1.2676000000000002E-06,-1.2575E-06
-0.035,0,-8.0159E-09,-3.2123000000000004E-10,1.1401000000000002E-10,1.2682000000000002E-06,-1.2579E-06
-0.030000000000000002,0,-8.1949E-09,-2.9730000000000005E-10,7.462400000000001E-10,1.2687E-06,-1.2584E-06
-0.025,0,-8.345E-09,-2.8148000000000005E-10,9.7214000000000012E-10,1.2678000000000002E-06,-1.2573000000000002E-06
-0.02,0,-8.59E-09,-2.6690000000000003E-10,1.1500700000000001E-09,1.2688E-06,-1.2579E-06
-0.015000000000000001,0,-8.8448E-09,-2.5198000000000004E-10,1.4188E-09,1.2697E-06,-1.2593000000000002E-06
-0.01,0,-9.1967E-09,-2.419E-10,1.7118E-09,1.2698000000000001E-06,-1.2597000000000002E-06
-0.005,0,-9.551E-09,-2.3095000000000001E-10,2.1181E-09,1.2702000000000001E-06,-1.2596000000000002E-06
0,0,-9.9713E-09,-2.1562000000000003E-10,2.51E-09,1.2697E-06,-1.2597000000000002E-06
0.005,0,-1.04777E-08,-2.0768000000000003E-10,2.9771E-09,1.2698000000000001E-06,-1.2594000000000002E-06
0.01,0,-1.09879E-08,-1.9592E-10,3.5358E-09,1.2703000000000002E-06,-1.2608E-06
0.015000000000000001,0,-1.15038E-08,-1.8389000000000002E-10,4.0257E-09,1.2709000000000002E-06,-1.2606E-06
0.02,0,-1.1998999999999999E-08,-1.7905000000000002E-10,4.6415E-09,1.2711000000000002E-06,-1.2611E-06
0.025,0,-1.2892199999999998E-08,-1.7139000000000002E-10,5.4509E-09,1.2708000000000002E-06,-1.2609E-06
0.030000000000000002,0,-1.3602799999999999E-08,-1.6160000000000002E-10,6.1131E-09,1.2714000000000002E-06,-1.2607E-06
0.035,0,-1.4622799999999999E-08,-1.5609E-10,7.2289E-09,1.2718E-06,-1.2606E-06
0.04,0,-1.56026E-08,-1.4713000000000001E-10,8.1846E-09,1.2713000000000002E-06,-1.2615000000000001E-06
0.045000000000000005,0,-1.67762E-08,-1.4064000000000002E-10,9.347E-09,1.2718E-06,-1.2613E-06
0.05,0,-1.8091E-08,-1.3457E-10,1.06953E-08,1.2724E-06,-1.2616000000000001E-06
0.055,0,-1.9158399999999997E-08,-1.2604E-10,1.13762E-08,1.2724E-06,-1.2619000000000002E-06
0.060000000000000005,0,-2.0724799999999998E-08,-1.2125000000000002E-10,1.3251599999999998E-08,1.2729000000000001E-06,-1.2621000000000002E-06
0.065,0,-2.2827999999999998E-08,-1.1339000000000001E-10,1.4243399999999999E-08,1.2733000000000002E-06,-1.2628000000000002E-06
0.07,0,-2.5516999999999996E-08,-1.0464000000000001E-10,1.82822E-08,1.2743000000000002E-06,-1.2628000000000002E-06
0.075,0,-2.9219E-08,-1.0361E-10,2.1436799999999998E-08,1.2742000000000002E-06,-1.2634E-06
0.08,0,-3.2192399999999996E-08,-9.316E-11,2.5173799999999997E-08,1.2746E-06,-1.2641E-06
0.085,0,-3.60262E-08,-8.856E-11,2.8863599999999998E-08,1.2743000000000002E-06,-1.2642000000000001E-06
0.090000000000000011,0,-4.0630399999999996E-08,-8.2060000000000012E-11,2.88414E-08,1.2741000000000002E-06,-1.2635E-06
0.095,0,-4.6587399999999994E-08,-7.3880000000000008E-11,3.9107399999999996E-08,1.2741000000000002E-06,-1.2643000000000001E-06
0.1,0,-5.19124E-08,-6.873E-11,4.3430999999999994E-08,1.2743000000000002E-06,-1.2646000000000001E-06
0.10500000000000001,0,-5.7066199999999994E-08,-6.179E-11,5.0046199999999995E-08,1.2745E-06,-1.2642000000000001E-06
0.11,0,-6.46744E-08,-5.8180000000000006E-11,5.66618E-08,1.2741000000000002E-06,-1.2649000000000002E-06
0.115,0,-7.4108199999999989E-08,-4.771E-11,6.1432199999999988E-08,1.2746E-06,-1.2648000000000002E-06
0.12000000000000001,0,-8.399739999999999E-08,-4.491E-11,7.67006E-08,1.2758000000000001E-06,-1.2650000000000002E-06
0.125,0,-9.268899999999999E-08,-3.6210000000000003E-11,8.8561E-08,1.2752E-06,-1.2650000000000002E-06
0.13,0,-1.0865759999999998E-07,-3.23E-11,1.02006E-07,1.2748E-06,-1.2648000000000002E-06
0.135,0,-1.2338E-07,-2.529E-11,1.139E-07,1.2742000000000002E-06,-1.2642000000000001E-06
0.14,0,-1.4084E-07,-1.8710000000000002E-11,1.3252E-07,1.2747E-06,-1.2644000000000001E-06
0.14500000000000002,0,-1.591E-07,-1.3370000000000001E-11,1.5072E-07,1.2755000000000001E-06,-1.2652000000000002E-06
0.15,0,-1.7994E-07,-7.95E-12,1.7338E-07,1.2756000000000001E-06,-1.2655000000000002E-06
0.155,0,-2.0407999999999999E-07,1.93E-12,1.946E-07,1.2756000000000001E-06,-1.2662E-06
0.16,0,-2.2991999999999998E-07,4.46E-12,2.2265999999999998E-07,1.2762000000000002E-06,-1.2664E-06
0.165,0,-2.562E-07,1.612E-11,2.5006E-07,1.2759000000000001E-06,-1.2663E-06
0.17,0,-2.9752E-07,2.265E-11,2.8602E-07,1.2773E-06,-1.2667E-06
0.17500000000000002,0,-3.3034E-07,2.635E-11,3.2708E-07,1.2768000000000002E-06,-1.2668E-06
0.18000000000000002,0,-3.8126E-07,3.416E-11,3.781E-07,1.2768000000000002E-06,-1.2669E-06
0.185,0,-4.2449999999999997E-07,4.0590000000000005E-11,4.246E-07,1.2776E-06,-1.2674000000000001E-06
0.19,0,-4.9186E-07,4.593E-11,4.8422E-07,1.2777E-06,-1.2679000000000002E-06
0.195,0,-5.4128E-07,5.6540000000000006E-11,5.396E-07,1.2774E-06,-1.2667E-06
0.2,0,-6.257E-07,6.16E-11,6.2058E-07,1.2773E-06,-1.2671000000000001E-06
0.20500000000000002,0,-7.0152E-07,6.705E-11,6.9934E-07,1.2777E-06,-1.2674000000000001E-06
0.21000000000000002,0,-7.9892E-07,8.009E-11,7.9566E-07,1.2777E-06,-1.2679000000000002E-06
0.215,0,-8.919E-07,8.1920000000000013E-11,8.8167999999999994E-07,1.2775E-06,-1.2673000000000001E-06
0.22,0,-1.01168E-06,9.084E-11,1.01216E-06,1.2773E-06,-1.2679000000000002E-06
0.225,0,-1.14526E-06,9.938000000000001E-11,1.13506E-06,1.2779E-06,-1.2680000000000002E-06
0.23,0,-1.3244000000000002E-06,1.083E-10,1.3371E-06,1.2787000000000001E-06,-1.2689E-06
0.23500000000000001,0,-1.5166000000000002E-06,1.1139E-10,1.492E-06,1.2788000000000002E-06,-1.269E-06
0.24000000000000002,0,-1.5781000000000002E-06,1.2408E-10,1.7045000000000002E-06,1.2793000000000002E-06,-1.2685000000000002E-06
0.24500000000000002,0,-1.774E-06,1.3028000000000001E-10,1.8964000000000002E-06,1.2798000000000002E-06,-1.269E-06
0.25,0,-1.9821E-06,1.3811E-10,2.1098E-06,1.2794000000000002E-06,-1.2689E-06
0.255,0,-2.3994000000000003E-06,1.4891E-10,2.2778E-06,1.2787000000000001E-06,-1.2693E-06
0.26,0,-2.6235000000000004E-06,1.5376000000000002E-10,2.6044000000000004E-06,1.2799000000000002E-06,-1.2695E-06
0.265,0,-2.9144000000000004E-06,1.6504E-10,2.8954000000000003E-06,1.2795000000000002E-06,-1.2696E-06
0.27,0,-3.0975000000000004E-06,1.7296000000000002E-10,3.2182000000000004E-06,1.2793000000000002E-06,-1.2704000000000002E-06
0.275,0,-3.4116000000000005E-06,1.8182000000000003E-10,2.6016000000000002E-06,1.2799000000000002E-06,-1.2695E-06
0.28,0,-3.9377000000000004E-06,1.9239000000000002E-10,3.9271E-06,1.2796000000000002E-06,-1.2706000000000002E-06
0.28500000000000003,0,-4.3603E-06,2.0243000000000002E-10,4.3334000000000007E-06,1.2799000000000002E-06,-1.2698000000000001E-06
0.29000000000000004,0,-4.7869000000000007E-06,2.0929E-10,4.7930000000000005E-06,1.2802E-06,-1.2696E-06
0.29500000000000004,0,-5.2525E-06,2.2044000000000002E-10,5.3213E-06,1.2804E-06,-1.2709000000000002E-06
0.3,0,-5.676E-06,2.3246000000000002E-10,2.3805000000000003E-06,1.2801E-06,-1.2704000000000002E-06
0.305,0,-6.1451000000000007E-06,2.415E-10,1.3965E-06,1.2811000000000001E-06,-1.2709000000000002E-06
0.31,0,-6.7629000000000009E-06,2.5068E-10,2.4402000000000004E-06,1.2808E-06,-1.2703000000000002E-06
0.315,0,-7.3280000000000008E-06,2.6357E-10,7.4543000000000008E-06,1.2811000000000001E-06,-1.2705000000000002E-06
0.32,0,-7.6983E-06,2.6910000000000003E-10,7.938800000000001E-06,1.2804E-06,-1.2702000000000001E-06
0.325,0,-8.5662000000000011E-06,2.8285E-10,5.3479000000000009E-06,1.2807E-06,-1.2704000000000002E-06
0.33,0,-9.2253000000000013E-06,2.9496000000000003E-10,9.1358000000000015E-06,1.2804E-06,-1.2709000000000002E-06
0.335,0,-1.0009E-05,3.0450000000000003E-10,6.5109000000000006E-06,1.2809E-06,-1.2707000000000002E-06
0.34,0,-1.0787500000000001E-05,3.1548000000000003E-10,7.7215E-06,1.2807E-06,-1.2719E-06
0.34500000000000003,0,-1.1505800000000001E-05,3.2605000000000003E-10,1.1500800000000002E-05,1.2808E-06,-1.2710000000000002E-06
0.35000000000000003,0,-1.17197E-05,3.4236000000000005E-10,1.1718E-05,1.2809E-06,-1.2709000000000002E-06
0.35500000000000004,0,-1.1719800000000001E-05,3.5617E-10,1.1500700000000002E-05,1.281E-06,-1.2717E-06
0.36000000000000004,0,-1.116E-05,3.6652000000000004E-10,1.4186000000000001E-05,1.2823000000000002E-06,-1.2723E-06
0.365,0,-1.5054E-05,3.7785000000000004E-10,1.5002000000000001E-05,1.2826000000000002E-06,-1.2725E-06
0.37,0,-1.5806E-05,3.9407E-10,1.5792E-05,1.2818000000000002E-06,-1.2724E-06
0.375,0,-1.6882000000000002E-05,4.0732000000000005E-10,1.7002E-05,1.2818000000000002E-06,-1.2714000000000002E-06
0.38,0,-1.7706E-05,4.2064E-10,1.7728E-05,1.2820000000000002E-06,-1.2728000000000001E-06
0.385,0,-1.8726E-05,4.3657E-10,1.8802E-05,1.283E-06,-1.2726000000000001E-06
0.39,0,-1.9790000000000002E-05,4.5006000000000005E-10,1.9738E-05,1.2824000000000002E-06,-1.2731000000000001E-06
0.395,0,-2.0762000000000002E-05,4.6787000000000006E-10,2.0938000000000002E-05,1.2827000000000002E-06,-1.2735000000000002E-06
0.4,0,-2.1664E-05,4.7925000000000008E-10,2.1760000000000002E-05,1.2838E-06,-1.2735000000000002E-06
0.405,0,-2.2778E-05,4.9479E-10,2.2808E-05,1.2838E-06,-1.2731000000000001E-06
0.41000000000000003,0,-2.3938E-05,5.1553000000000008E-10,2.372E-05,1.2832E-06,-1.2732000000000002E-06
0.41500000000000004,0,-2.4866000000000002E-05,5.2995E-10,2.4944E-05,1.2826000000000002E-06,-1.2731000000000001E-06
0.42000000000000004,0,-2.5978E-05,5.4606000000000008E-10,2.5896E-05,1.2842000000000001E-06,-1.2737000000000002E-06
0.42500000000000004,0,-2.695E-05,5.6539E-10,2.6976E-05,1.2829E-06,-1.2732000000000002E-06
0.43,0,-2.796E-05,5.8354E-10,2.78E-05,1.2833E-06,-1.2732000000000002E-06
0.435,0,-2.8840000000000002E-05,6.0018000000000009E-10,2.8990000000000002E-05,1.2837E-06,-1.2736000000000002E-06
0.44,0,-2.9874000000000002E-05,6.1722000000000007E-10,2.995E-05,1.2835E-06,-1.2733000000000002E-06
0.445,0,-3.0968E-05,6.4146000000000008E-10,3.0698E-05,1.2841000000000001E-06,-1.2737000000000002E-06
0.45,0,-3.2044E-05,6.5866000000000008E-10,3.2156E-05,1.2832E-06,-1.2744E-06
0.455,0,-3.2778000000000004E-05,6.7794E-10,3.2764E-05,1.2842000000000001E-06,-1.2745E-06
0.46,0,-3.388E-05,7.0270000000000007E-10,3.414E-05,1.2832E-06,-1.2744E-06
0.465,0,-3.4946E-05,7.2371000000000008E-10,3.5386E-05,1.2841000000000001E-06,-1.2738000000000002E-06
0.47000000000000003,0,-3.5656E-05,7.4416E-10,3.5814E-05,1.2838E-06,-1.2745E-06
0.47500000000000003,0,-3.6878E-05,7.6859E-10,3.6838E-05,1.2836E-06,-1.2745E-06
0.48000000000000004,0,-3.785E-05,7.9522000000000007E-10,3.7814E-05,1.2845000000000002E-06,-1.2745E-06
0.48500000000000004,0,-3.8956000000000004E-05,8.1689000000000006E-10,3.8724000000000004E-05,1.2841000000000001E-06,-1.2742000000000002E-06
0.49000000000000005,0,-3.9524E-05,8.4252000000000011E-10,3.9548E-05,1.2841000000000001E-06,-1.2743000000000002E-06
0.49500000000000005,0,-4.0342E-05,8.667100000000001E-10,4.054E-05,1.2843000000000001E-06,-1.2747E-06
0.5,0,-4.1268E-05,8.951E-10,4.1164E-05,1.2842000000000001E-06,-1.2747E-06
0.505,0,-4.21E-05,9.1895000000000012E-10,4.1946E-05,1.2847000000000002E-06,-1.2752E-06
0.51,0,-4.3084E-05,9.4974E-10,4.3106000000000004E-05,1.2848000000000002E-06,-1.2744E-06
0.515,0,-4.418E-05,9.7978000000000011E-10,4.3986E-05,1.2847000000000002E-06,-1.2748E-06
0.52,0,-4.4712E-05,1.0074100000000001E-09,4.4478000000000003E-05,1.2839000000000001E-06,-1.2756000000000001E-06
0.525,0,-4.5572000000000003E-05,1.0384E-09,4.5346E-05,1.2849000000000002E-06,-1.2749E-06
0.53,0,-4.6392E-05,1.07401E-09,4.6442E-05,1.2854000000000002E-06,-1.2753E-06
0.535,0,-4.74E-05,1.1048200000000001E-09,4.7382E-05,1.2844000000000002E-06,-1.275E-06
0.54,0,-4.8026000000000004E-05,1.1351E-09,4.7988E-05,1.2851000000000002E-06,-1.2756000000000001E-06
0.545,0,-4.858E-05,1.1718E-09,4.8822E-05,1.2862E-06,-1.2759000000000001E-06
0.55,0,-4.9234E-05,1.2063E-09,4.9362E-05,1.2861E-06,-1.2756000000000001E-06
0.555,0,-4.9796E-05,1.2414E-09,4.9828000000000005E-05,1.2855000000000002E-06,-1.2767000000000002E-06
0.56,0,-5.062E-05,1.281E-09,5.0876E-05,1.2867000000000001E-06,-1.2762000000000002E-06
0.56500000000000006,0,-5.1494E-05,1.3232E-09,5.1528E-05,1.2859E-06,-1.2759000000000001E-06
0.57000000000000006,0,-5.208E-05,1.3591E-09,5.214E-05,1.2852000000000002E-06,-1.2763000000000002E-06
0.57500000000000007,0,-5.2644E-05,1.399E-09,5.2708000000000004E-05,1.2863E-06,-1.2768000000000002E-06
0.58000000000000007,0,-5.355E-05,1.4481E-09,5.3714E-05,1.2865E-06,-1.2768000000000002E-06
0.58500000000000008,0,-5.3966000000000005E-05,1.4898E-09,5.4078E-05,1.286E-06,-1.2775E-06
0.59000000000000008,0,-5.4494000000000004E-05,1.5357E-09,5.431E-05,1.2868000000000001E-06,-1.2777E-06
0.595,0,-5.5342E-05,1.5856E-09,5.4864E-05,1.2865E-06,-1.2768000000000002E-06
0.6,0,-5.5644000000000005E-05,1.6361E-09,5.5556E-05,1.2862E-06,-1.2771000000000002E-06
0.605,0,-5.6104000000000004E-05,1.6832E-09,5.6242E-05,1.2869000000000001E-06,-1.2772E-06
0.61,0,-5.7048E-05,1.7339E-09,5.7088E-05,1.2866E-06,-1.2762000000000002E-06
0.615,0,-5.7332E-05,1.7908E-09,5.7512E-05,1.2866E-06,-1.2765000000000002E-06
0.62,0,-5.787E-05,1.8417E-09,5.8112E-05,1.2861E-06,-1.2769000000000002E-06
0.625,0,-5.8568E-05,1.9084E-09,5.844E-05,1.2864E-06,-1.2768000000000002E-06
0.63,0,-5.8778000000000005E-05,1.9665E-09,5.9012000000000004E-05,1.2865E-06,-1.2772E-06
0.635,0,-5.9800000000000003E-05,2.034E-09,5.9456E-05,1.2862E-06,-1.2774E-06
0.64,0,-5.9616E-05,2.098E-09,5.9654E-05,1.2863E-06,-1.2775E-06
0.645,0,-6.022E-05,2.1635E-09,6.0318E-05,1.2869000000000001E-06,-1.2778E-06
0.65,0,-6.0830000000000005E-05,2.2337E-09,6.1022E-05,1.2873000000000002E-06,-1.2776E-06
0.655,0,-6.1384000000000007E-05,2.3093E-09,6.1096E-05,1.2874000000000002E-06,-1.2776E-06
0.66,0,-6.1106000000000008E-05,2.3774E-09,6.1162000000000008E-05,1.2870000000000001E-06,-1.2775E-06
0.665,0,-6.2044E-05,2.4577E-09,6.2104E-05,1.2873000000000002E-06,-1.2775E-06
0.67,0,-6.2498E-05,2.5412E-09,6.253E-05,1.2875000000000002E-06,-1.278E-06
0.675,0,-6.278E-05,2.6213E-09,6.2880000000000008E-05,1.2881000000000002E-06,-1.2786000000000001E-06
0.68,0,-6.3536E-05,2.7095E-09,6.3552E-05,1.2879000000000002E-06,-1.2784000000000001E-06
0.685,0,-6.3716E-05,2.802E-09,6.3496E-05,1.2885E-06,-1.2786000000000001E-06
0.69000000000000006,0,-6.4302000000000009E-05,2.8964E-09,6.433E-05,1.2874000000000002E-06,-1.2788000000000002E-06
0.69500000000000006,0,-6.4198E-05,2.9908E-09,6.4464E-05,1.2882000000000002E-06,-1.2791000000000002E-06
0.70000000000000007,0,-6.464E-05,3.0971E-09,6.4852000000000009E-05,1.2884000000000002E-06,-1.2788000000000002E-06
0.70500000000000007,0,-6.4858000000000008E-05,3.2036E-09,6.4932000000000008E-05,1.2879000000000002E-06,-1.2784000000000001E-06
0.71000000000000008,0,-6.5404E-05,3.3126E-09,6.5542E-05,1.2880000000000002E-06,-1.2783000000000001E-06
0.71500000000000008,0,-6.5572E-05,3.4315E-09,6.5420000000000007E-05,1.2886E-06,-1.2781E-06
0.72000000000000008,0,-6.5828000000000007E-05,3.5498E-09,6.5918E-05,1.2876000000000002E-06,-1.2782E-06
0.72500000000000009,0,-6.6136E-05,3.6736E-09,6.6224000000000008E-05,1.2883000000000002E-06,-1.2784000000000001E-06
0.73,0,-6.6626000000000009E-05,3.8073E-09,6.6516E-05,1.2884000000000002E-06,-1.2787000000000001E-06
0.735,0,-6.7246E-05,3.9427E-09,6.7098E-05,1.2883000000000002E-06,-1.2794000000000002E-06
0.74,0,-6.7482E-05,4.0894E-09,6.753E-05,1.2881000000000002E-06,-1.2790000000000002E-06
0.745,0,-6.7094E-05,4.2368E-09,6.7200000000000007E-05,1.2878000000000002E-06,-1.2787000000000001E-06
0.75,0,-6.7904E-05,4.3964E-09,6.7748E-05,1.2880000000000002E-06,-1.2788000000000002E-06
0.755,0,-6.8356000000000008E-05,4.5542E-09,6.826E-05,1.2884000000000002E-06,-1.2788000000000002E-06
0.76,0,-6.8146000000000008E-05,4.7255E-09,6.7982E-05,1.2884000000000002E-06,-1.2791000000000002E-06
0.765,0,-6.8632E-05,4.9048E-09,6.8606E-05,1.2884000000000002E-06,-1.2790000000000002E-06
0.77,0,-6.8868E-05,5.0874E-09,6.8792E-05,1.2888E-06,-1.2787000000000001E-06
0.775,0,-6.9174E-05,5.2809E-09,6.9228000000000009E-05,1.289E-06,-1.2793000000000002E-06
0.78,0,-6.9662E-05,5.4842E-09,6.9558E-05,1.2885E-06,-1.2789000000000002E-06
0.785,0,-6.9636000000000009E-05,5.6883E-09,6.9580000000000008E-05,1.2888E-06,-1.2793000000000002E-06
0.79,0,-6.9646E-05,5.9196E-09,6.9864000000000007E-05,1.2892E-06,-1.2797000000000002E-06
0.795,0,-7.0456E-05,6.1427E-09,7.0372E-05,1.2889E-06,-1.2797000000000002E-06
0.8,0,-7.0518E-05,6.3818E-09,7.0456E-05,1.2885E-06,-1.2790000000000002E-06
0.805,0,-7.0714E-05,6.6407E-09,7.065E-05,1.2887E-06,-1.28E-06
0.81,0,-7.1158E-05,6.9021E-09,7.0942E-05,1.2889E-06,-1.2796000000000002E-06
0.81500000000000006,0,-7.1236000000000007E-05,7.1756E-09,7.1134E-05,1.2894E-06,-1.2807E-06
0.82000000000000006,0,-7.1020000000000008E-05,7.4649E-09,7.1026000000000007E-05,1.2894E-06,-1.2797000000000002E-06
0.82500000000000007,0,-7.137E-05,7.7751E-09,7.1344E-05,1.2897000000000001E-06,-1.2806E-06
0.83000000000000007,0,-7.1842000000000008E-05,8.0837E-09,7.1884E-05,1.2901000000000002E-06,-1.2809E-06
0.83500000000000008,0,-7.1714E-05,8.4194E-09,7.166E-05,1.2892E-06,-1.28E-06
0.84000000000000008,0,-7.208E-05,8.77E-09,7.1928E-05,1.2900000000000001E-06,-1.2804E-06
0.84500000000000008,0,-7.171E-05,9.1337E-09,7.177E-05,1.2894E-06,-1.2797000000000002E-06
0.85000000000000009,0,-7.262E-05,9.5082E-09,7.2604E-05,1.2894E-06,-1.2803E-06
0.85500000000000009,0,-7.2702E-05,9.921E-09,7.27E-05,1.2891E-06,-1.2801E-06
0.86,0,-7.2996E-05,1.03323E-08,7.2656E-05,1.2892E-06,-1.2797000000000002E-06
0.865,0,-7.3182E-05,1.07749E-08,7.3038E-05,1.2892E-06,-1.2805E-06
0.87,0,-7.324E-05,1.12334E-08,7.3546E-05,1.2901000000000002E-06,-1.2808E-06
0.875,0,-7.3432E-05,1.1762799999999998E-08,7.3574E-05,1.2900000000000001E-06,-1.2803E-06
0.88,0,-7.3782E-05,1.2258999999999999E-08,7.3858E-05,1.2902000000000002E-06,-1.2811000000000001E-06
0.885,0,-7.4024000000000008E-05,1.2792399999999998E-08,7.3776E-05,1.2906000000000002E-06,-1.2808E-06
0.89,0,-7.3496E-05,1.3336199999999999E-08,7.3542000000000008E-05,1.2908000000000002E-06,-1.281E-06
0.895,0,-7.3614E-05,1.3911399999999998E-08,7.3524E-05,1.2903000000000002E-06,-1.2802E-06
0.9,0,-7.368E-05,1.4520999999999998E-08,7.3822E-05,1.2898000000000001E-06,-1.2805E-06
-0.3,0.01,-5.8517E-09,-4.59298E-08,-1.4684E-09,1.2904000000000002E-06,-1.2354E-06
-0.29500000000000004,0.01,-5.8689E-09,-4.08998E-08,-1.4775E-09,1.2900000000000001E-06,-1.2403000000000002E-06
-0.29000000000000004,0.01,-5.8539E-09,-3.6828599999999997E-08,-1.4925E-09,1.2912000000000002E-06,-1.2443E-06
-0.28500000000000003,0.01,-5.8473E-09,-3.32286E-08,-1.5011E-09,1.2909000000000002E-06,-1.2474000000000001E-06
-0.28,0.01,-5.8405E-09,-2.9844E-08,-1.501E-09,1.2902000000000002E-06,-1.2504000000000001E-06
-0.275,0.01,-5.8331E-09,-2.6915399999999998E-08,-1.509E-09,1.2903000000000002E-06,-1.2536000000000002E-06
-0.27,0.01,-5.8301E-09,-2.4249599999999997E-08,-1.5153E-09,1.2900000000000001E-06,-1.2561000000000001E-06
-0.265,0.01,-5.8138E-09,-2.1871799999999998E-08,-1.5561E-09,1.2906000000000002E-06,-1.2581E-06
-0.26,0.01,-5.8034E-09,-1.9663E-08,-1.5461E-09,1.2904000000000002E-06,-1.2609E-06
-0.255,0.01,-5.8056E-09,-1.77574E-08,-1.5511E-09,1.2910000000000002E-06,-1.2633E-06
-0.25,0.01,-5.7906E-09,-1.59454E-08,-1.568E-09,1.2910000000000002E-06,-1.2646000000000001E-06
-0.24500000000000002,0.01,-5.7648E-09,-1.4407199999999999E-08,-1.5924E-09,1.2904000000000002E-06,-1.2659E-06
-0.24000000000000002,0.01,-5.7594E-09,-1.2975399999999999E-08,-1.6077E-09,1.2904000000000002E-06,-1.2674000000000001E-06
-0.23500000000000001,0.01,-5.7448E-09,-1.1686999999999999E-08,-1.6159E-09,1.2909000000000002E-06,-1.2696E-06
-0.23,0.01,-5.72E-09,-1.0545199999999999E-08,-1.6446E-09,1.2913E-06,-1.2716E-06
-0.225,0.01,-5.7112E-09,-9.5127E-09,-1.6577E-09,1.2909000000000002E-06,-1.2717E-06
-0.22,0.01,-5.7022E-09,-8.5934E-09,-1.683E-09,1.2912000000000002E-06,-1.2722E-06
-0.215,0.01,-5.6644E-09,-7.7245E-09,-1.7073E-09,1.2913E-06,-1.2733000000000002E-06
-0.21000000000000002,0.01,-5.624E-09,-6.9876E-09,-1.7329E-09,1.2910000000000002E-06,-1.2743000000000002E-06
-0.20500000000000002,0.01,-5.5477E-09,-6.3344E-09,-1.7815E-09,1.2912000000000002E-06,-1.2747E-06
-0.2,0.01,-5.5797E-09,-5.6789E-09,-1.813E-09,1.2913E-06,-1.2757000000000001E-06
-0.195,0.01,-5.4769E-09,-5.1518E-09,-1.8671E-09,1.2921E-06,-1.2760000000000002E-06
-0.19,0.01,-5.3952E-09,-4.6211E-09,-1.9261E-09,1.2916E-06,-1.2771000000000002E-06
-0.185,0.01,-5.4476E-09,-4.2122E-09,-1.9356E-09,1.2908000000000002E-06,-1.2769000000000002E-06
-0.18000000000000002,0.01,-5.2595E-09,-3.8389E-09,-2.0413E-09,1.2918E-06,-1.2775E-06
-0.17500000000000002,0.01,-5.3361E-09,-3.4416E-09,-2.0488E-09,1.2919E-06,-1.2783000000000001E-06
-0.17,0.01,-5.152E-09,-3.0851E-09,-2.1291E-09,1.2921E-06,-1.2784000000000001E-06
-0.165,0.01,-5.1819E-09,-2.8124E-09,-2.2074E-09,1.2924000000000001E-06,-1.2796000000000002E-06
-0.16,0.01,-5.0936E-09,-2.5272E-09,-2.3136E-09,1.2921E-06,-1.2793000000000002E-06
-0.155,0.01,-5.0022E-09,-2.295E-09,-2.3962E-09,1.2926000000000001E-06,-1.2803E-06
-0.15,0.01,-4.8438E-09,-2.0846E-09,-2.5128E-09,1.2927000000000001E-06,-1.2799000000000002E-06
-0.14500000000000002,0.01,-4.7412E-09,-1.8789E-09,-2.6448E-09,1.2925000000000001E-06,-1.2808E-06
-0.14,0.01,-4.6206E-09,-1.7081E-09,-2.7866E-09,1.2924000000000001E-06,-1.2802E-06
-0.135,0.01,-4.4315E-09,-1.5514E-09,-2.9643E-09,1.2919E-06,-1.2805E-06
-0.13,0.01,-4.2483E-09,-1.4225E-09,-3.1534E-09,1.2921E-06,-1.28E-06
-0.125,0.01,-4.0311E-09,-1.2917E-09,-3.3661E-09,1.2917E-06,-1.2804E-06
-0.12000000000000001,0.01,-3.6628E-09,-1.1731E-09,-3.9051E-09,1.2915E-06,-1.2802E-06
-0.115,0.01,-2.9993E-09,-1.0936E-09,-3.9252E-09,1.2927000000000001E-06,-1.2812000000000001E-06
-0.11,0.01,-3.1483E-09,-9.8648E-10,-4.4068E-09,1.2914E-06,-1.2803E-06
-0.10500000000000001,0.01,-2.8024E-09,-9.0665000000000007E-10,-4.5971E-09,1.2924000000000001E-06,-1.2819000000000002E-06
-0.1,0.01,-2.1604E-09,-8.2511000000000006E-10,-5.0297E-09,1.2921E-06,-1.2816000000000002E-06
-0.095,0.01,-1.8995E-09,-7.5771000000000006E-10,-5.5128E-09,1.2921E-06,-1.2813000000000001E-06
-0.090000000000000011,0.01,-1.3224E-09,-6.9853000000000007E-10,-6.2415E-09,1.2928000000000001E-06,-1.2820000000000002E-06
-0.085,0.01,-7.1863E-10,-6.4164000000000007E-10,-6.7923E-09,1.2925000000000001E-06,-1.2819000000000002E-06
-0.08,0.01,-5.4600000000000006E-12,-5.9552E-10,-7.4212E-09,1.2929000000000002E-06,-1.2822000000000002E-06
-0.075,0.01,8.4145E-10,-5.4652000000000009E-10,-8.2441E-09,1.2927000000000001E-06,-1.2821000000000002E-06
-0.07,0.01,2.044E-09,-5.0879000000000006E-10,-1.0265999999999999E-08,1.2922E-06,-1.2814000000000001E-06
-0.065,0.01,2.8157E-09,-4.7362000000000007E-10,-1.0263599999999998E-08,1.2927000000000001E-06,-1.2822000000000002E-06
-0.060000000000000005,0.01,4.1172E-09,-4.3888000000000004E-10,-1.1470599999999999E-08,1.2918E-06,-1.2818000000000002E-06
-0.055,0.01,5.4286E-09,-4.1237000000000005E-10,-1.3688799999999999E-08,1.2934000000000002E-06,-1.2825000000000002E-06
-0.05,0.01,7.1224E-09,-3.87E-10,-1.45708E-08,1.2932000000000002E-06,-1.2831E-06
-0.045000000000000005,0.01,8.9334E-09,-3.6470000000000004E-10,-1.63206E-08,1.2927000000000001E-06,-1.2824000000000002E-06
-0.04,0.01,1.1006599999999999E-08,-3.4179E-10,-1.8752599999999997E-08,1.2928000000000001E-06,-1.2825000000000002E-06
-0.035,0.01,1.3391999999999998E-08,-3.2136E-10,-2.1087399999999997E-08,1.2935000000000002E-06,-1.2827000000000002E-06
-0.030000000000000002,0.01,1.6705199999999997E-08,-3.0239000000000003E-10,-2.3541E-08,1.2927000000000001E-06,-1.2827000000000002E-06
-0.025,0.01,1.94962E-08,-2.8718000000000004E-10,-2.6672999999999997E-08,1.2929000000000002E-06,-1.2832E-06
-0.02,0.01,2.2792199999999997E-08,-2.7128E-10,-3.0315599999999997E-08,1.2927000000000001E-06,-1.2828E-06
-0.015000000000000001,0.01,2.6905999999999996E-08,-2.5674000000000004E-10,-3.47394E-08,1.2928000000000001E-06,-1.283E-06
-0.01,0.01,3.1560799999999996E-08,-2.4461E-10,-3.94146E-08,1.2932000000000002E-06,-1.2827000000000002E-06
-0.005,0.01,3.6882399999999994E-08,-2.3190000000000002E-10,-4.4413599999999995E-08,1.2934000000000002E-06,-1.2834E-06
0,0.01,4.3196799999999995E-08,-2.2164000000000002E-10,-5.0553599999999995E-08,1.2931000000000002E-06,-1.2833E-06
0.005,0.01,5.04042E-08,-2.1223000000000003E-10,-5.7974999999999995E-08,1.2937000000000002E-06,-1.2833E-06
0.01,0.01,5.79682E-08,-1.9826000000000002E-10,-6.62188E-08,1.2941E-06,-1.2831E-06
0.015000000000000001,0.01,6.6986799999999992E-08,-1.9195000000000002E-10,-7.44118E-08,1.2935000000000002E-06,-1.2834E-06
0.02,0.01,7.77134E-08,-1.8163000000000002E-10,-8.46924E-08,1.2934000000000002E-06,-1.2839000000000001E-06
0.025,0.01,8.9057199999999986E-08,-1.7319000000000002E-10,-9.6248399999999985E-08,1.2934000000000002E-06,-1.2840000000000001E-06
0.030000000000000002,0.01,1.0265399999999999E-07,-1.6415000000000002E-10,-1.1006939999999999E-07,1.2946E-06,-1.2841000000000001E-06
0.035,0.01,1.1804E-07,-1.5704E-10,-1.254E-07,1.2943E-06,-1.2840000000000001E-06
0.04,0.01,1.3564E-07,-1.4968000000000002E-10,-1.429E-07,1.2940000000000002E-06,-1.2841000000000001E-06
0.045000000000000005,0.01,1.5592E-07,-1.4188E-10,-1.6322E-07,1.2944E-06,-1.2834E-06
0.05,0.01,1.7876E-07,-1.357E-10,-1.8688E-07,1.2942E-06,-1.2838E-06
0.055,0.01,2.0498E-07,-1.3001E-10,-2.121E-07,1.2938000000000002E-06,-1.2840000000000001E-06
0.060000000000000005,0.01,2.357E-07,-1.2335000000000002E-10,-2.4236E-07,1.2943E-06,-1.2843000000000001E-06
0.065,0.01,2.6924E-07,-1.1749E-10,-2.763E-07,1.2937000000000002E-06,-1.2837E-06
0.07,0.01,3.0758E-07,-1.1120000000000001E-10,-3.1602E-07,1.2943E-06,-1.2840000000000001E-06
0.075,0.01,3.5342E-07,-1.0477E-10,-3.6016E-07,1.2943E-06,-1.2845000000000002E-06
0.08,0.01,4.0428E-07,-9.644E-11,-4.2734E-07,1.2947E-06,-1.2845000000000002E-06
0.085,0.01,4.6078E-07,-9.03E-11,-4.699E-07,1.2949E-06,-1.2849000000000002E-06
0.090000000000000011,0.01,5.2862E-07,-8.203E-11,-5.625E-07,1.2946E-06,-1.2855000000000002E-06
0.095,0.01,6.0216E-07,-7.857E-11,-6.0976E-07,1.2946E-06,-1.2844000000000002E-06
0.1,0.01,6.8842E-07,-7.103E-11,-6.9427999999999994E-07,1.2947E-06,-1.2852000000000002E-06
0.10500000000000001,0.01,7.8592E-07,-6.4860000000000009E-11,-7.9465999999999994E-07,1.2960000000000002E-06,-1.2849000000000002E-06
0.11,0.01,8.9794E-07,-5.961E-11,-9.0414E-07,1.2946E-06,-1.2852000000000002E-06
0.115,0.01,1.02182E-06,-5.4830000000000006E-11,-1.03338E-06,1.2952000000000001E-06,-1.2850000000000002E-06
0.12000000000000001,0.01,1.1735E-06,-4.628E-11,-1.1708E-06,1.295E-06,-1.2849000000000002E-06
0.125,0.01,1.3308E-06,-3.933E-11,-1.3371E-06,1.2953000000000001E-06,-1.2849000000000002E-06
0.13,0.01,1.5205E-06,-3.5E-11,-1.5222000000000002E-06,1.2954000000000001E-06,-1.2856E-06
0.135,0.01,1.7291E-06,-2.702E-11,-1.7349000000000001E-06,1.2955000000000001E-06,-1.2853000000000002E-06
0.14,0.01,1.9715E-06,-2.13E-11,-1.9746E-06,1.2953000000000001E-06,-1.2854000000000002E-06
0.14500000000000002,0.01,2.2499000000000003E-06,-1.6290000000000003E-11,-2.2497000000000002E-06,1.2951E-06,-1.2851000000000002E-06
0.15,0.01,2.562E-06,-8.35E-12,-2.5578000000000003E-06,1.2956000000000001E-06,-1.2853000000000002E-06
0.155,0.01,2.9060000000000002E-06,-4.8000000000000008E-13,-2.9112E-06,1.2955000000000001E-06,-1.2849000000000002E-06
0.16,0.01,3.3011000000000005E-06,3.4900000000000003E-12,-3.3042000000000005E-06,1.2958000000000002E-06,-1.2855000000000002E-06
0.165,0.01,3.7425E-06,1.209E-11,-3.7485E-06,1.2958000000000002E-06,-1.2853000000000002E-06
0.17,0.01,4.2499000000000006E-06,1.8780000000000002E-11,-4.2448E-06,1.2957000000000002E-06,-1.2856E-06
0.17500000000000002,0.01,4.8220000000000006E-06,2.371E-11,-4.8199E-06,1.2952000000000001E-06,-1.2855000000000002E-06
0.18000000000000002,0.01,5.4615E-06,3.08E-11,-5.479E-06,1.2958000000000002E-06,-1.2865E-06
0.185,0.01,6.3047000000000008E-06,4.093E-11,-6.1972000000000006E-06,1.2962000000000002E-06,-1.2865E-06
0.19,0.01,6.9988000000000007E-06,4.4700000000000005E-11,-7.1332000000000006E-06,1.2962000000000002E-06,-1.2864E-06
0.195,0.01,7.916E-06,5.091E-11,-7.941E-06,1.2959000000000002E-06,-1.2870000000000001E-06
0.2,0.01,9.4569000000000009E-06,5.9240000000000007E-11,-8.9865000000000011E-06,1.297E-06,-1.2868000000000001E-06
0.20500000000000002,0.01,1.01159E-05,6.610000000000001E-11,-1.0127600000000001E-05,1.2965000000000002E-06,-1.2872000000000001E-06
0.21000000000000002,0.01,1.1418900000000002E-05,7.235E-11,-1.1416200000000001E-05,1.2959000000000002E-06,-1.286E-06
0.215,0.01,1.2892000000000001E-05,8.349E-11,-1.2852E-05,1.2963000000000002E-06,-1.2861E-06
0.22,0.01,1.4514E-05,8.7820000000000013E-11,-1.4488000000000001E-05,1.2962000000000002E-06,-1.2861E-06
0.225,0.01,1.6324E-05,9.705E-11,-1.6296E-05,1.297E-06,-1.2871000000000001E-06
0.23,0.01,2.0034E-05,1.0449E-10,-1.8306E-05,1.2971E-06,-1.2869000000000001E-06
0.23500000000000001,0.01,2.0596E-05,1.1142000000000001E-10,-2.0828E-05,1.297E-06,-1.2870000000000001E-06
0.24000000000000002,0.01,2.308E-05,1.1987000000000002E-10,-2.3086000000000002E-05,1.2965000000000002E-06,-1.2868000000000001E-06
0.24500000000000002,0.01,2.7698E-05,1.2928000000000002E-10,-2.7732E-05,1.2964000000000002E-06,-1.2872000000000001E-06
0.25,0.01,2.8932E-05,1.3612000000000002E-10,-2.8906E-05,1.2968000000000002E-06,-1.2868000000000001E-06
0.255,0.01,3.2258E-05,1.4384000000000002E-10,-3.4946E-05,1.297E-06,-1.2868000000000001E-06
0.26,0.01,3.6002E-05,1.528E-10,-3.5968E-05,1.2969E-06,-1.2872000000000001E-06
0.265,0.01,4.002E-05,1.6079000000000002E-10,-4.0712E-05,1.297E-06,-1.2868000000000001E-06
0.27,0.01,4.4428E-05,1.7002000000000002E-10,-4.449E-05,1.2967000000000002E-06,-1.286E-06
0.275,0.01,4.9266E-05,1.7685000000000002E-10,-4.9248E-05,1.2971E-06,-1.2871000000000001E-06
0.28,0.01,5.4464E-05,1.8797000000000002E-10,-5.4562000000000004E-05,1.2974E-06,-1.2871000000000001E-06
0.28500000000000003,0.01,6.03E-05,1.9928E-10,-6.0292000000000005E-05,1.2974E-06,-1.2875000000000002E-06
0.29000000000000004,0.01,6.6518E-05,2.0462000000000001E-10,-6.7168E-05,1.297E-06,-1.2873000000000002E-06
0.29500000000000004,0.01,7.3866E-05,2.1551000000000001E-10,-7.3108E-05,1.2973E-06,-1.2875000000000002E-06
0.3,0.01,8.0234E-05,2.2590000000000002E-10,-8.029E-05,1.2981000000000001E-06,-1.2877000000000002E-06
0.305,0.01,8.7998000000000007E-05,2.3409E-10,-8.8084E-05,1.2978E-06,-1.2878000000000002E-06
0.31,0.01,9.821600000000001E-05,2.4525E-10,-9.935E-05,1.2976E-06,-1.2883000000000002E-06
0.315,0.01,0.000105246,2.5656000000000004E-10,-0.000105042,1.297E-06,-1.2880000000000002E-06
0.32,0.01,0.00011432200000000001,2.6454E-10,-0.000114336,1.2979E-06,-1.2877000000000002E-06
0.325,0.01,0.00012754000000000002,2.7469E-10,-0.00012444,1.2973E-06,-1.2876000000000002E-06
0.33,0.01,0.00013468,2.8482E-10,-0.00013476000000000002,1.2974E-06,-1.2879000000000002E-06
0.335,0.01,0.00014602000000000002,2.9666000000000004E-10,-0.00014580000000000002,1.2967000000000002E-06,-1.2877000000000002E-06
0.34,0.01,0.00015712,3.0815E-10,-0.00015702,1.2965000000000002E-06,-1.2886E-06
0.34500000000000003,0.01,0.00016896,3.2008000000000005E-10,-0.00016912,1.2981000000000001E-06,-1.2888E-06
0.35000000000000003,0.01,0.00018188000000000001,3.3250000000000004E-10,-0.0001811,1.2983000000000001E-06,-1.2888E-06
0.35500000000000004,0.01,0.00019508,3.4673000000000005E-10,-0.00019504,1.2977E-06,-1.2886E-06
0.36000000000000004,0.01,0.00020894000000000002,3.6011E-10,-0.00020814000000000002,1.2978E-06,-1.2880000000000002E-06
0.365,0.01,0.00022256,3.7129E-10,-0.00022228000000000002,1.2980000000000001E-06,-1.2874000000000002E-06
0.37,0.01,0.00024036,3.8460000000000005E-10,-0.00023834000000000003,1.2979E-06,-1.2879000000000002E-06
0.375,0.01,0.0002531,3.9751E-10,-0.00025144,1.2975E-06,-1.2877000000000002E-06
0.38,0.01,0.00026604,4.1138000000000003E-10,-0.00026618000000000003,1.2978E-06,-1.2879000000000002E-06
0.385,0.01,0.00028182,4.2568E-10,-0.00028126000000000003,1.2976E-06,-1.2879000000000002E-06
0.39,0.01,0.00029784,4.3958000000000005E-10,-0.00029668,1.2978E-06,-1.2881000000000002E-06
0.395,0.01,0.00031350000000000003,4.5562E-10,-0.00031312,1.2984000000000001E-06,-1.2883000000000002E-06
0.4,0.01,0.00032866000000000004,4.7037E-10,-0.00032858000000000003,1.2982000000000001E-06,-1.2885E-06
0.405,0.01,0.00034520000000000004,4.8602E-10,-0.00034548,1.2986000000000002E-06,-1.2893E-06
0.41000000000000003,0.01,0.00036214,4.9948E-10,-0.00036184000000000005,1.2983000000000001E-06,-1.289E-06
0.41500000000000004,0.01,0.00037820000000000003,5.1588000000000008E-10,-0.00037824,1.2985000000000002E-06,-1.2888E-06
0.42000000000000004,0.01,0.00039468,5.3308000000000009E-10,-0.00039552,1.2989000000000002E-06,-1.2889E-06
0.42500000000000004,0.01,0.00041168000000000004,5.5283E-10,-0.00041224,1.2989000000000002E-06,-1.289E-06
0.43,0.01,0.00042758000000000005,5.6760000000000009E-10,-0.00042812000000000004,1.2983000000000001E-06,-1.2885E-06
0.435,0.01,0.00044532,5.8578E-10,-0.00044472,1.2980000000000001E-06,-1.2888E-06
0.44,0.01,0.00046160000000000005,6.0389000000000007E-10,-0.0004604,1.2983000000000001E-06,-1.2891E-06
0.445,0.01,0.00047752000000000005,6.2457E-10,-0.00047792,1.2998E-06,-1.2886E-06
0.45,0.01,0.00049466000000000006,6.4054E-10,-0.00049412,1.2984000000000001E-06,-1.2884000000000002E-06
0.455,0.01,0.00051284000000000008,6.6408E-10,-0.00050950000000000008,1.2990000000000002E-06,-1.289E-06
0.46,0.01,0.00052708000000000008,6.8396000000000009E-10,-0.00052642,1.2984000000000001E-06,-1.2889E-06
0.465,0.01,0.00054196000000000008,7.0457000000000008E-10,-0.00054378,1.2988000000000002E-06,-1.2891E-06
0.47000000000000003,0.01,0.00055884,7.2635000000000008E-10,-0.00055944,1.2988000000000002E-06,-1.2888E-06
0.47500000000000003,0.01,0.00057460000000000009,7.4669E-10,-0.00057426,1.2981000000000001E-06,-1.2895E-06
0.48000000000000004,0.01,0.00058882,7.7263E-10,-0.00058966,1.2991000000000002E-06,-1.2888E-06
0.48500000000000004,0.01,0.00060362,7.9615000000000009E-10,-0.00060488,1.2995000000000002E-06,-1.2898000000000001E-06
0.49000000000000005,0.01,0.0006208,8.1969000000000009E-10,-0.00061878000000000009,1.2996000000000002E-06,-1.2895E-06
0.49500000000000005,0.01,0.00063372,8.479E-10,-0.00063478,1.2993000000000002E-06,-1.2891E-06
0.5,0.01,0.00064856000000000007,8.6567000000000007E-10,-0.00064992,1.3001E-06,-1.2898000000000001E-06
0.505,0.01,0.00066322000000000006,8.9592E-10,-0.00066352,1.2992000000000002E-06,-1.2899000000000001E-06
0.51,0.01,0.00067706,9.2447000000000012E-10,-0.00067864,1.2994000000000002E-06,-1.2892E-06
0.515,0.01,0.00069024000000000006,9.4754E-10,-0.00069076,1.2983000000000001E-06,-1.2895E-06
0.52,0.01,0.00070324,9.830100000000001E-10,-0.00070556,1.2994000000000002E-06,-1.2901000000000002E-06
0.525,0.01,0.00071768,1.0137700000000001E-09,-0.00071802000000000009,1.2992000000000002E-06,-1.2896000000000001E-06
0.53,0.01,0.00073168000000000007,1.04001E-09,-0.00073036,1.2988000000000002E-06,-1.2898000000000001E-06
0.535,0.01,0.0007445,1.0756E-09,-0.00074386,1.2989000000000002E-06,-1.2892E-06
0.54,0.01,0.00075712,1.1078100000000001E-09,-0.00075620000000000006,1.3004E-06,-1.2904000000000002E-06
0.545,0.01,0.00076896000000000006,1.1419E-09,-0.00076830000000000008,1.2994000000000002E-06,-1.2889E-06
0.55,0.01,0.0007806200000000001,1.1752E-09,-0.00078014,1.2995000000000002E-06,-1.2898000000000001E-06
