Repository: DecaMeron23/Caratterizzazione-Mosfet

# Studio della tolleranza alle radiazioni ionizzanti di MOSFET in tecnologia 28nm

## Tesi triennale d'Ingegneria Informatica

### Autori:

* Nicola Cattaneo
* Emilio Meroni

### Divisione Cartelle
* **Tesi** Cartella contenente il materiale per la produzione della tesi
* **Script Statiche** Cartella contentente tutti gli script per le analisi delle misure statiche.
* **Script Rumore** Cartella contentente tutti gli script per le analisi delle misure di rumore.
* **Misure Statiche** Cartella contenente le misure statiche
* **Misure Statiche** Cartella contenente le misure di rumore
* **Altri Script** Script di riferimento

File: Misure statiche/N4/Chip4NMOS_1Grad/N4-100-30/id_vgs.csv (part 1 of 4)
I/V Sweep,id_vgs
RecordTime,02/21/2024 09:23:30
Device ID,
Count,1
Flag,
Remarks,
vg,vd,id,ig,is,iavdd,ignd
-0.3,0,-6.4721E-09,-4.21778E-08,-5.805E-10,1.2704000000000002E-06,-1.2189E-06
-0.29500000000000004,0,-6.6029E-09,-3.79086E-08,-5.8563000000000008E-10,1.2721E-06,-1.2245E-06
-0.29000000000000004,0,-6.6204E-09,-3.41512E-08,-5.8668000000000009E-10,1.2730000000000001E-06,-1.2288000000000002E-06
-0.28500000000000003,0,-6.6367E-09,-3.0836399999999994E-08,-5.8788E-10,1.2734000000000002E-06,-1.2329E-06
-0.28,0,-6.642E-09,-2.77318E-08,-5.9121000000000007E-10,1.2737000000000002E-06,-1.2364000000000001E-06
-0.275,0,-6.6436E-09,-2.50364E-08,-5.8985000000000009E-10,1.2749E-06,-1.2394000000000002E-06
-0.27,0,-6.6494E-09,-2.2528399999999997E-08,-5.9381E-10,1.2758000000000001E-06,-1.2424000000000002E-06
-0.265,0,-6.657E-09,-2.0278799999999998E-08,-5.9385000000000007E-10,1.2755000000000001E-06,-1.2455000000000002E-06
-0.26,0,-6.6649E-09,-1.831E-08,-5.9673000000000007E-10,1.2760000000000002E-06,-1.2479000000000002E-06
-0.255,0,-6.6687E-09,-1.64896E-08,-5.9696000000000008E-10,1.2770000000000002E-06,-1.2507000000000002E-06
-0.25,0,-6.6822E-09,-1.4879999999999998E-08,-5.9625000000000009E-10,1.2768000000000002E-06,-1.2527E-06
-0.24500000000000002,0,-6.6986E-09,-1.3401199999999998E-08,-5.9522E-10,1.2778E-06,-1.2548E-06
-0.24000000000000002,0,-6.6927E-09,-1.21224E-08,-5.9986E-10,1.2792000000000002E-06,-1.2566000000000002E-06
-0.23500000000000001,0,-6.7045E-09,-1.09162E-08,-5.964200000000001E-10,1.2794000000000002E-06,-1.2588000000000001E-06
-0.23,0,-6.7155E-09,-9.8409999999999986E-09,-5.9615000000000006E-10,1.2799000000000002E-06,-1.2602E-06
-0.225,0,-6.7259E-09,-8.8842E-09,-5.9629E-10,1.2807E-06,-1.2620000000000002E-06
-0.22,0,-6.7398E-09,-8.02E-09,-5.9747E-10,1.2814000000000001E-06,-1.2625000000000002E-06
-0.215,0,-6.7483E-09,-7.2547E-09,-5.9521000000000006E-10,1.2814000000000001E-06,-1.2648000000000002E-06
-0.21000000000000002,0,-6.7638E-09,-6.5418E-09,-5.9619000000000009E-10,1.2823000000000002E-06,-1.2655000000000002E-06
-0.20500000000000002,0,-6.7759E-09,-5.8928E-09,-5.9688E-10,1.2836E-06,-1.2680000000000002E-06
-0.2,0,-6.7815E-09,-5.3113E-09,-5.9269E-10,1.2839000000000001E-06,-1.2685000000000002E-06
-0.195,0,-6.7998E-09,-4.8156E-09,-5.9380000000000006E-10,1.2842000000000001E-06,-1.2695E-06
-0.19,0,-6.8015E-09,-4.3352E-09,-5.9279000000000008E-10,1.2848000000000002E-06,-1.2712000000000002E-06
-0.185,0,-6.8116E-09,-3.9034E-09,-5.9031E-10,1.286E-06,-1.272E-06
-0.18000000000000002,0,-6.8255E-09,-3.5559E-09,-5.8701E-10,1.2871000000000001E-06,-1.2729000000000001E-06
-0.17500000000000002,0,-6.8304E-09,-3.2199E-09,-5.8408E-10,1.2873000000000002E-06,-1.2737000000000002E-06
-0.17,0,-6.839E-09,-2.9095E-09,-5.7867E-10,1.2873000000000002E-06,-1.2752E-06
-0.165,0,-6.848E-09,-2.629E-09,-5.7336000000000008E-10,1.2882000000000002E-06,-1.2752E-06
-0.16,0,-6.8682E-09,-2.3745E-09,-5.7479E-10,1.2880000000000002E-06,-1.2759000000000001E-06
-0.155,0,-6.8652E-09,-2.1568E-09,-5.617E-10,1.2883000000000002E-06,-1.2762000000000002E-06
-0.15,0,-6.8842E-09,-1.9668E-09,-5.5821000000000008E-10,1.2886E-06,-1.2769000000000002E-06
-0.14500000000000002,0,-6.9001E-09,-1.7772E-09,-5.5341000000000006E-10,1.2894E-06,-1.2775E-06
-0.14,0,-6.9211E-09,-1.6191E-09,-5.4145E-10,1.2897000000000001E-06,-1.278E-06
-0.135,0,-6.9329E-09,-1.4643E-09,-5.3683E-10,1.2897000000000001E-06,-1.2785000000000001E-06
-0.13,0,-6.9485E-09,-1.337E-09,-5.1874E-10,1.2904000000000002E-06,-1.2784000000000001E-06
-0.125,0,-6.9592E-09,-1.2169E-09,-5.088E-10,1.2915E-06,-1.2791000000000002E-06
-0.12000000000000001,0,-6.9856E-09,-1.1075E-09,-4.9203E-10,1.2919E-06,-1.2812000000000001E-06
-0.115,0,-7.0108E-09,-1.0239E-09,-4.6681000000000007E-10,1.2916E-06,-1.2806E-06
-0.11,0,-7.0323E-09,-9.2892E-10,-4.5166E-10,1.2921E-06,-1.2815000000000001E-06
-0.10500000000000001,0,-7.0627E-09,-8.5498000000000008E-10,-4.2453000000000003E-10,1.2927000000000001E-06,-1.2812000000000001E-06
-0.1,0,-7.0865E-09,-7.8649E-10,-4.0686000000000003E-10,1.2921E-06,-1.2815000000000001E-06
-0.095,0,-7.135E-09,-7.2511000000000009E-10,-3.7108E-10,1.2922E-06,-1.2812000000000001E-06
-0.090000000000000011,0,-7.1844E-09,-6.6699000000000009E-10,-3.2751000000000004E-10,1.2922E-06,-1.2815000000000001E-06
-0.085,0,-7.2117E-09,-6.1554E-10,-2.9039E-10,1.2934000000000002E-06,-1.2819000000000002E-06
-0.08,0,-7.2844E-09,-5.7348000000000007E-10,-2.3200000000000003E-10,1.2934000000000002E-06,-1.2828E-06
-0.075,0,-7.3465E-09,-5.2842E-10,-1.9222E-10,1.2936000000000002E-06,-1.2824000000000002E-06
-0.07,0,-7.4067E-09,-4.9102E-10,-1.2133E-10,1.2936000000000002E-06,-1.2832E-06
-0.065,0,-7.4804E-09,-4.59E-10,-5.666E-11,1.2938000000000002E-06,-1.2836E-06
-0.060000000000000005,0,-7.5725E-09,-4.2930000000000006E-10,3.366E-11,1.2941E-06,-1.2840000000000001E-06
-0.055,0,-7.6611E-09,-4.0030000000000005E-10,1.2471E-10,1.2947E-06,-1.2843000000000001E-06
-0.05,0,-7.7785E-09,-3.7630000000000003E-10,2.4570000000000004E-10,1.295E-06,-1.2847000000000002E-06
-0.045000000000000005,0,-7.92E-09,-3.5153E-10,3.4952000000000005E-10,1.2953000000000001E-06,-1.2848000000000002E-06
-0.04,0,-8.0608E-09,-3.2954000000000003E-10,5.0117E-10,1.2951E-06,-1.2851000000000002E-06
-0.035,0,-8.2267E-09,-3.1359E-10,6.7741E-10,1.2958000000000002E-06,-1.2858E-06
-0.030000000000000002,0,-8.4167E-09,-2.9626E-10,8.5025E-10,1.2959000000000002E-06,-1.2854000000000002E-06
-0.025,0,-8.6383E-09,-2.7617000000000004E-10,1.0856300000000001E-09,1.2976E-06,-1.2865E-06
-0.02,0,-8.8325E-09,-2.6572000000000004E-10,1.3321E-09,1.2976E-06,-1.2862E-06
-0.015000000000000001,0,-9.1851E-09,-2.5249E-10,1.6284E-09,1.2974E-06,-1.2870000000000001E-06
-0.01,0,-9.5476E-09,-2.4291000000000004E-10,1.9531E-09,1.2968000000000002E-06,-1.2868000000000001E-06
-0.005,0,-9.8987E-09,-2.2801000000000002E-10,2.3105E-09,1.2972E-06,-1.2879000000000002E-06
0,0,-1.02951E-08,-2.1863000000000003E-10,2.7278E-09,1.2977E-06,-1.2873000000000002E-06
0.005,0,-1.07527E-08,-2.0869E-10,3.1734E-09,1.2984000000000001E-06,-1.2883000000000002E-06
0.01,0,-1.13154E-08,-2.0168000000000002E-10,3.7242E-09,1.2986000000000002E-06,-1.2888E-06
0.015000000000000001,0,-1.1825399999999999E-08,-1.9158000000000003E-10,4.3463E-09,1.3002E-06,-1.2892E-06
0.02,0,-1.25626E-08,-1.844E-10,5.0214E-09,1.2996000000000002E-06,-1.2887E-06
0.025,0,-1.3384E-08,-1.7717000000000002E-10,5.6749E-09,1.2992000000000002E-06,-1.2882000000000002E-06
0.030000000000000002,0,-1.4223E-08,-1.6713000000000002E-10,6.628E-09,1.3001E-06,-1.2901000000000002E-06
0.035,0,-1.53524E-08,-1.6065E-10,7.7739E-09,1.3001E-06,-1.2895E-06
0.04,0,-1.65136E-08,-1.5153000000000002E-10,8.9219E-09,1.3E-06,-1.2899000000000001E-06
0.045000000000000005,0,-1.79234E-08,-1.4626000000000002E-10,1.03563E-08,1.2999E-06,-1.2902000000000002E-06
0.05,0,-1.9098199999999998E-08,-1.4193000000000002E-10,1.1662399999999999E-08,1.3008000000000001E-06,-1.2904000000000002E-06
0.055,0,-2.0903E-08,-1.3209E-10,1.3488199999999999E-08,1.3017000000000002E-06,-1.2910000000000002E-06
0.060000000000000005,0,-2.2821999999999997E-08,-1.2738E-10,1.5310199999999997E-08,1.3008000000000001E-06,-1.2910000000000002E-06
0.065,0,-2.4851399999999997E-08,-1.189E-10,1.74346E-08,1.3012000000000001E-06,-1.2905000000000002E-06
0.07,0,-2.7746399999999998E-08,-1.1080000000000001E-10,2.0105999999999998E-08,1.3011000000000001E-06,-1.2902000000000002E-06
0.075,0,-3.0978399999999996E-08,-1.0605000000000001E-10,2.3366E-08,1.3011000000000001E-06,-1.2904000000000002E-06
0.08,0,-3.4132799999999994E-08,-9.9210000000000012E-11,2.6328399999999998E-08,1.3017000000000002E-06,-1.2912000000000002E-06
0.085,0,-3.77274E-08,-9.418E-11,3.03248E-08,1.3014000000000002E-06,-1.2913E-06
0.090000000000000011,0,-4.1735599999999996E-08,-8.7060000000000007E-11,3.48138E-08,1.3021000000000002E-06,-1.2916E-06
0.095,0,-4.6959199999999995E-08,-8.222E-11,4.0011399999999995E-08,1.3024000000000002E-06,-1.2914E-06
0.1,0,-5.2542599999999994E-08,-7.444E-11,4.5815E-08,1.3021000000000002E-06,-1.292E-06
0.10500000000000001,0,-5.96158E-08,-6.9360000000000007E-11,5.2192999999999996E-08,1.3024000000000002E-06,-1.2927000000000001E-06
0.11,0,-6.78844E-08,-6.386E-11,5.96512E-08,1.3033E-06,-1.2928000000000001E-06
0.115,0,-7.755979999999999E-08,-5.67E-11,6.76644E-08,1.3026E-06,-1.2929000000000002E-06
0.12000000000000001,0,-8.73382E-08,-5.0320000000000007E-11,7.88126E-08,1.3031E-06,-1.2922E-06
0.125,0,-9.6363799999999991E-08,-4.399E-11,9.0502599999999991E-08,1.3040000000000001E-06,-1.2935000000000002E-06
0.13,0,-1.101442E-07,-3.805E-11,1.0165299999999999E-07,1.3047000000000002E-06,-1.2938000000000002E-06
0.135,0,-3.4446E-07,-3.06E-11,1.2902E-07,1.3051000000000002E-06,-1.295E-06
0.14,0,-1.397E-07,-2.551E-11,1.3344E-07,1.3047000000000002E-06,-1.2944E-06
0.14500000000000002,0,-1.6124E-07,-1.9800000000000002E-11,1.5436E-07,1.3052000000000002E-06,-1.2944E-06
0.15,0,-1.841E-07,-1.1320000000000001E-11,1.7442E-07,1.306E-06,-1.2944E-06
0.155,0,-2.0729999999999998E-07,-6.81E-12,1.9972E-07,1.3046000000000002E-06,-1.2944E-06
0.16,0,-2.3824E-07,-7.9000000000000007E-13,2.2486E-07,1.3046000000000002E-06,-1.2947E-06
0.165,0,-2.6864E-07,8.56E-12,2.5866E-07,1.3045000000000002E-06,-1.2944E-06
0.17,0,-3.0511999999999997E-07,1.22E-11,2.9434E-07,1.3043000000000002E-06,-1.2947E-06
0.17500000000000002,0,-3.4802E-07,1.943E-11,3.3852E-07,1.3051000000000002E-06,-1.2949E-06
0.18000000000000002,0,-3.9468E-07,2.8820000000000004E-11,3.8866E-07,1.3052000000000002E-06,-1.2951E-06
0.185,0,-4.4968E-07,3.213E-11,4.3964E-07,1.3051000000000002E-06,-1.2947E-06
0.19,0,-5.1004E-07,3.98E-11,5.028E-07,1.3041000000000001E-06,-1.2946E-06
0.195,0,-5.7706E-07,5.0600000000000005E-11,5.7092E-07,1.3050000000000002E-06,-1.2953000000000001E-06
0.2,0,-6.5272E-07,5.4140000000000006E-11,6.4668E-07,1.3052000000000002E-06,-1.2952000000000001E-06
0.20500000000000002,0,-7.3899999999999993E-07,6.2430000000000011E-11,7.3052E-07,1.3053000000000002E-06,-1.2954000000000001E-06
0.21000000000000002,0,-8.356E-07,6.953E-11,8.3022E-07,1.3054E-06,-1.2954000000000001E-06
0.215,0,-9.3769999999999993E-07,7.6820000000000012E-11,9.3712E-07,1.3061E-06,-1.2945E-06
0.22,0,-1.05578E-06,8.3670000000000007E-11,1.05074E-06,1.3051000000000002E-06,-1.2952000000000001E-06
0.225,0,-1.1579199999999999E-06,9.3510000000000008E-11,1.15006E-06,1.3051000000000002E-06,-1.2953000000000001E-06
0.23,0,-1.3573000000000001E-06,9.9740000000000009E-11,1.3998000000000001E-06,1.3064E-06,-1.2963000000000002E-06
0.23500000000000001,0,-1.5645000000000002E-06,1.0633000000000001E-10,1.5580000000000002E-06,1.3073000000000002E-06,-1.2969E-06
0.24000000000000002,0,-1.7376E-06,1.1548000000000001E-10,1.7499000000000002E-06,1.3062E-06,-1.2959000000000002E-06
0.24500000000000002,0,-1.9443E-06,1.2374E-10,1.9524E-06,1.3068000000000001E-06,-1.2965000000000002E-06
0.25,0,-2.1968000000000003E-06,1.3093E-10,2.1332E-06,1.3075000000000002E-06,-1.297E-06
0.255,0,-2.4205000000000004E-06,1.3982000000000002E-10,2.4946000000000002E-06,1.3069000000000001E-06,-1.2964000000000002E-06
0.26,0,-2.7601000000000005E-06,1.4859E-10,2.6824000000000004E-06,1.3071000000000002E-06,-1.2959000000000002E-06
0.265,0,-2.9648000000000004E-06,1.549E-10,2.9394E-06,1.3059E-06,-1.2959000000000002E-06
0.27,0,-3.2491000000000004E-06,1.6459000000000002E-10,3.2296000000000004E-06,1.3070000000000002E-06,-1.2969E-06
0.275,0,-3.6563000000000005E-06,1.7438000000000002E-10,3.5575000000000002E-06,1.3076000000000002E-06,-1.2974E-06
0.28,0,-3.9818000000000006E-06,1.8082E-10,3.9498000000000007E-06,1.3078000000000002E-06,-1.2974E-06
0.28500000000000003,0,-4.3497E-06,1.9125E-10,4.3389E-06,1.3069000000000001E-06,-1.2971E-06
0.29000000000000004,0,-4.7767E-06,2.0238E-10,4.6993E-06,1.3074000000000002E-06,-1.2981000000000001E-06
0.29500000000000004,0,-5.2431000000000007E-06,2.0869E-10,5.2266000000000009E-06,1.3070000000000002E-06,-1.2968000000000002E-06
0.3,0,-5.6824000000000009E-06,2.2216E-10,5.7002000000000009E-06,1.3076000000000002E-06,-1.297E-06
0.305,0,-6.2725000000000005E-06,2.3065000000000003E-10,6.2081000000000008E-06,1.3082E-06,-1.2980000000000001E-06
0.31,0,-6.8390000000000009E-06,2.4058E-10,6.7522E-06,1.3077000000000002E-06,-1.2979E-06
0.315,0,-7.451700000000001E-06,2.5173E-10,7.4001000000000005E-06,1.3084E-06,-1.2981000000000001E-06
0.32,0,-8.0256000000000016E-06,2.6133E-10,7.9355E-06,1.3091E-06,-1.2989000000000002E-06
0.325,0,-8.6535000000000011E-06,2.7167E-10,8.7295000000000017E-06,1.3086E-06,-1.2984000000000001E-06
0.33,0,-9.3428000000000014E-06,2.822E-10,9.3278E-06,1.3088E-06,-1.2984000000000001E-06
0.335,0,-1.01452E-05,2.9295E-10,1.0241E-05,1.3085E-06,-1.2984000000000001E-06
0.34,0,-1.08227E-05,3.0718E-10,1.0897200000000001E-05,1.3080000000000002E-06,-1.2986000000000002E-06
0.34500000000000003,0,-1.1506100000000002E-05,3.1581E-10,1.1500900000000002E-05,1.3085E-06,-1.2979E-06
0.35000000000000003,0,-1.1719900000000001E-05,3.3030000000000004E-10,1.1718E-05,1.3088E-06,-1.2991000000000002E-06
0.35500000000000004,0,-1.3314E-05,3.4078000000000004E-10,1.1028E-05,1.3095000000000001E-06,-1.2996000000000002E-06
0.36000000000000004,0,-1.4238E-05,3.5284000000000005E-10,1.4236E-05,1.3089E-06,-1.2987000000000002E-06
0.365,0,-1.5116E-05,3.6369E-10,1.5128E-05,1.3094000000000001E-06,-1.2990000000000002E-06
0.37,0,-1.604E-05,3.8320000000000003E-10,1.607E-05,1.3091E-06,-1.2985000000000002E-06
0.375,0,-1.7096E-05,3.9219E-10,1.703E-05,1.3086E-06,-1.2987000000000002E-06
0.38,0,-1.7974E-05,4.0701E-10,1.797E-05,1.3091E-06,-1.2992000000000002E-06
0.385,0,-1.9084000000000002E-05,4.2337E-10,1.8996E-05,1.3089E-06,-1.2996000000000002E-06
0.39,0,-1.978E-05,4.3891000000000004E-10,1.9908E-05,1.3103000000000002E-06,-1.2997000000000002E-06
0.395,0,-2.1072E-05,4.5028E-10,2.0892E-05,1.3098000000000002E-06,-1.3E-06
0.4,0,-2.2112E-05,4.6944000000000009E-10,2.2040000000000002E-05,1.3103000000000002E-06,-1.3004E-06
0.405,0,-2.2968E-05,4.8173000000000005E-10,2.2708E-05,1.3094000000000001E-06,-1.3001E-06
0.41000000000000003,0,-2.3786000000000002E-05,4.9693000000000006E-10,2.4012E-05,1.3105000000000002E-06,-1.3006E-06
0.41500000000000004,0,-2.5026E-05,5.164E-10,2.4972E-05,1.3109000000000002E-06,-1.3003E-06
0.42000000000000004,0,-2.6084E-05,5.3110000000000006E-10,2.6082000000000002E-05,1.3097000000000001E-06,-1.2996000000000002E-06
0.42500000000000004,0,-2.7286E-05,5.512E-10,2.7182E-05,1.3106000000000002E-06,-1.2996000000000002E-06
0.43,0,-2.8348E-05,5.6461000000000008E-10,2.8374E-05,1.3107000000000002E-06,-1.3005E-06
0.435,0,-2.9288E-05,5.8657000000000007E-10,2.9156E-05,1.3099000000000002E-06,-1.2993000000000002E-06
0.44,0,-3.0428E-05,6.055E-10,3.0192E-05,1.3106000000000002E-06,-1.3009000000000001E-06
0.445,0,-3.135E-05,6.2484000000000009E-10,3.118E-05,1.3112E-06,-1.3006E-06
0.45,0,-3.2246E-05,6.4292000000000009E-10,3.2438000000000004E-05,1.3109000000000002E-06,-1.3011000000000001E-06
0.455,0,-3.3228E-05,6.6953000000000007E-10,3.327E-05,1.3105000000000002E-06,-1.3003E-06
0.46,0,-3.4374E-05,6.8752E-10,3.4184000000000003E-05,1.3105000000000002E-06,-1.3003E-06
0.465,0,-3.5296E-05,7.0985000000000009E-10,3.548E-05,1.3112E-06,-1.3006E-06
0.47000000000000003,0,-3.6298000000000004E-05,7.3340000000000007E-10,3.668E-05,1.3109000000000002E-06,-1.3004E-06
0.47500000000000003,0,-3.7252E-05,7.5819E-10,3.7486E-05,1.3115E-06,-1.3009000000000001E-06
0.48000000000000004,0,-3.8014E-05,7.7344000000000007E-10,3.8154E-05,1.3112E-06,-1.3017000000000002E-06
0.48500000000000004,0,-3.9152E-05,8.017E-10,3.8954E-05,1.3109000000000002E-06,-1.3012000000000001E-06
0.49000000000000005,0,-4.007E-05,8.2765E-10,4.0226000000000004E-05,1.3116E-06,-1.3012000000000001E-06
0.49500000000000005,0,-4.0874E-05,8.4929000000000007E-10,4.086E-05,1.3109000000000002E-06,-1.3003E-06
0.5,0,-4.1566E-05,8.7923000000000008E-10,4.1824000000000005E-05,1.3109000000000002E-06,-1.3014000000000002E-06
0.505,0,-4.2696E-05,9.0618000000000007E-10,4.2862000000000004E-05,1.3119E-06,-1.3014000000000002E-06
0.51,0,-4.3322E-05,9.3231E-10,4.3142E-05,1.3115E-06,-1.3015000000000002E-06
0.515,0,-4.4044E-05,9.6126E-10,4.4302000000000004E-05,1.3118E-06,-1.3008000000000001E-06
0.52,0,-4.5156E-05,9.9141E-10,4.5042E-05,1.3124000000000001E-06,-1.3020000000000002E-06
0.525,0,-4.6318E-05,1.0223100000000002E-09,4.6468E-05,1.3123000000000001E-06,-1.3031E-06
0.53,0,-4.6978E-05,1.05185E-09,4.699E-05,1.3122000000000001E-06,-1.3025000000000002E-06
0.535,0,-4.7694E-05,1.08352E-09,4.7522000000000003E-05,1.3122000000000001E-06,-1.3021000000000002E-06
0.54,0,-4.8006E-05,1.11821E-09,4.7792E-05,1.3127000000000002E-06,-1.3021000000000002E-06
0.545,0,-4.8854000000000004E-05,1.1521E-09,4.9192E-05,1.3123000000000001E-06,-1.3021000000000002E-06
0.55,0,-4.9862000000000005E-05,1.1877E-09,4.9714E-05,1.3109000000000002E-06,-1.3024000000000002E-06
0.555,0,-5.0332E-05,1.2261E-09,5.0546E-05,1.3118E-06,-1.3020000000000002E-06
0.56,0,-5.1070000000000004E-05,1.2646E-09,5.1356E-05,1.3119E-06,-1.3021000000000002E-06
0.56500000000000006,0,-5.2078000000000005E-05,1.2974E-09,5.2022000000000004E-05,1.312E-06,-1.3028E-06
0.57000000000000006,0,-5.2582E-05,1.3412E-09,5.269E-05,1.3132000000000002E-06,-1.3025000000000002E-06
0.57500000000000007,0,-5.3106E-05,1.3839E-09,5.3048000000000004E-05,1.3123000000000001E-06,-1.3023000000000002E-06
0.58000000000000007,0,-5.399E-05,1.4244E-09,5.3866E-05,1.3126000000000002E-06,-1.3036E-06
0.58500000000000008,0,-5.49E-05,1.4694E-09,5.4812E-05,1.3127000000000002E-06,-1.3027E-06
0.59000000000000008,0,-5.5068E-05,1.5194E-09,5.4866E-05,1.3119E-06,-1.3025000000000002E-06
0.595,0,-5.5650000000000004E-05,1.5667E-09,5.5964E-05,1.3116E-06,-1.3029E-06
0.6,0,-5.6456E-05,1.6113E-09,5.647E-05,1.3118E-06,-1.3023000000000002E-06
0.605,0,-5.6812000000000004E-05,1.6615E-09,5.6964E-05,1.3125000000000001E-06,-1.3031E-06
0.61,0,-5.7986000000000004E-05,1.7175E-09,5.7632E-05,1.3125000000000001E-06,-1.303E-06
0.615,0,-5.7816000000000003E-05,1.7712E-09,5.7654E-05,1.3128000000000002E-06,-1.3024000000000002E-06
0.62,0,-5.8868E-05,1.8233E-09,5.8846000000000005E-05,1.3133000000000002E-06,-1.3036E-06
0.625,0,-5.94E-05,1.8835E-09,5.9408000000000004E-05,1.3122000000000001E-06,-1.3033E-06
0.63,0,-5.9318000000000004E-05,1.9381E-09,5.9442000000000004E-05,1.3124000000000001E-06,-1.3035E-06
0.635,0,-5.9628E-05,2.0058E-09,5.9682E-05,1.3129000000000002E-06,-1.3033E-06
0.64,0,-5.9884000000000005E-05,2.0696E-09,5.9878000000000005E-05,1.3122000000000001E-06,-1.3027E-06
0.645,0,-6.132E-05,2.1362E-09,6.1226E-05,1.3125000000000001E-06,-1.3029E-06
0.65,0,-6.1078E-05,2.2055E-09,6.1186E-05,1.3126000000000002E-06,-1.3024000000000002E-06
0.655,0,-6.1658E-05,2.2777E-09,6.163E-05,1.3132000000000002E-06,-1.3027E-06
0.66,0,-6.1964E-05,2.3533E-09,6.1766E-05,1.3129000000000002E-06,-1.3032E-06
0.665,0,-6.2586E-05,2.4362E-09,6.2678E-05,1.3129000000000002E-06,-1.3031E-06
0.67,0,-6.3206E-05,2.5077E-09,6.3092E-05,1.3134000000000002E-06,-1.3036E-06
0.675,0,-6.3394E-05,2.5925E-09,6.3524E-05,1.3132000000000002E-06,-1.3036E-06
0.68,0,-6.359E-05,2.6856E-09,6.3978E-05,1.3143E-06,-1.3043000000000002E-06
0.685,0,-6.4528E-05,2.7739E-09,6.4248E-05,1.3130000000000002E-06,-1.3036E-06
0.69000000000000006,0,-6.4370000000000009E-05,2.8623E-09,6.4476E-05,1.3134000000000002E-06,-1.3036E-06
0.69500000000000006,0,-6.4846000000000009E-05,2.9644E-09,6.4854E-05,1.3139E-06,-1.3038000000000001E-06
0.70000000000000007,0,-6.5472E-05,3.0693E-09,6.5600000000000009E-05,1.314E-06,-1.3041000000000001E-06
0.70500000000000007,0,-6.5486E-05,3.1717E-09,6.5326E-05,1.3132000000000002E-06,-1.3037000000000001E-06
0.71000000000000008,0,-6.5652E-05,3.2854E-09,6.5702E-05,1.3144E-06,-1.3046000000000002E-06
0.71500000000000008,0,-6.6088000000000008E-05,3.4022E-09,6.5914E-05,1.314E-06,-1.3041000000000001E-06
0.72000000000000008,0,-6.6638000000000008E-05,3.5232E-09,6.684E-05,1.3141E-06,-1.3052000000000002E-06
0.72500000000000009,0,-6.6854000000000007E-05,3.6422E-09,6.6818E-05,1.3137000000000002E-06,-1.3042000000000002E-06
0.73,0,-6.7032E-05,3.7779E-09,6.6896E-05,1.3144E-06,-1.3046000000000002E-06
0.735,0,-6.7068E-05,3.9113E-09,6.7104E-05,1.3145E-06,-1.3049000000000002E-06
0.74,0,-6.7286E-05,4.0493E-09,6.722E-05,1.3155000000000002E-06,-1.306E-06
0.745,0,-6.803E-05,4.204E-09,6.8374E-05,1.3146E-06,-1.3058E-06
0.75,0,-6.8484E-05,4.3633E-09,6.8558E-05,1.314E-06,-1.3050000000000002E-06
0.755,0,-6.8732E-05,4.5217E-09,6.8552E-05,1.3147E-06,-1.3054E-06
0.76,0,-6.8820000000000009E-05,4.6959E-09,6.8644E-05,1.3154000000000002E-06,-1.3054E-06
0.765,0,-6.8848E-05,4.8694E-09,6.8986E-05,1.3147E-06,-1.3052000000000002E-06
0.77,0,-6.9304E-05,5.0541E-09,6.9318E-05,1.3145E-06,-1.3051000000000002E-06
0.775,0,-6.9796000000000007E-05,5.2416E-09,6.9870000000000007E-05,1.3149000000000001E-06,-1.3050000000000002E-06
0.78,0,-7.0052E-05,5.4534E-09,7.004E-05,1.3146E-06,-1.3058E-06
0.785,0,-7.0504E-05,5.6598E-09,7.0426E-05,1.3149000000000001E-06,-1.3051000000000002E-06
0.79,0,-7.0762E-05,5.8861E-09,7.079E-05,1.3148E-06,-1.3049000000000002E-06
0.795,0,-7.085E-05,6.113E-09,7.1276E-05,1.3152000000000001E-06,-1.3054E-06
0.8,0,-7.0934000000000009E-05,6.3551E-09,7.1172E-05,1.3135000000000002E-06,-1.3055E-06
0.805,0,-7.1274000000000009E-05,6.6194E-09,7.1308E-05,1.3157000000000002E-06,-1.3064E-06
0.81,0,-7.1512E-05,6.8677E-09,7.1804E-05,1.3149000000000001E-06,-1.3059E-06
0.81500000000000006,0,-7.2084E-05,7.1516E-09,7.1944E-05,1.3155000000000002E-06,-1.3056E-06
0.82000000000000006,0,-7.2402E-05,7.4491E-09,7.224E-05,1.3148E-06,-1.3055E-06
0.82500000000000007,0,-7.2464E-05,7.7409E-09,7.2492E-05,1.3147E-06,-1.3055E-06
0.83000000000000007,0,-7.2516000000000008E-05,8.0528E-09,7.2636E-05,1.3155000000000002E-06,-1.3059E-06
0.83500000000000008,0,-7.3064E-05,8.4053E-09,7.2762E-05,1.3155000000000002E-06,-1.3061E-06
0.84000000000000008,0,-7.317E-05,8.7425E-09,7.2836E-05,1.3156000000000002E-06,-1.3055E-06
0.84500000000000008,0,-7.3690000000000008E-05,9.1018E-09,7.376E-05,1.3163000000000002E-06,-1.3053000000000002E-06
0.85000000000000009,0,-7.3932E-05,9.4793E-09,7.3708E-05,1.3150000000000001E-06,-1.3061E-06
0.85500000000000009,0,-7.352E-05,9.8905E-09,7.3602E-05,1.3158000000000002E-06,-1.306E-06
0.86,0,-7.4162E-05,1.03107E-08,7.4244E-05,1.3161000000000002E-06,-1.3065000000000001E-06
0.865,0,-7.4234000000000008E-05,1.07419E-08,7.4056E-05,1.3163000000000002E-06,-1.3072000000000002E-06
0.87,0,-7.4694E-05,1.11945E-08,7.4526E-05,1.3158000000000002E-06,-1.3062E-06
0.875,0,-7.3752000000000008E-05,1.1712199999999999E-08,7.4212E-05,1.3161000000000002E-06,-1.3071000000000002E-06
0.88,0,-7.4122E-05,1.2215999999999998E-08,7.4076E-05,1.3165000000000002E-06,-1.3061E-06
0.885,0,-7.4088E-05,1.2748199999999999E-08,7.418E-05,1.3156000000000002E-06,-1.3059E-06
0.89,0,-7.4316E-05,1.3296399999999999E-08,7.448E-05,1.3164000000000002E-06,-1.3068000000000001E-06
0.895,0,-7.4618E-05,1.3884399999999999E-08,7.453E-05,1.3162000000000002E-06,-1.3068000000000001E-06
0.9,0,-7.4904E-05,1.4495799999999999E-08,7.4948E-05,1.3162000000000002E-06,-1.3070000000000002E-06
-0.3,0.15,5.9705E-09,-4.2135399999999995E-08,-1.0135599999999999E-08,1.3145E-06,-1.2658000000000002E-06
-0.29500000000000004,0.15,6.0717E-09,-3.7949199999999995E-08,-1.02262E-08,1.3152000000000001E-06,-1.2700000000000001E-06
-0.29000000000000004,0.15,6.1414E-09,-3.41872E-08,-1.03298E-08,1.3149000000000001E-06,-1.2736000000000002E-06
-0.28500000000000003,0.15,6.2654E-09,-3.0783799999999995E-08,-1.0367E-08,1.3152000000000001E-06,-1.2775E-06
-0.28,0.15,6.3506999999999996E-09,-2.7751199999999996E-08,-1.05692E-08,1.3158000000000002E-06,-1.2805E-06
-0.275,0.15,6.296E-09,-2.50186E-08,-1.0538399999999998E-08,1.3147E-06,-1.2831E-06
-0.27,0.15,6.4711E-09,-2.2537599999999998E-08,-1.07446E-08,1.3155000000000002E-06,-1.2855000000000002E-06
-0.265,0.15,6.5411E-09,-2.0324599999999997E-08,-1.0838999999999999E-08,1.3156000000000002E-06,-1.2882000000000002E-06
-0.26,0.15,6.6713E-09,-1.8357999999999998E-08,-1.0869199999999999E-08,1.3152000000000001E-06,-1.2905000000000002E-06
-0.255,0.15,6.7107E-09,-1.6574199999999998E-08,-1.1038599999999999E-08,1.3156000000000002E-06,-1.2926000000000001E-06
-0.25,0.15,6.7995E-09,-1.49154E-08,-1.10496E-08,1.3151000000000001E-06,-1.2931000000000002E-06
-0.24500000000000002,0.15,6.9498E-09,-1.3480199999999998E-08,-1.1145399999999998E-08,1.3159000000000002E-06,-1.2957000000000002E-06
-0.24000000000000002,0.15,7.0071E-09,-1.21138E-08,-1.1274399999999999E-08,1.3148E-06,-1.2962000000000002E-06
-0.23500000000000001,0.15,7.2011E-09,-1.0945599999999999E-08,-1.14022E-08,1.3144E-06,-1.2974E-06
-0.23,0.15,7.2953E-09,-9.858599999999999E-09,-1.161E-08,1.3150000000000001E-06,-1.2980000000000001E-06
-0.225,0.15,7.5537E-09,-8.9301E-09,-1.1804999999999999E-08,1.3147E-06,-1.3E-06
-0.22,0.15,7.6835E-09,-8.0354E-09,-1.1933799999999999E-08,1.3155000000000002E-06,-1.3007E-06
-0.215,0.15,7.8887E-09,-7.2652E-09,-1.2154E-08,1.3153000000000001E-06,-1.3011000000000001E-06
-0.21000000000000002,0.15,7.9633E-09,-6.5699E-09,-1.2271799999999998E-08,1.3156000000000002E-06,-1.3021000000000002E-06
-0.20500000000000002,0.15,8.1829E-09,-5.9302E-09,-1.2457599999999998E-08,1.3149000000000001E-06,-1.303E-06
-0.2,0.15,8.649E-09,-5.3553E-09,-1.2893799999999999E-08,1.3153000000000001E-06,-1.3029E-06
-0.195,0.15,8.7727E-09,-4.8355E-09,-1.3101199999999999E-08,1.3156000000000002E-06,-1.3039000000000001E-06
-0.19,0.15,9.1056E-09,-4.3669E-09,-1.3359599999999998E-08,1.3152000000000001E-06,-1.3045000000000002E-06
-0.185,0.15,9.4275E-09,-3.954E-09,-1.3701799999999998E-08,1.3161000000000002E-06,-1.3049000000000002E-06
-0.18000000000000002,0.15,9.8956E-09,-3.564E-09,-1.4161399999999999E-08,1.3154000000000002E-06,-1.3057E-06
-0.17500000000000002,0.15,1.02712E-08,-3.2449E-09,-1.4566599999999999E-08,1.3158000000000002E-06,-1.3057E-06
-0.17,0.15,1.07658E-08,-2.933E-09,-1.50568E-08,1.3165000000000002E-06,-1.3074000000000002E-06
-0.165,0.15,1.11665E-08,-2.6575E-09,-1.5494199999999997E-08,1.3164000000000002E-06,-1.3064E-06
-0.16,0.15,1.18792E-08,-2.4067E-09,-1.61426E-08,1.3164000000000002E-06,-1.3072000000000002E-06
-0.155,0.15,1.2578999999999998E-08,-2.1922E-09,-1.6816799999999997E-08,1.3162000000000002E-06,-1.3075000000000002E-06
-0.15,0.15,1.3148999999999999E-08,-1.9878E-09,-1.7355E-08,1.3164000000000002E-06,-1.3076000000000002E-06
-0.14500000000000002,0.15,1.4009799999999999E-08,-1.7977E-09,-1.8202399999999998E-08,1.3158000000000002E-06,-1.3075000000000002E-06
-0.14,0.15,1.4910999999999997E-08,-1.6373E-09,-1.91602E-08,1.3164000000000002E-06,-1.3085E-06
-0.135,0.15,1.60154E-08,-1.4942999999999999E-09,-2.02558E-08,1.3168E-06,-1.3088E-06
-0.13,0.15,1.71754E-08,-1.36E-09,-2.13856E-08,1.3174E-06,-1.3088E-06
-0.125,0.15,1.8566599999999998E-08,-1.2378E-09,-2.2883199999999998E-08,1.3173E-06,-1.3089E-06
-0.12000000000000001,0.15,2.0160399999999998E-08,-1.137E-09,-2.4393199999999996E-08,1.3168E-06,-1.3085E-06
-0.115,0.15,2.1958999999999998E-08,-1.0353E-09,-2.6181599999999997E-08,1.3168E-06,-1.3092E-06
-0.11,0.15,2.3880399999999998E-08,-9.5248E-10,-2.8185399999999996E-08,1.3174E-06,-1.3085E-06
-0.10500000000000001,0.15,2.62244E-08,-8.6841000000000011E-10,-3.03974E-08,1.3169E-06,-1.3091E-06
-0.1,0.15,2.8867999999999998E-08,-8.0312E-10,-3.31492E-08,1.3164000000000002E-06,-1.3092E-06
-0.095,0.15,3.18558E-08,-7.3799000000000005E-10,-3.61716E-08,1.3164000000000002E-06,-1.3092E-06
-0.090000000000000011,0.15,3.5236199999999996E-08,-6.8162000000000007E-10,-3.9454799999999994E-08,1.3164000000000002E-06,-1.3091E-06
-0.085,0.15,3.89492E-08,-6.281800000000001E-10,-4.3403199999999993E-08,1.3173E-06,-1.3095000000000001E-06
-0.08,0.15,4.34548E-08,-5.8417000000000006E-10,-4.76912E-08,1.3172E-06,-1.3101000000000002E-06
-0.075,0.15,4.8363999999999996E-08,-5.4262E-10,-5.2696999999999992E-08,1.317E-06,-1.3095000000000001E-06
-0.07,0.15,5.4011999999999994E-08,-5.0463E-10,-5.8351999999999992E-08,1.3165000000000002E-06,-1.3091E-06
-0.065,0.15,6.0431E-08,-4.7392000000000006E-10,-6.47518E-08,1.3168E-06,-1.3094000000000001E-06
-0.060000000000000005,0.15,6.78886E-08,-4.4077E-10,-7.20896E-08,1.3178000000000001E-06,-1.3100000000000002E-06
-0.055,0.15,7.61594E-08,-4.1284000000000004E-10,-8.044499999999999E-08,1.3172E-06,-1.3096000000000001E-06
-0.05,0.15,8.58946E-08,-3.8731000000000003E-10,-9.0141999999999988E-08,1.3168E-06,-1.3092E-06
-0.045000000000000005,0.15,9.66664E-08,-3.6772000000000005E-10,-1.0098139999999999E-07,1.3176E-06,-1.3106000000000002E-06
-0.04,0.15,1.0943959999999998E-07,-3.4045000000000005E-10,-1.1363999999999999E-07,1.3173E-06,-1.3105000000000002E-06
-0.035,0.15,1.2368E-07,-3.2679E-10,-1.2768E-07,1.3182000000000001E-06,-1.3106000000000002E-06
-0.030000000000000002,0.15,1.399E-07,-3.0834000000000004E-10,-1.4403999999999999E-07,1.3175E-06,-1.3106000000000002E-06
-0.025,0.15,1.5854E-07,-2.8939E-10,-1.629E-07,1.3176E-06,-1.3103000000000002E-06
-0.02,0.15,1.7996E-07,-2.7786E-10,-1.8388E-07,1.3179000000000001E-06,-1.3106000000000002E-06
-0.015000000000000001,0.15,2.041E-07,-2.6379000000000003E-10,-2.0846E-07,1.3175E-06,-1.3103000000000002E-06
-0.01,0.15,2.3168E-07,-2.5E-10,-2.3618E-07,1.3172E-06,-1.3112E-06
-0.005,0.15,2.6344E-07,-2.3915E-10,-2.6767999999999997E-07,1.3176E-06,-1.3109000000000002E-06
0,0.15,2.9976E-07,-2.2710000000000002E-10,-3.0413999999999997E-07,1.3175E-06,-1.3104000000000002E-06
0.005,0.15,3.4111999999999997E-07,-2.1676E-10,-3.4506E-07,1.3182000000000001E-06,-1.3105000000000002E-06
0.01,0.15,3.8842E-07,-2.0937000000000002E-10,-3.9328E-07,1.3175E-06,-1.3106000000000002E-06
0.015000000000000001,0.15,4.4218E-07,-1.995E-10,-4.4618E-07,1.3179000000000001E-06,-1.3116E-06
0.02,0.15,5.0481999999999994E-07,-1.9048000000000002E-10,-5.092E-07,1.3184000000000002E-06,-1.3110000000000002E-06
0.025,0.15,5.7482E-07,-1.8224E-10,-5.7912E-07,1.3182000000000001E-06,-1.3105000000000002E-06
0.030000000000000002,0.15,6.565E-07,-1.7388000000000002E-10,-6.605E-07,1.3178000000000001E-06,-1.3107000000000002E-06
0.035,0.15,7.4944E-07,-1.6490000000000002E-10,-7.539E-07,1.3180000000000001E-06,-1.3104000000000002E-06
0.04,0.15,8.534E-07,-1.6071E-10,-8.5836E-07,1.3179000000000001E-06,-1.3113E-06
0.045000000000000005,0.15,9.7326E-07,-1.518E-10,-9.7756E-07,1.3177000000000001E-06,-1.3109000000000002E-06
0.05,0.15,1.11396E-06,-1.4433E-10,-1.1176E-06,1.3180000000000001E-06,-1.3108000000000002E-06
0.055,0.15,1.2713000000000002E-06,-1.3803000000000001E-10,-1.2713000000000002E-06,1.3179000000000001E-06,-1.3117E-06
0.060000000000000005,0.15,1.4503000000000001E-06,-1.3325E-10,-1.4525E-06,1.3187000000000002E-06,-1.3112E-06
0.065,0.15,1.6541000000000002E-06,-1.2488E-10,-1.6542000000000002E-06,1.3190000000000002E-06,-1.312E-06
0.07,0.15,1.8890000000000003E-06,-1.1582000000000001E-10,-1.8903000000000001E-06,1.3190000000000002E-06,-1.3117E-06
0.075,0.15,2.1512000000000003E-06,-1.1304E-10,-2.1549000000000003E-06,1.3188000000000002E-06,-1.3121000000000001E-06
0.08,0.15,2.4575E-06,-1.0443000000000001E-10,-2.4636000000000004E-06,1.3197E-06,-1.3125000000000001E-06
0.085,0.15,2.8054000000000003E-06,-9.989E-11,-2.8043000000000004E-06,1.3184000000000002E-06,-1.3114E-06
0.090000000000000011,0.15,3.2039000000000004E-06,-9.4060000000000009E-11,-3.2044E-06,1.3187000000000002E-06,-1.3119E-06
0.095,0.15,3.6492000000000006E-06,-8.611E-11,-3.6561000000000005E-06,1.3192000000000002E-06,-1.3116E-06
0.1,0.15,4.1607000000000007E-06,-8.026E-11,-4.1623000000000008E-06,1.3184000000000002E-06,-1.3117E-06
0.10500000000000001,0.15,4.7573E-06,-7.414E-11,-4.7621000000000005E-06,1.3197E-06,-1.3114E-06
0.11,0.15,5.4246000000000005E-06,-6.6630000000000007E-11,-5.4275E-06,1.3193000000000002E-06,-1.3124000000000001E-06
0.115,0.15,6.1878E-06,-6.292E-11,-6.1900000000000009E-06,1.3202E-06,-1.3119E-06
0.12000000000000001,0.15,7.0486000000000006E-06,-5.7110000000000004E-11,-7.051900000000001E-06,1.3189000000000002E-06,-1.3116E-06
0.125,0.15,8.0424000000000011E-06,-5.0750000000000006E-11,-8.0511000000000016E-06,1.3196E-06,-1.3122000000000001E-06
0.13,0.15,9.1569E-06,-4.5060000000000004E-11,-9.157200000000001E-06,1.3190000000000002E-06,-1.312E-06
0.135,0.15,1.0444500000000001E-05,-3.741E-11,-1.04481E-05,1.3187000000000002E-06,-1.3119E-06
0.14,0.15,1.1896000000000001E-05,-3.202E-11,-1.1898E-05,1.3204E-06,-1.3126000000000002E-06
0.14500000000000002,0.15,1.3572E-05,-2.4140000000000003E-11,-1.357E-05,1.3198E-06,-1.3133000000000002E-06
0.15,0.15,1.5426E-05,-1.894E-11,-1.5404E-05,1.3195E-06,-1.3127000000000002E-06
0.155,0.15,1.7572E-05,-1.239E-11,-1.7582000000000002E-05,1.3190000000000002E-06,-1.3127000000000002E-06
0.16,0.15,1.9984E-05,-7.1900000000000007E-12,-1.9980000000000002E-05,1.3196E-06,-1.3118E-06
0.165,0.15,2.2712000000000002E-05,-5E-13,-2.2742E-05,1.3195E-06,-1.3126000000000002E-06
0.17,0.15,2.5782E-05,7.4E-12,-2.5790000000000002E-05,1.3195E-06,-1.3121000000000001E-06
0.17500000000000002,0.15,2.932E-05,1.218E-11,-2.9312E-05,1.3192000000000002E-06,-1.3123000000000001E-06
0.18000000000000002,0.15,3.3308E-05,1.788E-11,-3.3284E-05,1.3197E-06,-1.3122000000000001E-06
0.185,0.15,3.7674E-05,2.6010000000000002E-11,-3.7672E-05,1.3189000000000002E-06,-1.3124000000000001E-06
0.19,0.15,4.2764E-05,3.4220000000000006E-11,-4.2802E-05,1.3195E-06,-1.3130000000000002E-06
0.195,0.15,4.8464E-05,3.9200000000000004E-11,-4.8482E-05,1.3195E-06,-1.3121000000000001E-06
0.2,0.15,5.4916E-05,4.6080000000000004E-11,-5.4944E-05,1.3194000000000002E-06,-1.3128000000000002E-06
0.20500000000000002,0.15,6.2126000000000008E-05,5.3550000000000005E-11,-6.2132000000000008E-05,1.3195E-06,-1.3126000000000002E-06
0.21000000000000002,0.15,7.0296E-05,5.926000000000001E-11,-7.0266000000000008E-05,1.3196E-06,-1.3128000000000002E-06
0.215,0.15,7.93E-05,6.498E-11,-7.9332E-05,1.3203E-06,-1.3125000000000001E-06
0.22,0.15,8.967E-05,7.326E-11,-8.9714E-05,1.3204E-06,-1.3134000000000002E-06
0.225,0.15,0.00010098,8.2070000000000007E-11,-0.00010110800000000001,1.3196E-06,-1.3133000000000002E-06
0.23,0.15,0.000113876,8.825E-11,-0.000113854,1.3190000000000002E-06,-1.3129000000000002E-06
0.23500000000000001,0.15,0.0001286,9.530000000000001E-11,-0.00012836,1.3189000000000002E-06,-1.3122000000000001E-06
0.24000000000000002,0.15,0.00014470000000000002,1.0285000000000001E-10,-0.00014442,1.3191000000000002E-06,-1.3128000000000002E-06
0.24500000000000002,0.15,0.00016238,1.0920000000000001E-10,-0.00016212,1.3190000000000002E-06,-1.3129000000000002E-06
0.25,0.15,0.00018234000000000002,1.1566E-10,-0.00018194,1.3193000000000002E-06,-1.3132000000000002E-06
0.255,0.15,0.00020380000000000002,1.2493E-10,-0.00020348000000000002,1.3193000000000002E-06,-1.3126000000000002E-06
0.26,0.15,0.00022830000000000002,1.2862000000000002E-10,-0.00022804000000000002,1.32E-06,-1.3132000000000002E-06
0.265,0.15,0.00025492,1.4039000000000002E-10,-0.00025486000000000004,1.3196E-06,-1.3129000000000002E-06
0.27,0.15,0.00028402,1.4675E-10,-0.00028398000000000003,1.3194000000000002E-06,-1.3129000000000002E-06
0.275,0.15,0.00031702,1.5703E-10,-0.0003168,1.32E-06,-1.3134000000000002E-06
0.28,0.15,0.00035202000000000003,1.6404E-10,-0.00035218,1.3195E-06,-1.3135000000000002E-06
0.28500000000000003,0.15,0.0003914,1.7239E-10,-0.00039128000000000003,1.3205E-06,-1.3142E-06
0.29000000000000004,0.15,0.00043386000000000005,1.7835E-10,-0.00043344000000000005,1.3205E-06,-1.3137000000000002E-06
0.29500000000000004,0.15,0.00048048000000000003,1.9072000000000002E-10,-0.00048052,1.3204E-06,-1.3137000000000002E-06
0.3,0.15,0.0005303,1.9778000000000001E-10,-0.0005299,1.3205E-06,-1.3133000000000002E-06
0.305,0.15,0.00058504,2.0742000000000002E-10,-0.00058510000000000007,1.3208000000000001E-06,-1.3133000000000002E-06
0.31,0.15,0.00064406,2.1868000000000001E-10,-0.00064348000000000009,1.3197E-06,-1.3135000000000002E-06
0.315,0.15,0.00070822000000000007,2.2298000000000002E-10,-0.00070824000000000006,1.3211000000000002E-06,-1.3146E-06
0.32,0.15,0.00077574,2.3015000000000003E-10,-0.00077598,1.3208000000000001E-06,-1.3143E-06
0.325,0.15,0.00085066,2.4411E-10,-0.00085086,1.3201E-06,-1.3138000000000002E-06
0.33,0.15,0.00092852000000000006,2.5285E-10,-0.00092888000000000009,1.3208000000000001E-06,-1.314E-06
0.335,0.15,0.0010138,2.6025E-10,-0.0010130200000000001,1.3209000000000001E-06,-1.3138000000000002E-06
0.34,0.15,0.00110216,2.7248E-10,-0.00110248,1.3214000000000002E-06,-1.3143E-06
0.34500000000000003,0.15,0.0011986,2.7972000000000004E-10,-0.0011984,1.3214000000000002E-06,-1.3147E-06
0.35000000000000003,0.15,0.0012994,2.9177E-10,-0.0012982,1.3214000000000002E-06,-1.3143E-06
0.35500000000000004,0.15,0.0014066,2.9996E-10,-0.0014062,1.3215000000000002E-06,-1.3152000000000001E-06
0.36000000000000004,0.15,0.0015188,3.1305E-10,-0.0015186,1.3215000000000002E-06,-1.3153000000000001E-06
0.365,0.15,0.0016388,3.2095E-10,-0.001637,1.3214000000000002E-06,-1.3147E-06
0.37,0.15,0.0017622,3.3332000000000004E-10,-0.0017612,1.3214000000000002E-06,-1.3146E-06
0.375,0.15,0.0018948,3.4018E-10,-0.0018936,1.3215000000000002E-06,-1.3144E-06
0.38,0.15,0.0020298,3.5077E-10,-0.0020296,1.3209000000000001E-06,-1.3143E-06
0.385,0.15,0.0021728,3.6298E-10,-0.002172,1.3205E-06,-1.314E-06
0.39,0.15,0.0023212000000000003,3.7287000000000003E-10,-0.0023198,1.3214000000000002E-06,-1.3152000000000001E-06
0.395,0.15,0.0024756,3.8780000000000005E-10,-0.0024748,1.3217000000000002E-06,-1.3146E-06
0.4,0.15,0.002635,3.9735000000000003E-10,-0.002634,1.3215000000000002E-06,-1.3153000000000001E-06
0.405,0.15,0.0028006,4.1107E-10,-0.0028008,1.3212000000000002E-06,-1.3153000000000001E-06
0.41000000000000003,0.15,0.0029706,4.2347000000000004E-10,-0.0029682000000000003,1.3217000000000002E-06,-1.3149000000000001E-06
0.41500000000000004,0.15,0.0031472,4.3544000000000005E-10,-0.0031474,1.3224E-06,-1.3160000000000002E-06
0.42000000000000004,0.15,0.0033274,4.4688E-10,-0.0033264,1.3231E-06,-1.3160000000000002E-06
0.42500000000000004,0.15,0.0035144,4.6093000000000003E-10,-0.003514,1.3228E-06,-1.3154000000000002E-06
0.43,0.15,0.0037044,4.7459E-10,-0.0037028,1.3225E-06,-1.3158000000000002E-06
0.435,0.15,0.0039000000000000003,4.8622E-10,-0.0038986,1.3224E-06,-1.3161000000000002E-06
0.44,0.15,0.0040978,5.0108E-10,-0.0040956000000000005,1.3231E-06,-1.3163000000000002E-06
0.445,0.15,0.0043008000000000005,5.137E-10,-0.0043014,1.3227E-06,-1.3155000000000002E-06
0.45,0.15,0.004508,5.2535000000000005E-10,-0.0045074,1.3239000000000002E-06,-1.3166000000000002E-06
0.455,0.15,0.0047194,5.4265000000000009E-10,-0.004717,1.3242000000000002E-06,-1.3172E-06
0.46,0.15,0.0049298,5.5801E-10,-0.0049282,1.3233E-06,-1.3165000000000002E-06
0.465,0.15,0.0051466,5.7131000000000007E-10,-0.0051456,1.3241000000000002E-06,-1.3171E-06
0.47000000000000003,0.15,0.0053620000000000004,5.8938000000000009E-10,-0.0053626,1.3242000000000002E-06,-1.3174E-06
0.47500000000000003,0.15,0.005584,6.0348000000000007E-10,-0.0055838,1.3239000000000002E-06,-1.3176E-06
0.48000000000000004,0.15,0.0058068,6.1812E-10,-0.0058044,1.3242000000000002E-06,-1.3181000000000001E-06
0.48500000000000004,0.15,0.0060288,6.3396000000000005E-10,-0.0060298,1.3246000000000002E-06,-1.3181000000000001E-06
0.49000000000000005,0.15,0.0062552,6.5028000000000005E-10,-0.0062526000000000005,1.3248000000000002E-06,-1.3172E-06
0.49500000000000005,0.15,0.0064822000000000005,6.6757E-10,-0.0064808,1.3245000000000002E-06,-1.3172E-06
0.5,0.15,0.0067076,6.8982E-10,-0.006707,1.3239000000000002E-06,-1.3176E-06
0.505,0.15,0.0069372,7.0480000000000009E-10,-0.0069364000000000006,1.3239000000000002E-06,-1.3169E-06
0.51,0.15,0.0071638000000000005,7.2274E-10,-0.0071636,1.3233E-06,-1.3171E-06
0.515,0.15,0.007394,7.4017E-10,-0.0073928000000000006,1.3253E-06,-1.3184000000000002E-06
0.52,0.15,0.0076178,7.5929000000000007E-10,-0.007618,1.3249000000000002E-06,-1.3180000000000001E-06
0.525,0.15,0.0078482,7.799400000000001E-10,-0.0078466,1.3243000000000002E-06,-1.3178000000000001E-06
0.53,0.15,0.0080718,7.9935E-10,-0.00807,1.3244000000000002E-06,-1.3177000000000001E-06
0.535,0.15,0.0083006,8.2183E-10,-0.0082994,1.3237000000000001E-06,-1.3175E-06
0.54,0.15,0.0085222,8.4027E-10,-0.0085212,1.3243000000000002E-06,-1.3184000000000002E-06
0.545,0.15,0.0087476,8.6341E-10,-0.0087452,1.3248000000000002E-06,-1.3184000000000002E-06
0.55,0.15,0.0089668,8.8608000000000011E-10,-0.008964,1.3246000000000002E-06,-1.3180000000000001E-06
