Repository: DecaMeron23/Caratterizzazione-Mosfet

# Studio della tolleranza alle radiazioni ionizzanti di MOSFET in tecnologia 28nm

## Tesi triennale d'Ingegneria Informatica

### Autori:

* Nicola Cattaneo
* Emilio Meroni

### Divisione Cartelle
* **Tesi** Cartella contenente il materiale per la produzione della tesi
* **Script Statiche** Cartella contentente tutti gli script per le analisi delle misure statiche.
* **Script Rumore** Cartella contentente tutti gli script per le analisi delle misure di rumore.
* **Misure Statiche** Cartella contenente le misure statiche
* **Misure Statiche** Cartella contenente le misure di rumore
* **Altri Script** Script di riferimento

File: Misure statiche/N4/Chip4NMOS_1Grad/N4-100-60/id-vds.csv (part 1 of 3)
I/V Sweep,id_vds
RecordTime,02/21/2024 09:29:39
Device ID,
Count,2
Flag,
Remarks,
vd,vg,id,ig,is,iavdd,ignd
0,0,-6.4222E-09,-2.0758000000000002E-10,-4.2676000000000003E-10,1.2524E-06,-1.2427000000000002E-06
0.005,0,-3.0717E-09,-2.1432000000000002E-10,-3.7763E-09,1.2555E-06,-1.2456000000000002E-06
0.01,0,-2.846E-11,-2.0872E-10,-6.7206E-09,1.2566000000000002E-06,-1.2474000000000001E-06
0.015000000000000001,0,2.6337E-09,-2.1546000000000002E-10,-9.2716E-09,1.2582E-06,-1.2487000000000002E-06
0.02,0,5.0413E-09,-2.1283000000000003E-10,-1.1550199999999998E-08,1.2592000000000002E-06,-1.2508000000000002E-06
0.025,0,7.1841E-09,-2.1343E-10,-1.3550799999999999E-08,1.2609E-06,-1.2515000000000002E-06
0.030000000000000002,0,9.0383E-09,-2.1149E-10,-1.5318599999999998E-08,1.2613E-06,-1.2525E-06
0.035,0,1.07805E-08,-2.1688E-10,-1.69134E-08,1.2622000000000002E-06,-1.2536000000000002E-06
0.04,0,1.2293399999999998E-08,-2.1856000000000002E-10,-1.83174E-08,1.2636E-06,-1.2547E-06
0.045000000000000005,0,1.3768399999999998E-08,-2.1642000000000001E-10,-1.96458E-08,1.2637E-06,-1.2547E-06
0.05,0,1.50104E-08,-2.1367000000000002E-10,-2.08346E-08,1.2635E-06,-1.2546E-06
0.055,0,1.62832E-08,-2.1941000000000002E-10,-2.1946199999999998E-08,1.2645000000000001E-06,-1.2555E-06
0.060000000000000005,0,1.7330799999999997E-08,-2.1702000000000002E-10,-2.2941999999999998E-08,1.2639E-06,-1.2563000000000002E-06
0.065,0,1.8447999999999998E-08,-2.1918E-10,-2.3904999999999998E-08,1.2644000000000001E-06,-1.2562000000000001E-06
0.07,0,1.9391599999999997E-08,-2.1664000000000001E-10,-2.4767199999999997E-08,1.2648000000000002E-06,-1.2563000000000002E-06
0.075,0,2.0397599999999997E-08,-2.1954000000000003E-10,-2.5666799999999997E-08,1.2649000000000002E-06,-1.2571000000000002E-06
0.08,0,2.1264599999999997E-08,-2.2415000000000002E-10,-2.6463599999999996E-08,1.2651000000000002E-06,-1.2578E-06
0.085,0,2.21132E-08,-2.1581000000000003E-10,-2.7166199999999997E-08,1.2656000000000002E-06,-1.2579E-06
0.090000000000000011,0,2.2932199999999997E-08,-2.1996E-10,-2.7872399999999998E-08,1.2661E-06,-1.2581E-06
0.095,0,2.3704399999999997E-08,-2.1732E-10,-2.8671999999999997E-08,1.2666E-06,-1.2591000000000002E-06
0.1,0,2.4519999999999997E-08,-2.2438E-10,-2.9241199999999998E-08,1.2666E-06,-1.2586000000000001E-06
0.10500000000000001,0,2.5260799999999996E-08,-2.1910000000000002E-10,-2.99354E-08,1.2673000000000001E-06,-1.2594000000000002E-06
0.11,0,2.6081799999999997E-08,-2.2006000000000001E-10,-3.0655E-08,1.2669E-06,-1.2600000000000002E-06
0.115,0,2.6752599999999996E-08,-2.2266E-10,-3.1193399999999995E-08,1.2667E-06,-1.2594000000000002E-06
0.12000000000000001,0,2.7428799999999996E-08,-2.2240000000000003E-10,-3.1817E-08,1.2667E-06,-1.2601000000000002E-06
0.125,0,2.8163999999999997E-08,-2.2523E-10,-3.2473599999999995E-08,1.2673000000000001E-06,-1.2607E-06
0.13,0,2.8813999999999996E-08,-2.2395E-10,-3.3088199999999996E-08,1.2678000000000002E-06,-1.2609E-06
0.135,0,2.9518599999999996E-08,-2.2426E-10,-3.37744E-08,1.2683000000000002E-06,-1.2606E-06
0.14,0,3.0101E-08,-2.2284000000000003E-10,-3.4103799999999995E-08,1.2681000000000002E-06,-1.2617000000000001E-06
0.14500000000000002,0,3.06228E-08,-2.2772000000000002E-10,-3.47788E-08,1.2685000000000002E-06,-1.2621000000000002E-06
0.15,0,3.1383E-08,-2.2700000000000002E-10,-3.51528E-08,1.2682000000000002E-06,-1.2616000000000001E-06
0.155,0,3.20682E-08,-2.2776000000000002E-10,-3.56988E-08,1.2691E-06,-1.2616000000000001E-06
0.16,0,3.26264E-08,-2.2605E-10,-3.6347599999999994E-08,1.2696E-06,-1.2630000000000002E-06
0.165,0,3.32964E-08,-2.3189000000000001E-10,-3.6988999999999995E-08,1.2691E-06,-1.2619000000000002E-06
0.17,0,3.4033199999999995E-08,-2.2646E-10,-3.7483999999999993E-08,1.269E-06,-1.2624000000000002E-06
0.17500000000000002,0,3.47224E-08,-2.2800000000000001E-10,-3.80632E-08,1.2688E-06,-1.2627000000000002E-06
0.18000000000000002,0,3.53302E-08,-2.2929000000000002E-10,-3.86636E-08,1.2698000000000001E-06,-1.2636E-06
0.185,0,3.61816E-08,-2.3184000000000002E-10,-3.9164E-08,1.2700000000000001E-06,-1.2639E-06
0.19,0,3.68192E-08,-2.3228000000000002E-10,-3.9890999999999996E-08,1.2701000000000001E-06,-1.264E-06
0.195,0,3.7595399999999995E-08,-2.3272000000000003E-10,-4.05892E-08,1.2697E-06,-1.2637E-06
0.2,0,3.8163199999999993E-08,-2.3743000000000003E-10,-4.0972399999999993E-08,1.2699000000000001E-06,-1.2641E-06
0.20500000000000002,0,3.8676999999999996E-08,-2.3356E-10,-4.1603E-08,1.2706000000000002E-06,-1.2650000000000002E-06
0.21000000000000002,0,3.95852E-08,-2.3831000000000003E-10,-4.2223599999999993E-08,1.2702000000000001E-06,-1.2650000000000002E-06
0.215,0,4.0214999999999993E-08,-2.3752E-10,-4.27186E-08,1.2703000000000002E-06,-1.2652000000000002E-06
0.22,0,4.0752399999999995E-08,-2.3535E-10,-4.31644E-08,1.2709000000000002E-06,-1.2656000000000002E-06
0.225,0,4.1258399999999993E-08,-2.3515E-10,-4.36686E-08,1.2712000000000002E-06,-1.2656000000000002E-06
0.23,0,4.1881799999999993E-08,-2.417E-10,-4.43226E-08,1.2708000000000002E-06,-1.2659E-06
0.23500000000000001,0,4.2528999999999997E-08,-2.4348E-10,-4.4762599999999993E-08,1.2713000000000002E-06,-1.2652000000000002E-06
0.24000000000000002,0,4.3266799999999995E-08,-2.4042000000000003E-10,-4.53872E-08,1.2716E-06,-1.266E-06
0.24500000000000002,0,4.3862999999999994E-08,-2.4234E-10,-4.5945399999999994E-08,1.2714000000000002E-06,-1.2667E-06
0.25,0,4.4346199999999996E-08,-2.4284E-10,-4.6444599999999995E-08,1.2715E-06,-1.2662E-06
0.255,0,4.5144799999999994E-08,-2.4666E-10,-4.6931999999999993E-08,1.2718E-06,-1.2670000000000001E-06
0.26,0,4.6075599999999993E-08,-2.4506000000000003E-10,-4.7479399999999993E-08,1.2724E-06,-1.2678000000000002E-06
0.265,0,4.66122E-08,-2.4456000000000003E-10,-4.8378799999999995E-08,1.2719E-06,-1.2674000000000001E-06
0.27,0,4.7330999999999995E-08,-2.4627E-10,-4.8999999999999995E-08,1.2725E-06,-1.2683000000000002E-06
0.275,0,4.7905799999999995E-08,-2.5023E-10,-4.9514599999999995E-08,1.2731000000000001E-06,-1.2686000000000002E-06
0.28,0,4.8819999999999996E-08,-2.5347E-10,-5.01028E-08,1.2722E-06,-1.2682000000000002E-06
0.28500000000000003,0,4.9515799999999994E-08,-2.5378000000000003E-10,-5.0769599999999996E-08,1.2721E-06,-1.2686000000000002E-06
0.29000000000000004,0,4.99596E-08,-2.5457000000000003E-10,-5.1128599999999992E-08,1.2731000000000001E-06,-1.2688E-06
0.29500000000000004,0,5.0734799999999993E-08,-2.577E-10,-5.1759999999999995E-08,1.2738000000000002E-06,-1.2693E-06
0.3,0,5.1577399999999994E-08,-2.5919E-10,-5.2508799999999993E-08,1.2730000000000001E-06,-1.2696E-06
0.305,0,5.2194199999999995E-08,-2.5588E-10,-5.30722E-08,1.2734000000000002E-06,-1.2699000000000001E-06
0.31,0,5.2819199999999996E-08,-2.5862000000000003E-10,-5.3490799999999995E-08,1.2738000000000002E-06,-1.2701000000000001E-06
0.315,0,5.3553199999999994E-08,-2.5852E-10,-5.4212799999999993E-08,1.2729000000000001E-06,-1.2696E-06
0.32,0,5.4190199999999995E-08,-2.6537000000000004E-10,-5.4764999999999994E-08,1.2739000000000002E-06,-1.2701000000000001E-06
0.325,0,5.48588E-08,-2.5985000000000004E-10,-5.53822E-08,1.2743000000000002E-06,-1.2707000000000002E-06
0.33,0,5.5483399999999996E-08,-2.6638E-10,-5.58524E-08,1.2738000000000002E-06,-1.2702000000000001E-06
0.335,0,5.6230599999999994E-08,-2.6756E-10,-5.6478199999999995E-08,1.2743000000000002E-06,-1.2714000000000002E-06
0.34,0,5.6781E-08,-2.7276E-10,-5.69068E-08,1.2746E-06,-1.2722E-06
0.34500000000000003,0,5.7467599999999994E-08,-2.7093E-10,-5.7649199999999993E-08,1.2755000000000001E-06,-1.2716E-06
0.35000000000000003,0,5.8107799999999996E-08,-2.7119E-10,-5.8039199999999992E-08,1.2752E-06,-1.2713000000000002E-06
0.35500000000000004,0,5.86808E-08,-2.7568E-10,-5.8619399999999992E-08,1.2751E-06,-1.2724E-06
0.36000000000000004,0,5.9566599999999992E-08,-2.7724E-10,-5.9594799999999994E-08,1.2743000000000002E-06,-1.2721E-06
0.365,0,6.04002E-08,-2.7964000000000003E-10,-6.01452E-08,1.2747E-06,-1.2723E-06
0.37,0,6.1610399999999989E-08,-2.7914000000000003E-10,-6.074299999999999E-08,1.2748E-06,-1.2728000000000001E-06
0.375,0,6.18972E-08,-2.8506000000000005E-10,-6.1486599999999992E-08,1.2742000000000002E-06,-1.2727000000000001E-06
0.38,0,6.296319999999999E-08,-2.8542000000000003E-10,-6.2288599999999988E-08,1.2749E-06,-1.2727000000000001E-06
0.385,0,6.37088E-08,-2.8623E-10,-6.28388E-08,1.2749E-06,-1.2732000000000002E-06
0.39,0,6.4170799999999989E-08,-2.9055000000000005E-10,-6.3287999999999991E-08,1.2745E-06,-1.2729000000000001E-06
0.395,0,6.527859999999999E-08,-2.9059000000000003E-10,-6.4203399999999991E-08,1.2752E-06,-1.2732000000000002E-06
0.4,0,6.5959799999999992E-08,-3.0053000000000005E-10,-6.48426E-08,1.2758000000000001E-06,-1.2738000000000002E-06
0.405,0,6.66092E-08,-2.9084E-10,-6.5514599999999993E-08,1.2755000000000001E-06,-1.2740000000000002E-06
0.41000000000000003,0,6.71078E-08,-3.0264E-10,-6.5941599999999987E-08,1.2755000000000001E-06,-1.2741000000000002E-06
0.41500000000000004,0,6.79564E-08,-2.9993E-10,-6.6514599999999989E-08,1.2760000000000002E-06,-1.2747E-06
0.42000000000000004,0,6.88642E-08,-3.0851E-10,-6.69218E-08,1.275E-06,-1.2747E-06
0.42500000000000004,0,6.9294E-08,-3.0589E-10,-6.7657599999999988E-08,1.2775E-06,-1.2754E-06
0.43,0,7.0274799999999988E-08,-3.1198000000000004E-10,-6.84728E-08,1.2762000000000002E-06,-1.2754E-06
0.435,0,7.0835799999999989E-08,-3.1379E-10,-6.8769799999999989E-08,1.2768000000000002E-06,-1.2754E-06
0.44,0,7.17782E-08,-3.1791000000000004E-10,-6.96772E-08,1.2764000000000002E-06,-1.2756000000000001E-06
0.445,0,7.271359999999999E-08,-3.1886E-10,-7.0467999999999993E-08,1.2762000000000002E-06,-1.2754E-06
0.45,0,7.34862E-08,-3.2074E-10,-7.1352199999999987E-08,1.2774E-06,-1.2766000000000002E-06
0.455,0,7.459039999999999E-08,-3.2522000000000004E-10,-7.2E-08,1.2764000000000002E-06,-1.2765000000000002E-06
0.46,0,7.5147199999999989E-08,-3.255E-10,-7.26506E-08,1.2768000000000002E-06,-1.2766000000000002E-06
0.465,0,7.60138E-08,-3.2969000000000003E-10,-7.34492E-08,1.2770000000000002E-06,-1.2768000000000002E-06
0.47000000000000003,0,7.6969399999999988E-08,-3.3237E-10,-7.41786E-08,1.2773E-06,-1.2768000000000002E-06
0.47500000000000003,0,7.75646E-08,-3.4084000000000003E-10,-7.50928E-08,1.2776E-06,-1.2775E-06
0.48000000000000004,0,7.854739999999999E-08,-3.3959E-10,-7.5560599999999989E-08,1.2770000000000002E-06,-1.2771000000000002E-06
0.48500000000000004,0,7.9539599999999988E-08,-3.4255E-10,-7.62448E-08,1.2782E-06,-1.2779E-06
0.49000000000000005,0,8.0259999999999992E-08,-3.4544000000000005E-10,-7.71698E-08,1.2777E-06,-1.2773E-06
0.49500000000000005,0,8.0551399999999986E-08,-3.5417000000000003E-10,-7.7493199999999989E-08,1.2777E-06,-1.2775E-06
0.5,0,8.1511599999999987E-08,-3.5749E-10,-7.8350399999999992E-08,1.2779E-06,-1.2787000000000001E-06
0.505,0,8.2253199999999986E-08,-3.5506E-10,-7.8612999999999991E-08,1.2777E-06,-1.2783000000000001E-06
0.51,0,8.3075599999999987E-08,-3.6475E-10,-7.94044E-08,1.2784000000000001E-06,-1.2791000000000002E-06
0.515,0,8.4054599999999986E-08,-3.6511000000000005E-10,-8.0239199999999992E-08,1.2785000000000001E-06,-1.2794000000000002E-06
0.52,0,8.49714E-08,-3.6956E-10,-8.1067599999999987E-08,1.2785000000000001E-06,-1.2799000000000002E-06
0.525,0,8.5882799999999991E-08,-3.7491000000000005E-10,-8.1661399999999988E-08,1.278E-06,-1.2796000000000002E-06
0.53,0,8.6379199999999993E-08,-3.7837E-10,-8.2509799999999992E-08,1.2787000000000001E-06,-1.2795000000000002E-06
0.535,0,8.7819799999999991E-08,-3.8491E-10,-8.2923199999999992E-08,1.2790000000000002E-06,-1.2797000000000002E-06
0.54,0,8.864119999999999E-08,-3.8453E-10,-8.44356E-08,1.2789000000000002E-06,-1.2801E-06
0.545,0,8.9992799999999993E-08,-3.9203000000000004E-10,-8.5582999999999993E-08,1.2789000000000002E-06,-1.2803E-06
0.55,0,9.0712999999999986E-08,-3.9874E-10,-8.6107199999999989E-08,1.2784000000000001E-06,-1.28E-06
0.555,0,9.16114E-08,-3.9778000000000005E-10,-8.6897799999999991E-08,1.2790000000000002E-06,-1.2804E-06
0.56,0,9.26086E-08,-4.0704E-10,-8.75886E-08,1.2799000000000002E-06,-1.2806E-06
0.56500000000000006,0,9.3170199999999991E-08,-4.0541000000000005E-10,-8.78072E-08,1.2782E-06,-1.2796000000000002E-06
0.57000000000000006,0,9.3857399999999987E-08,-4.1498000000000005E-10,-8.8425999999999987E-08,1.2783000000000001E-06,-1.2804E-06
0.57500000000000007,0,9.5086E-08,-4.1817E-10,-8.97084E-08,1.2787000000000001E-06,-1.2811000000000001E-06
0.58000000000000007,0,9.6180199999999989E-08,-4.2418000000000003E-10,-8.990339999999999E-08,1.2786000000000001E-06,-1.2806E-06
0.58500000000000008,0,9.671E-08,-4.2999000000000003E-10,-9.1311399999999985E-08,1.2787000000000001E-06,-1.281E-06
0.59000000000000008,0,9.7912399999999992E-08,-4.3291000000000006E-10,-9.1930399999999985E-08,1.2788000000000002E-06,-1.2817000000000002E-06
0.595,0,9.8621599999999986E-08,-4.4112E-10,-9.27694E-08,1.2789000000000002E-06,-1.2823000000000002E-06
0.6,0,9.9404599999999987E-08,-4.4278000000000005E-10,-9.35374E-08,1.2787000000000001E-06,-1.2822000000000002E-06
0.605,0,1.0009599999999999E-07,-4.4855E-10,-9.45152E-08,1.2786000000000001E-06,-1.2823000000000002E-06
0.61,0,1.0128679999999999E-07,-4.5235000000000005E-10,-9.5110599999999989E-08,1.2801E-06,-1.2826000000000002E-06
0.615,0,1.0185339999999999E-07,-4.6107000000000004E-10,-9.55518E-08,1.2795000000000002E-06,-1.2831E-06
0.62,0,1.0295999999999999E-07,-4.6241000000000006E-10,-9.6255999999999985E-08,1.2798000000000002E-06,-1.283E-06
0.625,0,1.0460059999999999E-07,-4.6888E-10,-9.8106999999999993E-08,1.2796000000000002E-06,-1.2826000000000002E-06
0.63,0,1.054664E-07,-4.7686E-10,-9.8601999999999985E-08,1.2802E-06,-1.2833E-06
0.635,0,1.0618439999999999E-07,-4.8485E-10,-9.916E-08,1.2799000000000002E-06,-1.2840000000000001E-06
0.64,0,1.0723999999999999E-07,-4.8888000000000007E-10,-1.0028079999999999E-07,1.2808E-06,-1.2845000000000002E-06
0.645,0,1.0823699999999999E-07,-4.9319E-10,-1.0123419999999999E-07,1.2801E-06,-1.2844000000000002E-06
0.65,0,1.0941919999999999E-07,-5.0327000000000006E-10,-1.02006E-07,1.2808E-06,-1.2848000000000002E-06
0.655,0,1.1064759999999999E-07,-5.0909E-10,-1.0313619999999999E-07,1.2809E-06,-1.2851000000000002E-06
0.66,0,1.1096739999999999E-07,-5.1148000000000008E-10,-1.0379139999999999E-07,1.2799000000000002E-06,-1.2846000000000002E-06
0.665,0,1.1204999999999999E-07,-5.1807000000000005E-10,-1.0481139999999999E-07,1.2806E-06,-1.2857E-06
0.67,0,1.1353479999999999E-07,-5.2615000000000009E-10,-1.0525179999999998E-07,1.2819000000000002E-06,-1.2858E-06
0.675,0,1.1480639999999998E-07,-5.3696000000000008E-10,-1.0653679999999999E-07,1.2807E-06,-1.2852000000000002E-06
0.68,0,1.162E-07,-5.4036000000000009E-10,-1.0784139999999999E-07,1.2805E-06,-1.286E-06
0.685,0,1.1711999999999999E-07,-5.4436000000000007E-10,-1.0858139999999999E-07,1.2807E-06,-1.2867000000000001E-06
0.69000000000000006,0,1.1823999999999999E-07,-5.5595E-10,-1.1017239999999998E-07,1.2808E-06,-1.286E-06
0.69500000000000006,0,1.1972E-07,-5.6321000000000006E-10,-1.1054279999999999E-07,1.2813000000000001E-06,-1.2861E-06
0.70000000000000007,0,1.1987999999999999E-07,-5.6964E-10,-1.1127579999999999E-07,1.2811000000000001E-06,-1.2871000000000001E-06
0.70500000000000007,0,1.215E-07,-5.7186E-10,-1.1226779999999999E-07,1.2813000000000001E-06,-1.2870000000000001E-06
0.71000000000000008,0,1.2294E-07,-5.8177E-10,-1.1364319999999999E-07,1.2818000000000002E-06,-1.2873000000000002E-06
0.71500000000000008,0,1.237E-07,-5.9433000000000006E-10,-1.1460299999999998E-07,1.2813000000000001E-06,-1.2873000000000002E-06
0.72000000000000008,0,1.2538E-07,-6.0054000000000008E-10,-1.1559179999999998E-07,1.2821000000000002E-06,-1.2881000000000002E-06
0.72500000000000009,0,1.2559999999999999E-07,-6.0741000000000008E-10,-1.1647599999999999E-07,1.2820000000000002E-06,-1.2880000000000002E-06
0.73,0,1.2744E-07,-6.1936E-10,-1.1788E-07,1.2820000000000002E-06,-1.2879000000000002E-06
0.735,0,1.279E-07,-6.2434E-10,-1.1788E-07,1.2816000000000002E-06,-1.2885E-06
0.74,0,1.2974E-07,-6.3243000000000006E-10,-1.1862E-07,1.2828E-06,-1.2889E-06
0.745,0,1.3116E-07,-6.3974E-10,-1.2062E-07,1.2819000000000002E-06,-1.2888E-06
0.75,0,1.3196E-07,-6.4307E-10,-1.2208E-07,1.2814000000000001E-06,-1.2895E-06
0.755,0,1.3332E-07,-6.5694E-10,-1.222E-07,1.2817000000000002E-06,-1.2889E-06
0.76,0,1.3402E-07,-6.6562E-10,-1.2302E-07,1.2816000000000002E-06,-1.2896000000000001E-06
0.765,0,1.353E-07,-6.7137E-10,-1.244E-07,1.2813000000000001E-06,-1.2894E-06
0.77,0,1.3688E-07,-6.8433000000000006E-10,-1.2517999999999999E-07,1.2815000000000001E-06,-1.2895E-06
0.775,0,1.3814E-07,-6.8827E-10,-1.2634E-07,1.2820000000000002E-06,-1.2901000000000002E-06
0.78,0,1.3916E-07,-6.964000000000001E-10,-1.276E-07,1.2821000000000002E-06,-1.2901000000000002E-06
0.785,0,1.3992E-07,-7.1156000000000007E-10,-1.2904E-07,1.2824000000000002E-06,-1.2909000000000002E-06
0.79,0,1.4062E-07,-7.1866000000000008E-10,-1.2956E-07,1.2826000000000002E-06,-1.2908000000000002E-06
0.795,0,1.4216E-07,-7.2601000000000006E-10,-1.2964E-07,1.2826000000000002E-06,-1.2910000000000002E-06
0.8,0,1.4403999999999999E-07,-7.3848E-10,-1.3142E-07,1.2823000000000002E-06,-1.2905000000000002E-06
0.805,0,1.4422E-07,-7.4545E-10,-1.3278E-07,1.2827000000000002E-06,-1.2916E-06
0.81,0,1.4638E-07,-7.541100000000001E-10,-1.3285999999999999E-07,1.2833E-06,-1.292E-06
0.81500000000000006,0,1.4722E-07,-7.6681000000000006E-10,-1.3368E-07,1.2827000000000002E-06,-1.292E-06
0.82000000000000006,0,1.4894E-07,-7.777E-10,-1.3576E-07,1.2827000000000002E-06,-1.292E-06
0.82500000000000007,0,1.502E-07,-7.848E-10,-1.3704E-07,1.2824000000000002E-06,-1.2924000000000001E-06
0.83000000000000007,0,1.5143999999999999E-07,-7.9584E-10,-1.3904E-07,1.2831E-06,-1.2930000000000002E-06
0.83500000000000008,0,1.5378E-07,-8.050700000000001E-10,-1.3968E-07,1.2832E-06,-1.2929000000000002E-06
0.84000000000000008,0,1.5374E-07,-8.1758000000000009E-10,-1.3942E-07,1.2833E-06,-1.2933000000000002E-06
0.84500000000000008,0,1.5504E-07,-8.309000000000001E-10,-1.3998E-07,1.2835E-06,-1.2936000000000002E-06
0.85000000000000009,0,1.5645999999999999E-07,-8.3826000000000006E-10,-1.4228E-07,1.2826000000000002E-06,-1.2937000000000002E-06
0.85500000000000009,0,1.5722E-07,-8.499800000000001E-10,-1.4332E-07,1.2826000000000002E-06,-1.2941E-06
0.86,0,1.5876E-07,-8.5575000000000007E-10,-1.4374E-07,1.2828E-06,-1.2943E-06
0.865,0,1.6058E-07,-8.6714000000000007E-10,-1.4546E-07,1.2825000000000002E-06,-1.2938000000000002E-06
0.87,0,1.618E-07,-8.8578000000000012E-10,-1.4738E-07,1.2833E-06,-1.295E-06
0.875,0,1.6306E-07,-8.9011E-10,-1.4818E-07,1.2831E-06,-1.2946E-06
0.88,0,1.6385999999999999E-07,-9.0679E-10,-1.4736E-07,1.2838E-06,-1.2949E-06
0.885,0,1.646E-07,-9.1939000000000007E-10,-1.4947999999999999E-07,1.2824000000000002E-06,-1.2949E-06
0.89,0,1.6658E-07,-9.2421000000000006E-10,-1.5066E-07,1.2834E-06,-1.2954000000000001E-06
0.895,0,1.6748E-07,-9.439E-10,-1.5268E-07,1.2834E-06,-1.2958000000000002E-06
0.9,0,1.6998E-07,-9.5091E-10,-1.529E-07,1.2841000000000001E-06,-1.2963000000000002E-06
0,0.15,-2.3088399999999996E-08,-1.0620000000000001E-11,1.4856999999999999E-08,1.2883000000000002E-06,-1.2785000000000001E-06
0.005,0.15,2.2058E-07,-3.5000000000000004E-12,-2.2809999999999998E-07,1.2881000000000002E-06,-1.2789000000000002E-06
0.01,0.15,4.2858E-07,-6.8700000000000004E-12,-4.355E-07,1.2889E-06,-1.2790000000000002E-06
0.015000000000000001,0.15,6.0546E-07,-1.3280000000000002E-11,-6.0994E-07,1.2888E-06,-1.2793000000000002E-06
0.02,0.15,7.5238E-07,-9.0900000000000011E-12,-7.595E-07,1.2885E-06,-1.2798000000000002E-06
0.025,0.15,8.819E-07,-9.3200000000000015E-12,-8.8796E-07,1.2882000000000002E-06,-1.2787000000000001E-06
0.030000000000000002,0.15,9.8908E-07,-6.7700000000000004E-12,-9.967E-07,1.2885E-06,-1.2793000000000002E-06
0.035,0.15,1.08392E-06,-1.099E-11,-1.09176E-06,1.2884000000000002E-06,-1.2796000000000002E-06
0.04,0.15,1.1681E-06,-1.363E-11,-1.1706E-06,1.2903000000000002E-06,-1.2809E-06
0.045000000000000005,0.15,1.2395000000000002E-06,-1.1750000000000001E-11,-1.2428000000000002E-06,1.2892E-06,-1.2807E-06
0.05,0.15,1.3009000000000001E-06,-3.9300000000000004E-12,-1.3045000000000002E-06,1.289E-06,-1.2805E-06
0.055,0.15,1.3555000000000002E-06,-9.06E-12,-1.3574000000000001E-06,1.2889E-06,-1.2812000000000001E-06
0.060000000000000005,0.15,1.4038000000000002E-06,-1.4480000000000001E-11,-1.4060000000000002E-06,1.2899000000000001E-06,-1.2809E-06
0.065,0.15,1.4463000000000002E-06,-1.26E-11,-1.4469E-06,1.2891E-06,-1.2808E-06
0.07,0.15,1.4858000000000002E-06,-1.51E-11,-1.4871000000000001E-06,1.2892E-06,-1.2806E-06
0.075,0.15,1.5177E-06,-1.2640000000000001E-11,-1.5226000000000003E-06,1.2886E-06,-1.2806E-06
0.08,0.15,1.5537000000000003E-06,-6.8700000000000004E-12,-1.5542E-06,1.2888E-06,-1.2805E-06
0.085,0.15,1.5818000000000003E-06,-1.1720000000000001E-11,-1.5844000000000002E-06,1.2886E-06,-1.2804E-06
0.090000000000000011,0.15,1.6067000000000002E-06,-9.7100000000000012E-12,-1.6102E-06,1.2889E-06,-1.2811000000000001E-06
0.095,0.15,1.6322000000000002E-06,-1.4310000000000002E-11,-1.6344000000000002E-06,1.2889E-06,-1.2811000000000001E-06
0.1,0.15,1.6556E-06,-1.482E-11,-1.6583E-06,1.2881000000000002E-06,-1.2806E-06
0.10500000000000001,0.15,1.6781E-06,-1.4450000000000001E-11,-1.6793000000000002E-06,1.2885E-06,-1.2808E-06
0.11,0.15,1.6979E-06,-1.394E-11,-1.7014000000000001E-06,1.2892E-06,-1.2813000000000001E-06
0.115,0.15,1.7209000000000001E-06,-8.3000000000000014E-12,-1.7229000000000003E-06,1.2888E-06,-1.2813000000000001E-06
0.12000000000000001,0.15,1.7419000000000002E-06,-1.3370000000000001E-11,-1.7409000000000001E-06,1.2888E-06,-1.2821000000000002E-06
0.125,0.15,1.7609000000000002E-06,-1.424E-11,-1.7634000000000001E-06,1.2893E-06,-1.281E-06
0.13,0.15,1.7797E-06,-1.2680000000000002E-11,-1.7816000000000002E-06,1.2894E-06,-1.2825000000000002E-06
0.135,0.15,1.7983000000000002E-06,-1.3E-11,-1.8000000000000001E-06,1.2891E-06,-1.2824000000000002E-06
0.14,0.15,1.8161000000000003E-06,-1.6090000000000003E-11,-1.8169000000000001E-06,1.2895E-06,-1.2821000000000002E-06
0.14500000000000002,0.15,1.8349000000000002E-06,-1.7310000000000003E-11,-1.8330000000000003E-06,1.2892E-06,-1.2828E-06
0.15,0.15,1.8528000000000003E-06,-1.159E-11,-1.8516000000000002E-06,1.2887E-06,-1.2819000000000002E-06
0.155,0.15,1.8687000000000002E-06,-1.546E-11,-1.8692000000000003E-06,1.2892E-06,-1.2824000000000002E-06
0.16,0.15,1.8873000000000001E-06,-1.3350000000000001E-11,-1.8873000000000001E-06,1.2891E-06,-1.2820000000000002E-06
0.165,0.15,1.9048000000000002E-06,-1.2430000000000001E-11,-1.9043000000000001E-06,1.2889E-06,-1.2828E-06
0.17,0.15,1.9215E-06,-1.8820000000000003E-11,-1.9225000000000002E-06,1.2894E-06,-1.2829E-06
0.17500000000000002,0.15,1.9389E-06,-1.73E-11,-1.9375E-06,1.2892E-06,-1.2831E-06
0.18000000000000002,0.15,1.9587000000000004E-06,-1.4350000000000001E-11,-1.9575000000000003E-06,1.2886E-06,-1.283E-06
0.185,0.15,1.9763E-06,-1.2460000000000001E-11,-1.9743000000000003E-06,1.2889E-06,-1.2824000000000002E-06
0.19,0.15,1.9906E-06,-1.77E-11,-1.9921000000000004E-06,1.2892E-06,-1.2835E-06
0.195,0.15,2.0087000000000004E-06,-1.7820000000000003E-11,-2.0097E-06,1.2889E-06,-1.2823000000000002E-06
0.2,0.15,2.0274000000000003E-06,-1.47E-11,-2.0259000000000004E-06,1.2892E-06,-1.283E-06
0.20500000000000002,0.15,2.0406E-06,-1.459E-11,-2.0416E-06,1.2885E-06,-1.2825000000000002E-06
0.21000000000000002,0.15,2.0568000000000004E-06,-1.7110000000000003E-11,-2.0613E-06,1.2888E-06,-1.2836E-06
0.215,0.15,2.0764E-06,-1.541E-11,-2.0780000000000003E-06,1.2891E-06,-1.2827000000000002E-06
0.22,0.15,2.0943E-06,-1.586E-11,-2.0925000000000003E-06,1.2888E-06,-1.2838E-06
0.225,0.15,2.1109000000000004E-06,-1.8910000000000002E-11,-2.1113E-06,1.2892E-06,-1.2835E-06
0.23,0.15,2.1290000000000003E-06,-1.6940000000000002E-11,-2.1317000000000003E-06,1.2889E-06,-1.2845000000000002E-06
0.23500000000000001,0.15,2.1471E-06,-1.519E-11,-2.1451E-06,1.2884000000000002E-06,-1.2841000000000001E-06
0.24000000000000002,0.15,2.1652E-06,-1.5140000000000002E-11,-2.1607000000000003E-06,1.2892E-06,-1.2845000000000002E-06
0.24500000000000002,0.15,2.1777000000000003E-06,-1.6360000000000002E-11,-2.1776E-06,1.2888E-06,-1.2845000000000002E-06
0.25,0.15,2.195E-06,-1.7780000000000002E-11,-2.1979E-06,1.2889E-06,-1.2848000000000002E-06
0.255,0.15,2.2130000000000002E-06,-1.9750000000000003E-11,-2.2156E-06,1.2892E-06,-1.2843000000000001E-06
0.26,0.15,2.2324000000000004E-06,-2.4010000000000003E-11,-2.2322000000000004E-06,1.2898000000000001E-06,-1.2849000000000002E-06
0.265,0.15,2.2502E-06,-1.814E-11,-2.251E-06,1.2896000000000001E-06,-1.2851000000000002E-06
0.27,0.15,2.2675000000000003E-06,-1.3560000000000001E-11,-2.2668E-06,1.289E-06,-1.2847000000000002E-06
0.275,0.15,2.2838E-06,-2.134E-11,-2.2813E-06,1.2893E-06,-1.2849000000000002E-06
0.28,0.15,2.3016E-06,-2.1600000000000002E-11,-2.2997E-06,1.2894E-06,-1.2857E-06
0.28500000000000003,0.15,2.3228000000000004E-06,-1.6910000000000003E-11,-2.3154000000000003E-06,1.2887E-06,-1.2855000000000002E-06
0.29000000000000004,0.15,2.3378000000000003E-06,-2.236E-11,-2.3352E-06,1.2901000000000002E-06,-1.2856E-06
0.29500000000000004,0.15,2.3553E-06,-2.1600000000000002E-11,-2.3557E-06,1.2896000000000001E-06,-1.2865E-06
0.3,0.15,2.3741000000000003E-06,-2.382E-11,-2.3736000000000004E-06,1.2901000000000002E-06,-1.2864E-06
0.305,0.15,2.3925000000000004E-06,-2.0640000000000003E-11,-2.3895E-06,1.2899000000000001E-06,-1.2865E-06
0.31,0.15,2.4066000000000004E-06,-2.1350000000000003E-11,-2.4054000000000003E-06,1.2901000000000002E-06,-1.2858E-06
0.315,0.15,2.426E-06,-2.4540000000000003E-11,-2.4273E-06,1.2898000000000001E-06,-1.2858E-06
0.32,0.15,2.4473000000000003E-06,-2.083E-11,-2.4438000000000002E-06,1.2896000000000001E-06,-1.2863E-06
0.325,0.15,2.4625E-06,-2.9660000000000004E-11,-2.4627E-06,1.2897000000000001E-06,-1.2868000000000001E-06
0.33,0.15,2.4828E-06,-2.5320000000000003E-11,-2.4829000000000004E-06,1.2894E-06,-1.2868000000000001E-06
0.335,0.15,2.5014000000000003E-06,-2.584E-11,-2.4979000000000003E-06,1.2900000000000001E-06,-1.2863E-06
0.34,0.15,2.5199000000000002E-06,-3.0610000000000005E-11,-2.5195E-06,1.2894E-06,-1.2870000000000001E-06
0.34500000000000003,0.15,2.5395000000000004E-06,-2.398E-11,-2.5386E-06,1.2897000000000001E-06,-1.2870000000000001E-06
0.35000000000000003,0.15,2.5551000000000003E-06,-2.884E-11,-2.5542000000000005E-06,1.2902000000000002E-06,-1.2877000000000002E-06
0.35500000000000004,0.15,2.572E-06,-3.005E-11,-2.5725000000000004E-06,1.2904000000000002E-06,-1.2871000000000001E-06
0.36000000000000004,0.15,2.5916000000000003E-06,-2.644E-11,-2.5902E-06,1.2905000000000002E-06,-1.2873000000000002E-06
0.365,0.15,2.6137E-06,-3.314E-11,-2.6080000000000003E-06,1.2902000000000002E-06,-1.2876000000000002E-06
0.37,0.15,2.6318000000000004E-06,-3.526E-11,-2.6287000000000003E-06,1.2901000000000002E-06,-1.2883000000000002E-06
0.375,0.15,2.6477E-06,-2.877E-11,-2.6477E-06,1.2892E-06,-1.2877000000000002E-06
0.38,0.15,2.6705E-06,-1.595E-11,-2.6665000000000002E-06,1.2907000000000002E-06,-1.2885E-06
0.385,0.15,2.6877E-06,-7.351E-11,-2.6846E-06,1.2898000000000001E-06,-1.2873000000000002E-06
0.39,0.15,2.7065000000000003E-06,-1.7470000000000002E-11,-2.7039E-06,1.2891E-06,-1.2879000000000002E-06
0.395,0.15,2.7261000000000005E-06,-1.0220000000000001E-11,-2.7242E-06,1.2898000000000001E-06,-1.2885E-06
0.4,0.15,2.748E-06,-3.6260000000000006E-11,-2.7422E-06,1.2901000000000002E-06,-1.2886E-06
0.405,0.15,2.7685000000000003E-06,-5.5690000000000004E-11,-2.7619E-06,1.2900000000000001E-06,-1.2888E-06
0.41000000000000003,0.15,2.7848000000000004E-06,-4.0190000000000005E-11,-2.7830000000000003E-06,1.2906000000000002E-06,-1.2885E-06
0.41500000000000004,0.15,2.8057E-06,-2.4680000000000002E-11,-2.8024000000000005E-06,1.2892E-06,-1.2884000000000002E-06
0.42000000000000004,0.15,2.8250000000000005E-06,-7.069E-11,-2.8206E-06,1.2897000000000001E-06,-1.2888E-06
0.42500000000000004,0.15,2.8464000000000004E-06,-1.7780000000000002E-11,-2.8397E-06,1.2906000000000002E-06,-1.2888E-06
0.43,0.15,2.8635E-06,-3.1560000000000005E-11,-2.8597000000000003E-06,1.2902000000000002E-06,-1.2884000000000002E-06
0.435,0.15,2.8851E-06,-6.837E-11,-2.8819000000000003E-06,1.2894E-06,-1.2885E-06
0.44,0.15,2.9037000000000003E-06,-4.249E-11,-2.8981000000000003E-06,1.2898000000000001E-06,-1.2886E-06
0.445,0.15,2.9210000000000005E-06,-3.605E-11,-2.9190000000000003E-06,1.2901000000000002E-06,-1.2884000000000002E-06
0.45,0.15,2.9453000000000004E-06,-5.688E-11,-2.9402000000000002E-06,1.2892E-06,-1.2891E-06
0.455,0.15,2.9677000000000004E-06,-6.357E-11,-2.9589E-06,1.2901000000000002E-06,-1.289E-06
0.46,0.15,2.9853000000000005E-06,-4.5790000000000004E-11,-2.9798000000000003E-06,1.2900000000000001E-06,-1.2896000000000001E-06
0.465,0.15,3.0030000000000003E-06,-5.6360000000000006E-11,-3.0006E-06,1.2906000000000002E-06,-1.2907000000000002E-06
0.47000000000000003,0.15,3.0292E-06,-5.576E-11,-3.0220000000000005E-06,1.2901000000000002E-06,-1.2897000000000001E-06
0.47500000000000003,0.15,3.0484000000000003E-06,-5.0560000000000004E-11,-3.0405000000000004E-06,1.2904000000000002E-06,-1.2907000000000002E-06
0.48000000000000004,0.15,3.069E-06,-5.758E-11,-3.0552000000000004E-06,1.2900000000000001E-06,-1.2898000000000001E-06
0.48500000000000004,0.15,3.0865000000000004E-06,-6.2240000000000009E-11,-3.0836000000000004E-06,1.2901000000000002E-06,-1.2901000000000002E-06
0.49000000000000005,0.15,3.1066000000000005E-06,-6.725E-11,-3.1001E-06,1.2892E-06,-1.2899000000000001E-06
0.49500000000000005,0.15,3.1296000000000005E-06,-6.701000000000001E-11,-3.1216000000000003E-06,1.2897000000000001E-06,-1.2902000000000002E-06
0.5,0.15,3.1528E-06,-5.725E-11,-3.1436000000000003E-06,1.2904000000000002E-06,-1.2905000000000002E-06
0.505,0.15,3.1739000000000002E-06,-5.3810000000000006E-11,-3.1675E-06,1.2903000000000002E-06,-1.2910000000000002E-06
0.51,0.15,3.1945000000000005E-06,-8.6720000000000012E-11,-3.1874E-06,1.2901000000000002E-06,-1.2907000000000002E-06
0.515,0.15,3.2124000000000004E-06,-7.087000000000001E-11,-3.2085000000000003E-06,1.2904000000000002E-06,-1.2911000000000002E-06
0.52,0.15,3.2353E-06,-5.5910000000000004E-11,-3.2259000000000003E-06,1.2905000000000002E-06,-1.2912000000000002E-06
0.525,0.15,3.2556000000000002E-06,-8.3200000000000007E-11,-3.2542000000000005E-06,1.2899000000000001E-06,-1.2908000000000002E-06
0.53,0.15,3.2777000000000004E-06,-7.4650000000000008E-11,-3.2737000000000005E-06,1.2897000000000001E-06,-1.2913E-06
0.535,0.15,3.2961000000000005E-06,-7.554E-11,-3.2920000000000004E-06,1.2895E-06,-1.2912000000000002E-06
0.54,0.15,3.322E-06,-9.314E-11,-3.3139E-06,1.2905000000000002E-06,-1.2916E-06
0.545,0.15,3.3439000000000003E-06,-7.9700000000000007E-11,-3.3343000000000004E-06,1.2896000000000001E-06,-1.2913E-06
0.55,0.15,3.3653E-06,-7.699000000000001E-11,-3.3579000000000005E-06,1.2904000000000002E-06,-1.2921E-06
0.555,0.15,3.3885000000000003E-06,-8.3890000000000007E-11,-3.3789000000000004E-06,1.2896000000000001E-06,-1.2917E-06
0.56,0.15,3.4116000000000005E-06,-8.848E-11,-3.4052000000000004E-06,1.2903000000000002E-06,-1.2925000000000001E-06
0.56500000000000006,0.15,3.4310000000000003E-06,-9.592E-11,-3.4281000000000003E-06,1.2904000000000002E-06,-1.2928000000000001E-06
0.57000000000000006,0.15,3.4562000000000005E-06,-9.1380000000000012E-11,-3.4468E-06,1.2903000000000002E-06,-1.2924000000000001E-06
0.57500000000000007,0.15,3.4771000000000006E-06,-9.6840000000000011E-11,-3.4695000000000004E-06,1.2891E-06,-1.2931000000000002E-06
0.58000000000000007,0.15,3.4988000000000003E-06,-1.0660000000000001E-10,-3.4947E-06,1.2904000000000002E-06,-1.2927000000000001E-06
0.58500000000000008,0.15,3.5237000000000002E-06,-9.606E-11,-3.5196E-06,1.2891E-06,-1.2917E-06
0.59000000000000008,0.15,3.5445000000000005E-06,-9.5550000000000009E-11,-3.5360000000000005E-06,1.2893E-06,-1.2922E-06
0.595,0.15,3.5678000000000004E-06,-1.0247000000000001E-10,-3.5594E-06,1.2897000000000001E-06,-1.2929000000000002E-06
0.6,0.15,3.5953000000000005E-06,-1.1496000000000001E-10,-3.5859000000000003E-06,1.2904000000000002E-06,-1.2937000000000002E-06
0.605,0.15,3.6208000000000006E-06,-1.1460000000000001E-10,-3.6113000000000005E-06,1.2906000000000002E-06,-1.2931000000000002E-06
0.61,0.15,3.6412000000000004E-06,-1.1449000000000001E-10,-3.6298000000000004E-06,1.2903000000000002E-06,-1.2934000000000002E-06
0.615,0.15,3.6595000000000003E-06,-1.2001E-10,-3.6553000000000004E-06,1.2909000000000002E-06,-1.2941E-06
0.62,0.15,3.6885000000000003E-06,-1.1238E-10,-3.6768000000000005E-06,1.2915E-06,-1.2940000000000002E-06
0.625,0.15,3.7112000000000006E-06,-1.2072E-10,-3.7040000000000005E-06,1.2908000000000002E-06,-1.2948E-06
0.63,0.15,3.7306000000000003E-06,-1.31E-10,-3.7215000000000003E-06,1.2911000000000002E-06,-1.2943E-06
0.635,0.15,3.7555000000000003E-06,-1.3774E-10,-3.7432000000000004E-06,1.2900000000000001E-06,-1.2954000000000001E-06
0.64,0.15,3.7801000000000005E-06,-1.3543000000000002E-10,-3.7723000000000003E-06,1.2907000000000002E-06,-1.2940000000000002E-06
0.645,0.15,3.8038000000000003E-06,-1.3064E-10,-3.7926000000000003E-06,1.2895E-06,-1.2949E-06
0.65,0.15,3.8286E-06,-1.3406E-10,-3.8166E-06,1.2909000000000002E-06,-1.2952000000000001E-06
0.655,0.15,3.8495E-06,-1.4453000000000002E-10,-3.8448E-06,1.2897000000000001E-06,-1.2947E-06
0.66,0.15,3.875E-06,-1.5856000000000002E-10,-3.8656000000000007E-06,1.2899000000000001E-06,-1.2947E-06
0.665,0.15,3.8995000000000005E-06,-1.5336E-10,-3.8897E-06,1.2898000000000001E-06,-1.2947E-06
0.67,0.15,3.9245E-06,-1.5725E-10,-3.9172E-06,1.2909000000000002E-06,-1.2954000000000001E-06
0.675,0.15,3.9524000000000005E-06,-1.5557E-10,-3.9369E-06,1.2906000000000002E-06,-1.2953000000000001E-06
0.68,0.15,3.9736E-06,-1.5122000000000002E-10,-3.97E-06,1.2901000000000002E-06,-1.2956000000000001E-06
0.685,0.15,3.9998E-06,-1.6848000000000002E-10,-3.9921E-06,1.2904000000000002E-06,-1.2953000000000001E-06
0.69000000000000006,0.15,4.0237E-06,-1.776E-10,-4.0159000000000008E-06,1.2903000000000002E-06,-1.2956000000000001E-06
0.69500000000000006,0.15,4.0529000000000006E-06,-1.7549E-10,-4.0378000000000005E-06,1.2900000000000001E-06,-1.2956000000000001E-06
0.70000000000000007,0.15,4.0773000000000008E-06,-1.7752000000000002E-10,-4.0688000000000008E-06,1.2902000000000002E-06,-1.2956000000000001E-06
0.70500000000000007,0.15,4.1038E-06,-1.8108E-10,-4.0941E-06,1.2900000000000001E-06,-1.2966000000000002E-06
0.71000000000000008,0.15,4.1302000000000007E-06,-1.8534E-10,-4.1233000000000008E-06,1.2909000000000002E-06,-1.2961000000000002E-06
0.71500000000000008,0.15,4.1568000000000006E-06,-1.9395E-10,-4.1473E-06,1.2901000000000002E-06,-1.2964000000000002E-06
0.72000000000000008,0.15,4.1816000000000008E-06,-1.9640000000000002E-10,-4.1734000000000006E-06,1.2906000000000002E-06,-1.2967000000000002E-06
0.72500000000000009,0.15,4.2077E-06,-2.0138E-10,-4.1973000000000005E-06,1.2906000000000002E-06,-1.2974E-06
0.73,0.15,4.2399000000000007E-06,-2.0875000000000003E-10,-4.2279000000000006E-06,1.2914E-06,-1.2978E-06
0.735,0.15,4.2680000000000005E-06,-2.2578000000000002E-10,-4.2493E-06,1.2910000000000002E-06,-1.2975E-06
0.74,0.15,4.2913000000000007E-06,-2.1339000000000003E-10,-4.2779E-06,1.2916E-06,-1.2975E-06
0.745,0.15,4.3109000000000005E-06,-2.1225000000000002E-10,-4.3013000000000006E-06,1.2913E-06,-1.2983000000000001E-06
0.75,0.15,4.3444E-06,-2.1117E-10,-4.3299000000000007E-06,1.2912000000000002E-06,-1.2983000000000001E-06
0.755,0.15,4.3667E-06,-2.5083E-10,-4.3532E-06,1.2907000000000002E-06,-1.2991000000000002E-06
0.76,0.15,4.3986000000000005E-06,-2.3624E-10,-4.386E-06,1.2910000000000002E-06,-1.2988000000000002E-06
0.765,0.15,4.4248E-06,-2.4392E-10,-4.4116E-06,1.2904000000000002E-06,-1.2980000000000001E-06
0.77,0.15,4.4496000000000006E-06,-2.6790000000000003E-10,-4.4375E-06,1.2904000000000002E-06,-1.2986000000000002E-06
0.775,0.15,4.48E-06,-2.2829000000000002E-10,-4.4647000000000006E-06,1.2909000000000002E-06,-1.2989000000000002E-06
0.78,0.15,4.5060000000000006E-06,-2.5978E-10,-4.4910000000000007E-06,1.2912000000000002E-06,-1.2989000000000002E-06
0.785,0.15,4.5296000000000006E-06,-2.6951000000000003E-10,-4.5212000000000009E-06,1.2904000000000002E-06,-1.2991000000000002E-06
0.79,0.15,4.5664000000000009E-06,-2.606E-10,-4.5459000000000008E-06,1.2913E-06,-1.3003E-06
0.795,0.15,4.5906000000000006E-06,-2.7951E-10,-4.5737000000000008E-06,1.2915E-06,-1.3E-06
0.8,0.15,4.6122000000000005E-06,-2.7683E-10,-4.6015000000000008E-06,1.2909000000000002E-06,-1.3003E-06
0.805,0.15,4.6412000000000006E-06,-2.9974000000000004E-10,-4.6308000000000006E-06,1.2910000000000002E-06,-1.3E-06
0.81,0.15,4.6765000000000009E-06,-2.9101E-10,-4.6598000000000007E-06,1.2913E-06,-1.3007E-06
0.81500000000000006,0.15,4.7023000000000007E-06,-2.8976000000000004E-10,-4.6886E-06,1.2911000000000002E-06,-1.3011000000000001E-06
0.82000000000000006,0.15,4.7285000000000006E-06,-3.0962E-10,-4.7174000000000008E-06,1.2912000000000002E-06,-1.3008000000000001E-06
0.82500000000000007,0.15,4.7535E-06,-3.1122000000000004E-10,-4.7475000000000007E-06,1.2916E-06,-1.3011000000000001E-06
0.83000000000000007,0.15,4.7851E-06,-3.1926000000000004E-10,-4.7783000000000005E-06,1.2913E-06,-1.3012000000000001E-06
0.83500000000000008,0.15,4.8100000000000005E-06,-3.3454E-10,-4.8004000000000007E-06,1.2916E-06,-1.3017000000000002E-06
0.84000000000000008,0.15,4.8519E-06,-3.3315000000000003E-10,-4.8284E-06,1.2916E-06,-1.3014000000000002E-06
0.84500000000000008,0.15,4.8738000000000007E-06,-3.3887000000000004E-10,-4.8510000000000006E-06,1.2910000000000002E-06,-1.3017000000000002E-06
0.85000000000000009,0.15,4.9031000000000005E-06,-3.4632000000000005E-10,-4.8899E-06,1.2907000000000002E-06,-1.3023000000000002E-06
0.85500000000000009,0.15,4.9344000000000006E-06,-3.3875000000000005E-10,-4.9281E-06,1.2916E-06,-1.3025000000000002E-06
0.86,0.15,4.9695000000000004E-06,-3.6823000000000003E-10,-4.9569000000000008E-06,1.2925000000000001E-06,-1.3031E-06
0.865,0.15,4.9965E-06,-3.7053E-10,-4.9768E-06,1.2918E-06,-1.3033E-06
0.87,0.15,5.0153000000000009E-06,-3.7662000000000004E-10,-5.008E-06,1.2922E-06,-1.3036E-06
0.875,0.15,5.0535000000000008E-06,-3.8457000000000005E-10,-5.0310000000000006E-06,1.2917E-06,-1.3043000000000002E-06
0.88,0.15,5.0825000000000009E-06,-3.8245E-10,-5.0666000000000008E-06,1.2919E-06,-1.3036E-06
0.885,0.15,5.115E-06,-3.9470000000000004E-10,-5.0976E-06,1.2922E-06,-1.3042000000000002E-06
0.89,0.15,5.1499000000000004E-06,-4.0323E-10,-5.1303000000000007E-06,1.2921E-06,-1.3040000000000001E-06
0.895,0.15,5.1740000000000008E-06,-4.1496000000000003E-10,-5.1578000000000008E-06,1.2919E-06,-1.3045000000000002E-06
0.9,0.15,5.2077E-06,-4.3005000000000003E-10,-5.1857E-06,1.292E-06,-1.3042000000000002E-06
0,0.3,-1.8066000000000002E-06,2.6095E-10,1.8256000000000002E-06,1.2965000000000002E-06,-1.2864E-06
0.005,0.3,1.3904000000000001E-05,2.5795E-10,-1.3656000000000001E-05,1.2974E-06,-1.2876000000000002E-06
0.01,0.3,2.752E-05,2.6217000000000004E-10,-2.7458E-05,1.2966000000000002E-06,-1.2877000000000002E-06
0.015000000000000001,0.3,3.9386E-05,2.5317E-10,-3.9414E-05,1.2965000000000002E-06,-1.2881000000000002E-06
0.02,0.3,4.9804E-05,2.3252000000000002E-10,-4.9858E-05,1.2968000000000002E-06,-1.2876000000000002E-06
0.025,0.3,5.911E-05,2.3243000000000002E-10,-6.001E-05,1.2961000000000002E-06,-1.2879000000000002E-06
0.030000000000000002,0.3,6.7176000000000009E-05,2.4108E-10,-6.7176000000000009E-05,1.2969E-06,-1.2882000000000002E-06
0.035,0.3,7.4234000000000008E-05,2.4881000000000004E-10,-7.4248E-05,1.2959000000000002E-06,-1.2879000000000002E-06
0.04,0.3,8.032E-05,2.4350000000000004E-10,-8.041E-05,1.2965000000000002E-06,-1.2881000000000002E-06
0.045000000000000005,0.3,8.5842000000000009E-05,2.3747E-10,-8.5858E-05,1.2971E-06,-1.2881000000000002E-06
0.05,0.3,9.068E-05,2.3075000000000003E-10,-9.0628E-05,1.2972E-06,-1.2880000000000002E-06
0.055,0.3,9.493E-05,2.2820000000000002E-10,-9.4974E-05,1.297E-06,-1.2880000000000002E-06
0.060000000000000005,0.3,9.8714E-05,2.3316E-10,-9.8710000000000009E-05,1.2973E-06,-1.2895E-06
0.065,0.3,0.00010220200000000001,2.3172000000000003E-10,-0.000102194,1.2977E-06,-1.2885E-06
0.07,0.3,0.0001053,2.3623E-10,-0.000105312,1.2959000000000002E-06,-1.289E-06
