Repository: DecaMeron23/Caratterizzazione-Mosfet

# Studio della tolleranza alle radiazioni ionizzanti di MOSFET in tecnologia 28nm

## Tesi triennale d'Ingegneria Informatica

### Autori:

* Nicola Cattaneo
* Emilio Meroni

### Divisione Cartelle
* **Tesi** Cartella contenente il materiale per la produzione della tesi
* **Script Statiche** Cartella contentente tutti gli script per le analisi delle misure statiche.
* **Script Rumore** Cartella contentente tutti gli script per le analisi delle misure di rumore.
* **Misure Statiche** Cartella contenente le misure statiche
* **Misure Statiche** Cartella contenente le misure di rumore
* **Altri Script** Script di riferimento

File: Misure statiche/N4/Chip4NMOS_1Grad/N4-100-60/id-vgs_2.csv (part 1 of 7)
I/V Sweep,id_vgs_2
RecordTime,02/21/2024 09:33:26
Device ID,
Count,1
Flag,
Remarks,
vg,vd,id,ig,is,iavdd,ignd
-0.3,0,-6.276E-09,-3.7984799999999995E-08,-5.8381000000000008E-10,1.2835E-06,-1.2372000000000002E-06
-0.29500000000000004,0,-6.3964E-09,-3.4151399999999994E-08,-5.8757000000000007E-10,1.2850000000000002E-06,-1.2416000000000001E-06
-0.29000000000000004,0,-6.4E-09,-3.07726E-08,-5.9105E-10,1.2868000000000001E-06,-1.2457000000000002E-06
-0.28500000000000003,0,-6.4225E-09,-2.7806799999999998E-08,-5.9415000000000006E-10,1.2871000000000001E-06,-1.2496E-06
-0.28,0,-6.4374E-09,-2.5087599999999998E-08,-5.9469E-10,1.2878000000000002E-06,-1.2530000000000001E-06
-0.275,0,-6.4333E-09,-2.2598399999999997E-08,-5.9721E-10,1.2888E-06,-1.2566000000000002E-06
-0.27,0,-6.4412E-09,-2.0406799999999998E-08,-5.9251000000000006E-10,1.2898000000000001E-06,-1.2593000000000002E-06
-0.265,0,-6.4522E-09,-1.84296E-08,-5.9849000000000007E-10,1.2903000000000002E-06,-1.2626000000000002E-06
-0.26,0,-6.4615E-09,-1.6584599999999998E-08,-5.9679000000000007E-10,1.2898000000000001E-06,-1.264E-06
-0.255,0,-6.4681E-09,-1.49854E-08,-6.0154000000000008E-10,1.2913E-06,-1.2664E-06
-0.25,0,-6.4757E-09,-1.3503399999999999E-08,-6.0476000000000009E-10,1.2922E-06,-1.2683000000000002E-06
-0.24500000000000002,0,-6.4886E-09,-1.21946E-08,-6.0614E-10,1.2921E-06,-1.2699000000000001E-06
-0.24000000000000002,0,-6.4887E-09,-1.0983199999999999E-08,-6.0475E-10,1.2929000000000002E-06,-1.2716E-06
-0.23500000000000001,0,-6.4933E-09,-9.9289999999999991E-09,-6.0554000000000006E-10,1.2925000000000001E-06,-1.2730000000000001E-06
-0.23,0,-6.5037E-09,-8.9597E-09,-6.1545000000000008E-10,1.2937000000000002E-06,-1.2755000000000001E-06
-0.225,0,-6.5117E-09,-8.104E-09,-6.1166E-10,1.2939000000000002E-06,-1.2766000000000002E-06
-0.22,0,-6.5266E-09,-7.3061E-09,-6.155000000000001E-10,1.2944E-06,-1.2776E-06
-0.215,0,-6.5349E-09,-6.6098E-09,-6.1671E-10,1.2960000000000002E-06,-1.2794000000000002E-06
-0.21000000000000002,0,-6.5384E-09,-5.9738E-09,-6.143E-10,1.2967000000000002E-06,-1.2803E-06
-0.20500000000000002,0,-6.5527E-09,-5.4055E-09,-6.1496E-10,1.2965000000000002E-06,-1.2815000000000001E-06
-0.2,0,-6.5707E-09,-4.8718E-09,-6.1673E-10,1.2969E-06,-1.2821000000000002E-06
-0.195,0,-6.5665E-09,-4.4198E-09,-6.1459E-10,1.2978E-06,-1.2835E-06
-0.19,0,-6.5759E-09,-3.986E-09,-6.1641E-10,1.2972E-06,-1.2845000000000002E-06
-0.185,0,-6.5813E-09,-3.6113E-09,-6.1982E-10,1.2992000000000002E-06,-1.2858E-06
-0.18000000000000002,0,-6.5889E-09,-3.2617E-09,-6.1815000000000008E-10,1.2995000000000002E-06,-1.2861E-06
-0.17500000000000002,0,-6.5987E-09,-2.955E-09,-6.2805E-10,1.2998E-06,-1.2873000000000002E-06
-0.17,0,-6.6018E-09,-2.6718E-09,-6.2156000000000007E-10,1.3004E-06,-1.2880000000000002E-06
-0.165,0,-6.6101E-09,-2.4192E-09,-6.2632000000000007E-10,1.3010000000000001E-06,-1.2887E-06
-0.16,0,-6.6092E-09,-2.1945E-09,-6.2626000000000007E-10,1.3012000000000001E-06,-1.2895E-06
-0.155,0,-6.6264E-09,-1.9955E-09,-6.241300000000001E-10,1.3017000000000002E-06,-1.2899000000000001E-06
-0.15,0,-6.6354E-09,-1.8155E-09,-6.2729E-10,1.3021000000000002E-06,-1.2902000000000002E-06
-0.14500000000000002,0,-6.6387E-09,-1.6513E-09,-6.291200000000001E-10,1.3025000000000002E-06,-1.2908000000000002E-06
-0.14,0,-6.6448E-09,-1.5028E-09,-6.3092E-10,1.3023000000000002E-06,-1.2906000000000002E-06
-0.135,0,-6.6403E-09,-1.3702E-09,-6.3453000000000008E-10,1.3035E-06,-1.292E-06
-0.13,0,-6.6416E-09,-1.2439E-09,-6.350500000000001E-10,1.3038000000000001E-06,-1.2928000000000001E-06
-0.125,0,-6.6466E-09,-1.1362E-09,-6.3487E-10,1.3046000000000002E-06,-1.2931000000000002E-06
-0.12000000000000001,0,-6.6580999999999996E-09,-1.0377E-09,-6.2941E-10,1.3038000000000001E-06,-1.2933000000000002E-06
-0.115,0,-6.667E-09,-9.536E-10,-6.3703E-10,1.3045000000000002E-06,-1.2937000000000002E-06
-0.11,0,-6.6655E-09,-8.7391E-10,-6.349900000000001E-10,1.3046000000000002E-06,-1.2936000000000002E-06
-0.10500000000000001,0,-6.6684E-09,-8.0233000000000006E-10,-6.2779000000000006E-10,1.3050000000000002E-06,-1.2945E-06
-0.1,0,-6.6811E-09,-7.3543E-10,-6.3672E-10,1.3061E-06,-1.2953000000000001E-06
-0.095,0,-6.6827E-09,-6.809000000000001E-10,-6.3176E-10,1.306E-06,-1.2956000000000001E-06
-0.090000000000000011,0,-6.692E-09,-6.3062E-10,-6.2907000000000008E-10,1.3058E-06,-1.2954000000000001E-06
-0.085,0,-6.6922E-09,-5.8202E-10,-6.3214000000000005E-10,1.3064E-06,-1.2960000000000002E-06
-0.08,0,-6.6892E-09,-5.4096000000000006E-10,-6.3319000000000006E-10,1.3075000000000002E-06,-1.2974E-06
-0.075,0,-6.6935E-09,-5.0339000000000006E-10,-6.2875E-10,1.3088E-06,-1.297E-06
-0.07,0,-6.6896E-09,-4.6735E-10,-6.254800000000001E-10,1.3072000000000002E-06,-1.2969E-06
-0.065,0,-6.6982E-09,-4.3493E-10,-6.3401000000000007E-10,1.3079000000000002E-06,-1.2969E-06
-0.060000000000000005,0,-6.7057E-09,-4.0720000000000005E-10,-6.3114000000000006E-10,1.3080000000000002E-06,-1.2975E-06
-0.055,0,-6.7099E-09,-3.83E-10,-6.3079000000000005E-10,1.3081000000000002E-06,-1.2978E-06
-0.05,0,-6.7128E-09,-3.594E-10,-6.2833E-10,1.3079000000000002E-06,-1.2982000000000001E-06
-0.045000000000000005,0,-6.7122E-09,-3.4025000000000004E-10,-6.2250000000000007E-10,1.3091E-06,-1.2978E-06
-0.04,0,-6.7231E-09,-3.1498000000000003E-10,-6.2496000000000008E-10,1.3084E-06,-1.2982000000000001E-06
-0.035,0,-6.7194E-09,-3.0297000000000004E-10,-6.1942E-10,1.3091E-06,-1.2987000000000002E-06
-0.030000000000000002,0,-6.7277E-09,-2.8153E-10,-6.2354E-10,1.3093000000000001E-06,-1.2994000000000002E-06
-0.025,0,-6.7458E-09,-2.7053E-10,-6.0931E-10,1.3100000000000002E-06,-1.3E-06
-0.02,0,-6.7486E-09,-2.5052000000000003E-10,-6.1357000000000008E-10,1.3100000000000002E-06,-1.3004E-06
-0.015000000000000001,0,-6.7422E-09,-2.4469E-10,-5.9732000000000006E-10,1.3103000000000002E-06,-1.2994000000000002E-06
-0.01,0,-6.7587E-09,-2.3281000000000002E-10,-5.9559E-10,1.3102000000000002E-06,-1.2998E-06
-0.005,0,-6.7747E-09,-2.1851000000000003E-10,-5.9894E-10,1.3096000000000001E-06,-1.2994000000000002E-06
0,0,-6.8014E-09,-2.1188000000000002E-10,-5.7018000000000009E-10,1.3107000000000002E-06,-1.3003E-06
0.005,0,-6.8011E-09,-1.9766000000000002E-10,-5.6212E-10,1.3107000000000002E-06,-1.3005E-06
0.01,0,-6.8271E-09,-1.9189000000000002E-10,-5.4946000000000009E-10,1.3109000000000002E-06,-1.3007E-06
0.015000000000000001,0,-6.844E-09,-1.8358000000000003E-10,-5.2312E-10,1.3101000000000002E-06,-1.3009000000000001E-06
0.02,0,-6.8633E-09,-1.72E-10,-5.1601000000000006E-10,1.3109000000000002E-06,-1.3006E-06
0.025,0,-6.9088E-09,-1.6903E-10,-4.8682000000000008E-10,1.3106000000000002E-06,-1.3010000000000001E-06
0.030000000000000002,0,-6.9362E-09,-1.5803000000000002E-10,-4.6011000000000003E-10,1.3109000000000002E-06,-1.3009000000000001E-06
0.035,0,-6.9664E-09,-1.5245E-10,-4.3893000000000005E-10,1.3104000000000002E-06,-1.3007E-06
0.04,0,-7.012E-09,-1.4485000000000002E-10,-3.8567E-10,1.3118E-06,-1.3017000000000002E-06
0.045000000000000005,0,-7.0334E-09,-1.3701E-10,-3.3561000000000004E-10,1.3122000000000001E-06,-1.3020000000000002E-06
0.05,0,-7.0799E-09,-1.3114E-10,-2.8629E-10,1.3122000000000001E-06,-1.3023000000000002E-06
0.055,0,-7.1502E-09,-1.2241000000000002E-10,-2.4994E-10,1.3130000000000002E-06,-1.3017000000000002E-06
0.060000000000000005,0,-7.2085E-09,-1.1903E-10,-1.4088E-10,1.3125000000000001E-06,-1.3027E-06
0.065,0,-7.3168E-09,-1.1002000000000001E-10,-6.573E-11,1.3130000000000002E-06,-1.3026E-06
0.07,0,-7.4484E-09,-1.0518E-10,7.436E-11,1.312E-06,-1.3023000000000002E-06
0.075,0,-7.5384E-09,-1.0214000000000001E-10,1.8108E-10,1.3135000000000002E-06,-1.303E-06
0.08,0,-7.7061E-09,-8.7660000000000011E-11,2.4465000000000003E-10,1.3131000000000002E-06,-1.3028E-06
0.085,0,-7.8982E-09,-9.0420000000000009E-11,4.4469000000000004E-10,1.3131000000000002E-06,-1.3023000000000002E-06
0.090000000000000011,0,-8.0298E-09,-7.907E-11,6.1376000000000006E-10,1.3134000000000002E-06,-1.3033E-06
0.095,0,-8.2418E-09,-7.6580000000000009E-11,7.9392000000000009E-10,1.3134000000000002E-06,-1.3035E-06
0.1,0,-8.5377E-09,-7.016E-11,1.1500700000000001E-09,1.3132000000000002E-06,-1.3029E-06
0.10500000000000001,0,-8.110999999999999E-09,-6.479E-11,1.3441E-09,1.3143E-06,-1.3039000000000001E-06
0.11,0,-6.4304E-09,-5.867E-11,1.171E-09,1.3145E-06,-1.3039000000000001E-06
0.115,0,-9.5337E-09,-5.1660000000000006E-11,2.1374E-09,1.3144E-06,-1.3045000000000002E-06
0.12000000000000001,0,-9.9822E-09,-4.4340000000000005E-11,2.5605E-09,1.3149000000000001E-06,-1.3045000000000002E-06
0.125,0,-1.0509E-08,-4.1940000000000006E-11,3.0858E-09,1.3148E-06,-1.3046000000000002E-06
0.13,0,-1.10888E-08,-3.204E-11,3.7132E-09,1.3156000000000002E-06,-1.3050000000000002E-06
0.135,0,-1.15038E-08,-2.968E-11,4.0744E-09,1.3150000000000001E-06,-1.3049000000000002E-06
0.14,0,-1.1062399999999999E-08,-2.32E-11,4.2947E-09,1.3150000000000001E-06,-1.3054E-06
0.14500000000000002,0,-1.3441599999999999E-08,-1.5980000000000003E-11,6.265E-09,1.3161000000000002E-06,-1.3058E-06
0.15,0,-1.4807399999999998E-08,-7.55E-12,7.6717E-09,1.3156000000000002E-06,-1.3061E-06
0.155,0,-1.62998E-08,-3.1900000000000003E-12,8.9975E-09,1.3159000000000002E-06,-1.3058E-06
0.16,0,-1.7561599999999997E-08,5.2500000000000004E-12,1.02508E-08,1.3166000000000002E-06,-1.3057E-06
0.165,0,-1.8937399999999998E-08,1.0510000000000001E-11,1.15008E-08,1.3160000000000002E-06,-1.3061E-06
0.17,0,-2.0621399999999998E-08,1.7290000000000002E-11,1.3037399999999998E-08,1.3159000000000002E-06,-1.3064E-06
0.17500000000000002,0,-2.3568799999999997E-08,2.4320000000000003E-11,1.55802E-08,1.3168E-06,-1.3070000000000002E-06
0.18000000000000002,0,-2.6496599999999997E-08,3.266E-11,2.0296399999999997E-08,1.3165000000000002E-06,-1.3067000000000001E-06
0.185,0,-3.2004399999999995E-08,3.5420000000000005E-11,2.48302E-08,1.3168E-06,-1.3068000000000001E-06
0.19,0,-3.55532E-08,4.44E-11,2.6498999999999998E-08,1.3169E-06,-1.3073000000000002E-06
0.195,0,-4.3543399999999997E-08,5.0780000000000005E-11,3.6072399999999996E-08,1.3171E-06,-1.3074000000000002E-06
0.2,0,-5.2045399999999996E-08,5.605E-11,4.3990799999999996E-08,1.3173E-06,-1.3066000000000001E-06
0.20500000000000002,0,-5.9646199999999988E-08,6.5820000000000012E-11,5.2406799999999996E-08,1.3181000000000001E-06,-1.3076000000000002E-06
0.21000000000000002,0,-7.1561999999999989E-08,7.4020000000000006E-11,6.57262E-08,1.3177000000000001E-06,-1.3078000000000002E-06
0.215,0,-8.32346E-08,8.085000000000001E-11,7.7363999999999991E-08,1.3182000000000001E-06,-1.3082E-06
0.22,0,-1.04728E-07,8.883E-11,9.8926599999999988E-08,1.3181000000000001E-06,-1.3081000000000002E-06
0.225,0,-1.1727359999999999E-07,9.664E-11,1.0977839999999999E-07,1.3184000000000002E-06,-1.3076000000000002E-06
0.23,0,-4.5328E-07,1.0471E-10,2.3454E-07,1.3183000000000002E-06,-1.3089E-06
0.23500000000000001,0,-1.8168E-07,1.2022E-10,1.7004E-07,1.3175E-06,-1.3083E-06
0.24000000000000002,0,-2.1794E-07,1.2412E-10,2.151E-07,1.3190000000000002E-06,-1.3088E-06
0.24500000000000002,0,-2.6388E-07,1.3051000000000002E-10,2.5502E-07,1.3178000000000001E-06,-1.3082E-06
0.25,0,-3.1878E-07,1.3674E-10,3.0828E-07,1.3185000000000002E-06,-1.3088E-06
0.255,0,-3.8056E-07,1.4638000000000002E-10,3.7561999999999997E-07,1.3181000000000001E-06,-1.3088E-06
0.26,0,-4.5908E-07,1.5928000000000002E-10,4.563E-07,1.3184000000000002E-06,-1.3083E-06
0.265,0,-5.4403999999999994E-07,1.727E-10,5.3348E-07,1.3188000000000002E-06,-1.3094000000000001E-06
0.27,0,-6.3002E-07,1.834E-10,6.2842E-07,1.3184000000000002E-06,-1.3083E-06
0.275,0,-7.47E-07,1.9026000000000002E-10,7.4624E-07,1.3181000000000001E-06,-1.3086E-06
0.28,0,-8.8132E-07,1.9791000000000002E-10,8.7952E-07,1.3192000000000002E-06,-1.3089E-06
0.28500000000000003,0,-1.01966E-06,2.0637E-10,1.02334E-06,1.3192000000000002E-06,-1.3092E-06
0.29000000000000004,0,-1.15776E-06,2.2178E-10,1.1501E-06,1.3190000000000002E-06,-1.3086E-06
0.29500000000000004,0,-1.4749E-06,2.3041E-10,1.4832E-06,1.3193000000000002E-06,-1.3085E-06
0.3,0,-1.7116000000000003E-06,2.4114E-10,1.6914000000000002E-06,1.3192000000000002E-06,-1.3101000000000002E-06
0.305,0,-2.0174000000000004E-06,2.5473E-10,1.9584E-06,1.32E-06,-1.3095000000000001E-06
0.31,0,-2.2632E-06,2.6382E-10,2.2253E-06,1.3197E-06,-1.3099000000000002E-06
0.315,0,-2.5369000000000002E-06,2.8408E-10,2.5342000000000002E-06,1.3202E-06,-1.3099000000000002E-06
0.32,0,-2.8589000000000003E-06,2.9256E-10,2.9299E-06,1.3193000000000002E-06,-1.3095000000000001E-06
0.325,0,-3.2405E-06,3.0569E-10,3.1918000000000005E-06,1.3195E-06,-1.3103000000000002E-06
0.33,0,-3.5903E-06,3.2050000000000003E-10,3.5741000000000002E-06,1.3194000000000002E-06,-1.3103000000000002E-06
0.335,0,-4.0427E-06,3.3388000000000004E-10,4.0133E-06,1.3203E-06,-1.3101000000000002E-06
0.34,0,-4.4642E-06,3.471E-10,4.4856000000000007E-06,1.3202E-06,-1.3107000000000002E-06
0.34500000000000003,0,-4.9859000000000008E-06,3.6403000000000003E-10,4.9872E-06,1.3206000000000001E-06,-1.3103000000000002E-06
0.35000000000000003,0,-5.514800000000001E-06,3.8291E-10,5.4931000000000008E-06,1.3202E-06,-1.3109000000000002E-06
0.35500000000000004,0,-6.0546000000000004E-06,3.9531000000000005E-10,5.9706000000000009E-06,1.3201E-06,-1.3109000000000002E-06
0.36000000000000004,0,-6.6268000000000007E-06,4.1232000000000003E-10,6.4855000000000008E-06,1.3202E-06,-1.3107000000000002E-06
0.365,0,-7.1880000000000005E-06,4.2933000000000006E-10,7.2430000000000008E-06,1.3218000000000002E-06,-1.3116E-06
0.37,0,-7.8145000000000012E-06,4.4530000000000005E-10,7.8516000000000012E-06,1.3212000000000002E-06,-1.3114E-06
0.375,0,-8.4862E-06,4.6473000000000006E-10,8.4628000000000014E-06,1.3213000000000002E-06,-1.3101000000000002E-06
0.38,0,-9.2351E-06,4.8285E-10,9.2135E-06,1.3211000000000002E-06,-1.3100000000000002E-06
0.385,0,-1.0033E-05,5.0192000000000006E-10,1.00224E-05,1.3213000000000002E-06,-1.3110000000000002E-06
0.39,0,-1.0631500000000002E-05,5.259E-10,1.0517200000000002E-05,1.3209000000000001E-06,-1.3109000000000002E-06
0.395,0,-1.1401000000000002E-05,5.3998E-10,1.13729E-05,1.3209000000000001E-06,-1.3107000000000002E-06
0.4,0,-1.1719800000000001E-05,5.6612E-10,1.168E-05,1.3209000000000001E-06,-1.3113E-06
0.405,0,-1.17197E-05,5.9071E-10,1.2976E-05,1.3218000000000002E-06,-1.3118E-06
0.41000000000000003,0,-1.3700000000000001E-05,6.0699000000000009E-10,1.3918000000000001E-05,1.3213000000000002E-06,-1.312E-06
0.41500000000000004,0,-1.4708E-05,6.2535E-10,1.4526000000000001E-05,1.3218000000000002E-06,-1.3123000000000001E-06
0.42000000000000004,0,-1.5474E-05,6.6301000000000007E-10,1.5576E-05,1.3213000000000002E-06,-1.3123000000000001E-06
0.42500000000000004,0,-1.645E-05,6.7846000000000005E-10,1.6276E-05,1.3223E-06,-1.3123000000000001E-06
0.43,0,-1.7254E-05,7.0047000000000006E-10,1.7486E-05,1.3211000000000002E-06,-1.3116E-06
0.435,0,-1.8492000000000002E-05,7.2718000000000007E-10,1.8366E-05,1.3224E-06,-1.3123000000000001E-06
0.44,0,-1.9274000000000002E-05,7.5154000000000007E-10,1.9388E-05,1.3223E-06,-1.3118E-06
0.445,0,-2.0158E-05,7.8861E-10,2.0106E-05,1.3219000000000002E-06,-1.3122000000000001E-06
0.45,0,-2.115E-05,8.1068E-10,2.1038E-05,1.3224E-06,-1.3125000000000001E-06
0.455,0,-2.192E-05,8.3796000000000007E-10,2.197E-05,1.3216000000000002E-06,-1.3116E-06
0.46,0,-2.2704E-05,8.6971000000000009E-10,2.2828000000000002E-05,1.3228E-06,-1.3126000000000002E-06
0.465,0,-2.4116E-05,8.9940000000000012E-10,2.3846000000000002E-05,1.3220000000000002E-06,-1.3125000000000001E-06
0.47000000000000003,0,-2.4782E-05,9.3549E-10,2.4678E-05,1.3231E-06,-1.3126000000000002E-06
0.47500000000000003,0,-2.565E-05,9.6829E-10,2.5606000000000002E-05,1.3223E-06,-1.3128000000000002E-06
0.48000000000000004,0,-2.6338E-05,9.9993E-10,2.6202E-05,1.3229E-06,-1.3134000000000002E-06
0.48500000000000004,0,-2.7394000000000002E-05,1.0382E-09,2.7278000000000002E-05,1.3226E-06,-1.3133000000000002E-06
0.49000000000000005,0,-2.836E-05,1.06578E-09,2.824E-05,1.3229E-06,-1.3129000000000002E-06
0.49500000000000005,0,-2.8866E-05,1.11243E-09,2.9104E-05,1.3231E-06,-1.3132000000000002E-06
0.5,0,-3.0036000000000002E-05,1.1472E-09,2.9990000000000003E-05,1.323E-06,-1.3132000000000002E-06
0.505,0,-3.1052E-05,1.1953E-09,3.1048E-05,1.3240000000000002E-06,-1.3137000000000002E-06
0.51,0,-3.1562E-05,1.2393E-09,3.1752000000000004E-05,1.3233E-06,-1.3137000000000002E-06
0.515,0,-3.2472000000000004E-05,1.2846E-09,3.2564E-05,1.3226E-06,-1.3136000000000002E-06
0.52,0,-3.3188E-05,1.3317E-09,3.3560000000000004E-05,1.3237000000000001E-06,-1.3136000000000002E-06
0.525,0,-3.4508E-05,1.3725E-09,3.4672E-05,1.3227E-06,-1.3132000000000002E-06
0.53,0,-3.5112E-05,1.4212E-09,3.507E-05,1.3233E-06,-1.3134000000000002E-06
0.535,0,-3.5764E-05,1.4753E-09,3.5898E-05,1.3236000000000001E-06,-1.3134000000000002E-06
0.54,0,-3.667E-05,1.5307E-09,3.6622E-05,1.3236000000000001E-06,-1.3137000000000002E-06
0.545,0,-3.743E-05,1.5792E-09,3.7674E-05,1.323E-06,-1.3131000000000002E-06
0.55,0,-3.7968E-05,1.6437E-09,3.8018E-05,1.3232E-06,-1.3138000000000002E-06
0.555,0,-3.9092000000000005E-05,1.7035E-09,3.912E-05,1.3240000000000002E-06,-1.3143E-06
0.56,0,-3.9668E-05,1.756E-09,3.9836E-05,1.323E-06,-1.3141E-06
0.56500000000000006,0,-4.0704E-05,1.8345E-09,4.0622E-05,1.3234000000000001E-06,-1.3144E-06
0.57000000000000006,0,-4.1524000000000004E-05,1.8792E-09,4.1534E-05,1.3238000000000001E-06,-1.3142E-06
0.57500000000000007,0,-4.1884E-05,1.9578E-09,4.2086E-05,1.3233E-06,-1.3138000000000002E-06
0.58000000000000007,0,-4.2976E-05,2.0194E-09,4.3046E-05,1.3247000000000002E-06,-1.3151000000000001E-06
0.58500000000000008,0,-4.3458E-05,2.0937E-09,4.3778E-05,1.3242000000000002E-06,-1.3143E-06
0.59000000000000008,0,-4.4612E-05,2.1752E-09,4.4538E-05,1.3248000000000002E-06,-1.3149000000000001E-06
0.595,0,-4.4856E-05,2.2553E-09,4.4852000000000004E-05,1.3242000000000002E-06,-1.3150000000000001E-06
0.6,0,-4.585E-05,2.3353E-09,4.6066E-05,1.3244000000000002E-06,-1.3147E-06
0.605,0,-4.6314000000000004E-05,2.4231E-09,4.601E-05,1.3242000000000002E-06,-1.3149000000000001E-06
0.61,0,-4.6908E-05,2.5055E-09,4.7098E-05,1.3249000000000002E-06,-1.3146E-06
0.615,0,-4.748E-05,2.602E-09,4.7340000000000004E-05,1.3240000000000002E-06,-1.3143E-06
0.62,0,-4.8126E-05,2.6961E-09,4.8196000000000004E-05,1.3246000000000002E-06,-1.3149000000000001E-06
0.625,0,-4.8814000000000004E-05,2.8045E-09,4.8578E-05,1.3250000000000002E-06,-1.3150000000000001E-06
0.63,0,-4.897E-05,2.9212E-09,4.8922000000000004E-05,1.3246000000000002E-06,-1.3153000000000001E-06
0.635,0,-4.9848E-05,3.0116E-09,4.9720000000000005E-05,1.3241000000000002E-06,-1.3141E-06
0.64,0,-5.0214000000000004E-05,3.1472E-09,5.0264E-05,1.3243000000000002E-06,-1.3137000000000002E-06
0.645,0,-5.0602E-05,3.2225E-09,5.049E-05,1.3258E-06,-1.3152000000000001E-06
0.65,0,-5.1382000000000004E-05,3.361E-09,5.1540000000000005E-05,1.3245000000000002E-06,-1.3143E-06
0.655,0,-5.1614000000000004E-05,3.4895E-09,5.1664E-05,1.3233E-06,-1.3150000000000001E-06
0.66,0,-5.2108E-05,3.6097E-09,5.2032E-05,1.3242000000000002E-06,-1.3147E-06
0.665,0,-5.2888E-05,3.7653E-09,5.276E-05,1.3242000000000002E-06,-1.3153000000000001E-06
0.67,0,-5.3524000000000005E-05,3.8963E-09,5.3446E-05,1.3247000000000002E-06,-1.3143E-06
0.675,0,-5.3766E-05,4.0475E-09,5.3812E-05,1.3245000000000002E-06,-1.3147E-06
0.68,0,-5.4294E-05,4.2251E-09,5.432E-05,1.3244000000000002E-06,-1.3150000000000001E-06
0.685,0,-5.4534E-05,4.3717E-09,5.4594E-05,1.3246000000000002E-06,-1.3153000000000001E-06
0.69000000000000006,0,-5.4778E-05,4.5512E-09,5.4812E-05,1.3253E-06,-1.3149000000000001E-06
0.69500000000000006,0,-5.6018000000000005E-05,4.7185E-09,5.5678000000000005E-05,1.3254E-06,-1.3155000000000002E-06
0.70000000000000007,0,-5.6326E-05,4.8815E-09,5.6538E-05,1.3248000000000002E-06,-1.3159000000000002E-06
0.70500000000000007,0,-5.6708E-05,5.0765E-09,5.6840000000000005E-05,1.3257E-06,-1.3164000000000002E-06
0.71000000000000008,0,-5.7286E-05,5.2961E-09,5.724E-05,1.3261E-06,-1.3163000000000002E-06
0.71500000000000008,0,-5.7050000000000004E-05,5.5042E-09,5.6970000000000005E-05,1.3258E-06,-1.3158000000000002E-06
0.72000000000000008,0,-5.7686E-05,5.7279E-09,5.7748000000000003E-05,1.3248000000000002E-06,-1.3155000000000002E-06
0.72500000000000009,0,-5.8278E-05,5.9487E-09,5.8292000000000004E-05,1.326E-06,-1.3165000000000002E-06
0.73,0,-5.8240000000000005E-05,6.1694E-09,5.8338E-05,1.3258E-06,-1.3163000000000002E-06
0.735,0,-5.8654000000000005E-05,6.4075E-09,5.8774000000000003E-05,1.3259E-06,-1.3169E-06
0.74,0,-5.9048E-05,6.6644E-09,5.9052E-05,1.3255E-06,-1.3163000000000002E-06
0.745,0,-5.9414000000000004E-05,6.9405E-09,5.9814E-05,1.3264000000000001E-06,-1.3160000000000002E-06
0.75,0,-6.0068E-05,7.2194E-09,5.9864E-05,1.3254E-06,-1.3157000000000002E-06
0.755,0,-6.0402E-05,7.5283E-09,6.0206E-05,1.3252E-06,-1.3161000000000002E-06
0.76,0,-6.0516E-05,7.8329E-09,6.0700000000000005E-05,1.3251000000000002E-06,-1.3163000000000002E-06
0.765,0,-6.1396E-05,8.1426E-09,6.148E-05,1.3255E-06,-1.3164000000000002E-06
0.77,0,-6.134E-05,8.498E-09,6.1268E-05,1.3257E-06,-1.3162000000000002E-06
0.775,0,-6.1426E-05,8.8443E-09,6.12E-05,1.3261E-06,-1.3166000000000002E-06
0.78,0,-6.1954E-05,9.2157E-09,6.1764E-05,1.3258E-06,-1.3166000000000002E-06
0.785,0,-6.1948E-05,9.5868E-09,6.1836000000000009E-05,1.3261E-06,-1.3165000000000002E-06
0.79,0,-6.2302E-05,9.997E-09,6.197E-05,1.3258E-06,-1.3167E-06
0.795,0,-6.2854E-05,1.04207E-08,6.2566E-05,1.3257E-06,-1.3171E-06
0.8,0,-6.2888E-05,1.08548E-08,6.2978E-05,1.3257E-06,-1.3164000000000002E-06
0.805,0,-6.2814E-05,1.13217E-08,6.2914E-05,1.3258E-06,-1.3168E-06
0.81,0,-6.3314E-05,1.1847399999999999E-08,6.3526E-05,1.3259E-06,-1.3168E-06
0.81500000000000006,0,-6.3368000000000007E-05,1.2352599999999998E-08,6.3442000000000007E-05,1.3263000000000001E-06,-1.3168E-06
0.82000000000000006,0,-6.3676E-05,1.2878599999999999E-08,6.37E-05,1.3257E-06,-1.3166000000000002E-06
0.82500000000000007,0,-6.4088E-05,1.3442999999999998E-08,6.4078E-05,1.3259E-06,-1.3165000000000002E-06
0.83000000000000007,0,-6.4136E-05,1.40312E-08,6.4292E-05,1.3257E-06,-1.3167E-06
0.83500000000000008,0,-6.4786E-05,1.4656599999999998E-08,6.477E-05,1.3268000000000002E-06,-1.3168E-06
0.84000000000000008,0,-6.4938000000000007E-05,1.5289399999999997E-08,6.4968E-05,1.3263000000000001E-06,-1.3166000000000002E-06
0.84500000000000008,0,-6.5388E-05,1.5966599999999998E-08,6.5254E-05,1.3267000000000002E-06,-1.3169E-06
0.85000000000000009,0,-6.5196E-05,1.6656999999999998E-08,6.5438E-05,1.3267000000000002E-06,-1.3168E-06
0.85500000000000009,0,-6.5718E-05,1.74198E-08,6.5906E-05,1.3261E-06,-1.317E-06
0.86,0,-6.5928E-05,1.8186599999999998E-08,6.6092E-05,1.3266000000000001E-06,-1.3169E-06
0.865,0,-6.6268E-05,1.90054E-08,6.6072E-05,1.3256E-06,-1.3168E-06
0.87,0,-6.6418E-05,1.9853E-08,6.6628E-05,1.3259E-06,-1.3172E-06
0.875,0,-6.6732E-05,2.0758E-08,6.6606E-05,1.3267000000000002E-06,-1.3169E-06
0.88,0,-6.663E-05,2.16866E-08,6.7072E-05,1.3264000000000001E-06,-1.3178000000000001E-06
0.885,0,-6.672E-05,2.2694399999999996E-08,6.6984000000000008E-05,1.3266000000000001E-06,-1.3178000000000001E-06
0.89,0,-6.702E-05,2.3738599999999997E-08,6.7512E-05,1.3262000000000001E-06,-1.3178000000000001E-06
0.895,0,-6.7208E-05,2.481E-08,6.7272E-05,1.3259E-06,-1.3172E-06
0.9,0,-6.7594E-05,2.5926599999999996E-08,6.7892E-05,1.3262000000000001E-06,-1.3172E-06
-0.3,0.01,-5.6579E-09,-3.78144E-08,-1.5379E-09,1.3264000000000001E-06,-1.2787000000000001E-06
-0.29500000000000004,0.01,-5.6532E-09,-3.4080199999999996E-08,-1.546E-09,1.3272000000000002E-06,-1.2828E-06
-0.29000000000000004,0.01,-5.6368E-09,-3.0684799999999996E-08,-1.5468E-09,1.3268000000000002E-06,-1.286E-06
-0.28500000000000003,0.01,-5.6254E-09,-2.7699E-08,-1.5363E-09,1.3265000000000001E-06,-1.2895E-06
-0.28,0.01,-5.6323E-09,-2.4939E-08,-1.5654E-09,1.3270000000000002E-06,-1.2917E-06
-0.275,0.01,-5.6358E-09,-2.2543999999999997E-08,-1.5825E-09,1.3266000000000001E-06,-1.2943E-06
-0.27,0.01,-5.6173E-09,-2.0322399999999997E-08,-1.5902E-09,1.3266000000000001E-06,-1.2963000000000002E-06
-0.265,0.01,-5.6122E-09,-1.8317799999999998E-08,-1.5821E-09,1.3270000000000002E-06,-1.2987000000000002E-06
-0.26,0.01,-5.6057E-09,-1.6521399999999998E-08,-1.5909E-09,1.3262000000000001E-06,-1.3002E-06
-0.255,0.01,-5.6159E-09,-1.49168E-08,-1.6028E-09,1.3271000000000002E-06,-1.3018000000000002E-06
-0.25,0.01,-5.6004E-09,-1.3476199999999999E-08,-1.6192E-09,1.3277000000000002E-06,-1.3035E-06
-0.24500000000000002,0.01,-5.5976E-09,-1.21526E-08,-1.6308E-09,1.3268000000000002E-06,-1.3040000000000001E-06
-0.24000000000000002,0.01,-5.576E-09,-1.09692E-08,-1.6114E-09,1.3268000000000002E-06,-1.3064E-06
-0.23500000000000001,0.01,-5.5762E-09,-9.89E-09,-1.6326E-09,1.3278000000000002E-06,-1.3069000000000001E-06
-0.23,0.01,-5.5696E-09,-8.9453E-09,-1.6474E-09,1.3269000000000002E-06,-1.3083E-06
-0.225,0.01,-5.5631E-09,-8.079E-09,-1.6511E-09,1.3272000000000002E-06,-1.3094000000000001E-06
-0.22,0.01,-5.5695E-09,-7.2975E-09,-1.6636E-09,1.3268000000000002E-06,-1.3103000000000002E-06
-0.215,0.01,-5.5582E-09,-6.5942E-09,-1.6442E-09,1.3272000000000002E-06,-1.3106000000000002E-06
-0.21000000000000002,0.01,-5.5532E-09,-5.9624E-09,-1.6942E-09,1.3269000000000002E-06,-1.3113E-06
-0.20500000000000002,0.01,-5.5468E-09,-5.3966E-09,-1.6908E-09,1.3272000000000002E-06,-1.312E-06
-0.2,0.01,-5.5402E-09,-4.8199E-09,-1.7019E-09,1.3274000000000002E-06,-1.3133000000000002E-06
-0.195,0.01,-5.5311E-09,-4.4E-09,-1.6927E-09,1.3281E-06,-1.3137000000000002E-06
-0.19,0.01,-5.5232E-09,-3.9782E-09,-1.712E-09,1.3273000000000002E-06,-1.3137000000000002E-06
-0.185,0.01,-5.5149E-09,-3.6116E-09,-1.6925E-09,1.3269000000000002E-06,-1.3147E-06
-0.18000000000000002,0.01,-5.4995E-09,-3.2538E-09,-1.7376E-09,1.3268000000000002E-06,-1.3135000000000002E-06
-0.17500000000000002,0.01,-5.4835E-09,-2.9498E-09,-1.7407E-09,1.3276000000000002E-06,-1.3143E-06
-0.17,0.01,-5.4816E-09,-2.6724E-09,-1.7291E-09,1.3268000000000002E-06,-1.3148E-06
-0.165,0.01,-5.49E-09,-2.4172E-09,-1.736E-09,1.3271000000000002E-06,-1.3150000000000001E-06
-0.16,0.01,-5.4816E-09,-2.1836E-09,-1.7661E-09,1.3269000000000002E-06,-1.3157000000000002E-06
-0.155,0.01,-5.453E-09,-1.9833E-09,-1.7779E-09,1.3283E-06,-1.3155000000000002E-06
-0.15,0.01,-5.4402E-09,-1.7916E-09,-1.8134E-09,1.3285E-06,-1.3168E-06
-0.14500000000000002,0.01,-5.4353E-09,-1.6294E-09,-1.8191E-09,1.3281E-06,-1.3159000000000002E-06
-0.14,0.01,-5.4274E-09,-1.5039E-09,-1.8184E-09,1.328E-06,-1.3168E-06
-0.135,0.01,-5.4061E-09,-1.3474E-09,-1.8612E-09,1.3275000000000002E-06,-1.3160000000000002E-06
-0.13,0.01,-5.3953E-09,-1.2409E-09,-1.8756E-09,1.3273000000000002E-06,-1.3159000000000002E-06
-0.125,0.01,-5.3906E-09,-1.1542E-09,-1.8591E-09,1.3291000000000001E-06,-1.3174E-06
-0.12000000000000001,0.01,-5.3437E-09,-1.031E-09,-1.9234E-09,1.3275000000000002E-06,-1.3174E-06
-0.115,0.01,-5.3242E-09,-9.5607E-10,-1.9391E-09,1.3285E-06,-1.3175E-06
-0.11,0.01,-5.2881E-09,-8.6754000000000009E-10,-1.979E-09,1.3291000000000001E-06,-1.3174E-06
-0.10500000000000001,0.01,-5.2409999999999996E-09,-8.0342000000000011E-10,-2.0236E-09,1.3285E-06,-1.3172E-06
-0.1,0.01,-5.2103E-09,-7.444800000000001E-10,-2.0575E-09,1.3285E-06,-1.3176E-06
-0.095,0.01,-5.1679E-09,-6.8381E-10,-2.0976E-09,1.3286E-06,-1.3180000000000001E-06
-0.090000000000000011,0.01,-5.1166E-09,-6.3166000000000007E-10,-2.1373E-09,1.3286E-06,-1.3178000000000001E-06
-0.085,0.01,-5.0757E-09,-5.8064000000000008E-10,-2.2015E-09,1.3284E-06,-1.3180000000000001E-06
-0.08,0.01,-4.9971E-09,-5.3763E-10,-2.2674E-09,1.3291000000000001E-06,-1.3180000000000001E-06
-0.075,0.01,-4.9302E-09,-5.0495E-10,-2.3425E-09,1.3281E-06,-1.3187000000000002E-06
-0.07,0.01,-4.8354E-09,-4.6465000000000004E-10,-2.4393E-09,1.3294000000000001E-06,-1.3186000000000002E-06
-0.065,0.01,-4.73E-09,-4.3388000000000006E-10,-2.5449E-09,1.3288E-06,-1.3189000000000002E-06
-0.060000000000000005,0.01,-4.6056E-09,-4.1332000000000003E-10,-2.6702E-09,1.3297000000000002E-06,-1.3192000000000002E-06
-0.055,0.01,-4.4608E-09,-3.7923000000000004E-10,-2.7965E-09,1.3297000000000002E-06,-1.3191000000000002E-06
-0.05,0.01,-4.3179E-09,-3.5902E-10,-2.9629E-09,1.3288E-06,-1.3187000000000002E-06
-0.045000000000000005,0.01,-4.1341E-09,-3.4389000000000004E-10,-3.1342E-09,1.3288E-06,-1.3191000000000002E-06
-0.04,0.01,-3.9264E-09,-3.193E-10,-3.3491E-09,1.3293000000000001E-06,-1.3191000000000002E-06
-0.035,0.01,-3.6681E-09,-3.0138000000000005E-10,-3.6499E-09,1.3291000000000001E-06,-1.3187000000000002E-06
-0.030000000000000002,0.01,-3.3568E-09,-2.8901E-10,-3.9048E-09,1.3292000000000001E-06,-1.3183000000000002E-06
-0.025,0.01,-3.0638E-09,-2.6911E-10,-4.2084E-09,1.3297000000000002E-06,-1.3193000000000002E-06
-0.02,0.01,-2.6917E-09,-2.5846E-10,-4.5923E-09,1.3297000000000002E-06,-1.3196E-06
-0.015000000000000001,0.01,-2.2442E-09,-2.4432000000000004E-10,-5.0303E-09,1.3300000000000002E-06,-1.3199E-06
-0.01,0.01,-1.7452E-09,-2.3104E-10,-5.5374E-09,1.3294000000000001E-06,-1.3195E-06
-0.005,0.01,-1.1472E-09,-2.1632E-10,-6.142E-09,1.3303000000000002E-06,-1.3193000000000002E-06
0,0.01,-4.9079E-10,-2.1183E-10,-6.8006E-09,1.3296000000000002E-06,-1.3198E-06
0.005,0.01,3.4873000000000005E-10,-2.0176E-10,-7.6106E-09,1.3301000000000002E-06,-1.3196E-06
0.01,0.01,1.2528E-09,-1.898E-10,-8.5276E-09,1.3306000000000002E-06,-1.3197E-06
0.015000000000000001,0.01,2.3198E-09,-1.8797000000000002E-10,-9.5903E-09,1.3300000000000002E-06,-1.3198E-06
0.02,0.01,3.562E-09,-1.7978000000000002E-10,-1.08404E-08,1.3301000000000002E-06,-1.3195E-06
0.025,0.01,5.0275E-09,-1.6836E-10,-1.2321799999999999E-08,1.3303000000000002E-06,-1.3197E-06
0.030000000000000002,0.01,6.7254E-09,-1.6693E-10,-1.4016999999999999E-08,1.3291000000000001E-06,-1.3188000000000002E-06
0.035,0.01,8.6211E-09,-1.5432000000000002E-10,-1.5962799999999998E-08,1.3301000000000002E-06,-1.3196E-06
0.04,0.01,1.09396E-08,-1.5105E-10,-1.8236E-08,1.3293000000000001E-06,-1.3190000000000002E-06
0.045000000000000005,0.01,1.3683E-08,-1.453E-10,-2.0976E-08,1.3299000000000002E-06,-1.3198E-06
0.05,0.01,1.67452E-08,-1.3298000000000002E-10,-2.4037E-08,1.3291000000000001E-06,-1.3192000000000002E-06
0.055,0.01,2.0260199999999998E-08,-1.2827000000000001E-10,-2.7560599999999996E-08,1.3291000000000001E-06,-1.3195E-06
0.060000000000000005,0.01,2.4461199999999997E-08,-1.2313000000000002E-10,-3.17176E-08,1.3294000000000001E-06,-1.3195E-06
0.065,0.01,2.92764E-08,-1.1571000000000001E-10,-3.6554799999999995E-08,1.3297000000000002E-06,-1.3195E-06
0.07,0.01,3.4929399999999996E-08,-1.0807000000000001E-10,-4.2142599999999994E-08,1.3298000000000002E-06,-1.3198E-06
0.075,0.01,4.1322399999999993E-08,-1.0723000000000001E-10,-4.8536199999999996E-08,1.3297000000000002E-06,-1.3201E-06
0.08,0.01,4.8969999999999994E-08,-9.799E-11,-5.61724E-08,1.3302000000000002E-06,-1.32E-06
0.085,0.01,5.76374E-08,-9.167E-11,-6.4853999999999993E-08,1.3309E-06,-1.3203E-06
0.090000000000000011,0.01,6.79622E-08,-8.6810000000000008E-11,-7.5117799999999987E-08,1.3298000000000002E-06,-1.3199E-06
0.095,0.01,7.95946E-08,-8.0360000000000007E-11,-8.6751199999999991E-08,1.3303000000000002E-06,-1.3205E-06
0.1,0.01,9.3044799999999986E-08,-7.028E-11,-1.003676E-07,1.3304000000000002E-06,-1.3201E-06
0.10500000000000001,0.01,1.0912759999999999E-07,-7.176E-11,-1.1638999999999999E-07,1.3299000000000002E-06,-1.3209000000000001E-06
0.11,0.01,1.2762E-07,-5.875E-11,-1.3484E-07,1.3309E-06,-1.3203E-06
0.115,0.01,1.487E-07,-5.7010000000000005E-11,-1.557E-07,1.3302000000000002E-06,-1.32E-06
0.12000000000000001,0.01,1.7394E-07,-4.8230000000000004E-11,-1.8122E-07,1.3307000000000002E-06,-1.3199E-06
0.125,0.01,2.0244E-07,-3.9720000000000006E-11,-2.0948E-07,1.3306000000000002E-06,-1.3206000000000001E-06
0.13,0.01,2.3516E-07,-3.9090000000000004E-11,-2.4324E-07,1.3298000000000002E-06,-1.3196E-06
0.135,0.01,2.756E-07,-3.2280000000000004E-11,-2.8286E-07,1.3308E-06,-1.32E-06
0.14,0.01,3.2014E-07,-2.513E-11,-3.279E-07,1.3306000000000002E-06,-1.3209000000000001E-06
0.14500000000000002,0.01,3.7202E-07,-1.8840000000000003E-11,-3.7854E-07,1.3302000000000002E-06,-1.3202E-06
0.15,0.01,4.3376E-07,-1.0440000000000002E-11,-4.3984E-07,1.3309E-06,-1.3204E-06
0.155,0.01,5.0346E-07,-5.54E-12,-5.1118E-07,1.3308E-06,-1.3209000000000001E-06
0.16,0.01,5.8286E-07,1.9700000000000003E-12,-5.9114E-07,1.3319000000000001E-06,-1.3213000000000002E-06
0.165,0.01,6.7576E-07,1.2960000000000001E-11,-6.8353999999999994E-07,1.3308E-06,-1.3205E-06
0.17,0.01,7.851E-07,1.323E-11,-7.953E-07,1.3301000000000002E-06,-1.3206000000000001E-06
0.17500000000000002,0.01,9.1114E-07,2.2420000000000002E-11,-9.1794E-07,1.3315E-06,-1.3213000000000002E-06
0.18000000000000002,0.01,1.0554999999999999E-06,2.5560000000000003E-11,-1.06262E-06,1.3303000000000002E-06,-1.3205E-06
0.185,0.01,1.2261000000000002E-06,3.041E-11,-1.2284000000000002E-06,1.3297000000000002E-06,-1.3206000000000001E-06
0.19,0.01,1.4156E-06,4.542E-11,-1.4197000000000002E-06,1.3304000000000002E-06,-1.3205E-06
0.195,0.01,1.6342000000000002E-06,4.968E-11,-1.6422000000000001E-06,1.3318000000000001E-06,-1.3212000000000002E-06
0.2,0.01,1.9007000000000003E-06,5.4140000000000006E-11,-1.9016000000000001E-06,1.331E-06,-1.3214000000000002E-06
0.20500000000000002,0.01,2.1913E-06,6.118E-11,-2.19E-06,1.331E-06,-1.3211000000000002E-06
0.21000000000000002,0.01,2.5308000000000004E-06,6.631E-11,-2.5335000000000004E-06,1.3301000000000002E-06,-1.3205E-06
0.215,0.01,2.9141E-06,8.04E-11,-2.9211000000000003E-06,1.3317E-06,-1.3212000000000002E-06
0.22,0.01,3.3638000000000003E-06,8.9510000000000009E-11,-3.3682E-06,1.3306000000000002E-06,-1.3208000000000001E-06
0.225,0.01,3.8714000000000007E-06,9.484E-11,-3.8743E-06,1.3311E-06,-1.3209000000000001E-06
0.23,0.01,4.4744000000000007E-06,1.0450000000000001E-10,-4.4650000000000004E-06,1.3309E-06,-1.3211000000000002E-06
0.23500000000000001,0.01,5.132E-06,1.0566000000000001E-10,-5.1310000000000005E-06,1.3298000000000002E-06,-1.3210000000000001E-06
0.24000000000000002,0.01,5.8801000000000007E-06,1.2164E-10,-5.8828000000000007E-06,1.3314E-06,-1.3212000000000002E-06
0.24500000000000002,0.01,6.7323000000000007E-06,1.2858E-10,-6.733200000000001E-06,1.3309E-06,-1.3205E-06
0.25,0.01,7.7113E-06,1.3407E-10,-7.7386E-06,1.3316E-06,-1.3220000000000002E-06
0.255,0.01,8.8178E-06,1.5150000000000002E-10,-8.8217E-06,1.3306000000000002E-06,-1.3209000000000001E-06
0.26,0.01,1.0088500000000002E-05,1.5239E-10,-1.00926E-05,1.3308E-06,-1.3207000000000001E-06
0.265,0.01,1.1500500000000001E-05,1.6047000000000002E-10,-1.15057E-05,1.3318000000000001E-06,-1.3217000000000002E-06
0.27,0.01,1.31E-05,1.6892000000000002E-10,-1.3078E-05,1.3312E-06,-1.3217000000000002E-06
0.275,0.01,1.488E-05,1.8169000000000002E-10,-1.4874E-05,1.3322000000000001E-06,-1.3220000000000002E-06
0.28,0.01,1.69E-05,1.9265000000000003E-10,-1.6888E-05,1.3318000000000001E-06,-1.3225E-06
0.28500000000000003,0.01,1.9176E-05,2.0946000000000002E-10,-1.9152000000000002E-05,1.3326000000000002E-06,-1.3221000000000002E-06
0.29000000000000004,0.01,2.1618000000000002E-05,2.1727000000000002E-10,-2.1618000000000002E-05,1.3319000000000001E-06,-1.3225E-06
0.29500000000000004,0.01,2.4424000000000002E-05,2.2302000000000002E-10,-2.446E-05,1.3325000000000002E-06,-1.3221000000000002E-06
0.3,0.01,2.7506E-05,2.3537000000000004E-10,-2.7524E-05,1.3316E-06,-1.3220000000000002E-06
0.305,0.01,3.1018E-05,2.4683E-10,-3.1E-05,1.3323000000000001E-06,-1.3219000000000002E-06
0.31,0.01,3.4708E-05,2.5958E-10,-3.4722000000000004E-05,1.3321000000000001E-06,-1.3220000000000002E-06
0.315,0.01,3.8928000000000004E-05,2.7697000000000003E-10,-3.8944E-05,1.3323000000000001E-06,-1.3220000000000002E-06
0.32,0.01,4.3446000000000004E-05,2.9049E-10,-4.3404E-05,1.3319000000000001E-06,-1.3226E-06
0.325,0.01,4.8344E-05,2.9628000000000004E-10,-4.8372000000000004E-05,1.3320000000000001E-06,-1.3216000000000002E-06
0.33,0.01,5.3804E-05,3.1116000000000004E-10,-5.3764E-05,1.3320000000000001E-06,-1.3217000000000002E-06
0.335,0.01,5.9636E-05,3.1931E-10,-5.9636E-05,1.3323000000000001E-06,-1.3224E-06
0.34,0.01,6.5822000000000008E-05,3.3862E-10,-6.5854E-05,1.3332000000000002E-06,-1.3227E-06
0.34500000000000003,0.01,7.2676000000000007E-05,3.5855E-10,-7.2624E-05,1.3326000000000002E-06,-1.3227E-06
0.35000000000000003,0.01,7.9826E-05,3.675E-10,-7.9806E-05,1.3325000000000002E-06,-1.3223E-06
0.35500000000000004,0.01,8.7632E-05,3.8498000000000005E-10,-8.7544E-05,1.3323000000000001E-06,-1.3224E-06
0.36000000000000004,0.01,9.5782E-05,3.9860000000000005E-10,-9.5688000000000009E-05,1.3323000000000001E-06,-1.3226E-06
0.365,0.01,0.000104444,4.1489000000000005E-10,-0.000104444,1.3326000000000002E-06,-1.3228E-06
0.37,0.01,0.00011341400000000001,4.3746000000000006E-10,-0.000113436,1.3321000000000001E-06,-1.3223E-06
0.375,0.01,0.00012346000000000001,4.4847000000000006E-10,-0.00012316,1.3330000000000002E-06,-1.3227E-06
0.38,0.01,0.00013350000000000002,4.6744E-10,-0.00013324000000000002,1.3321000000000001E-06,-1.3234000000000001E-06
0.385,0.01,0.00014412,4.8759000000000007E-10,-0.000144,1.3320000000000001E-06,-1.3225E-06
0.39,0.01,0.00015494,5.0769E-10,-0.000155,1.3332000000000002E-06,-1.3231E-06
0.395,0.01,0.0001663,5.2278E-10,-0.00016598,1.3332000000000002E-06,-1.3235000000000001E-06
0.4,0.01,0.00017786,5.5117000000000007E-10,-0.00017786,1.3325000000000002E-06,-1.3227E-06
0.405,0.01,0.00018984,5.7086E-10,-0.00018962000000000002,1.3328000000000002E-06,-1.3223E-06
0.41000000000000003,0.01,0.00020202000000000002,5.8829E-10,-0.00020206,1.3323000000000001E-06,-1.323E-06
0.41500000000000004,0.01,0.00021516000000000002,6.1425E-10,-0.00021466,1.3328000000000002E-06,-1.3234000000000001E-06
0.42000000000000004,0.01,0.00022782000000000002,6.3572000000000005E-10,-0.00022798000000000002,1.3332000000000002E-06,-1.3233E-06
0.42500000000000004,0.01,0.00024104,6.6431000000000006E-10,-0.00024036,1.3329000000000002E-06,-1.323E-06
0.43,0.01,0.00025426,6.8324E-10,-0.00025392000000000004,1.3333000000000002E-06,-1.3235000000000001E-06
0.435,0.01,0.00026858000000000003,7.073200000000001E-10,-0.00026776,1.3329000000000002E-06,-1.3235000000000001E-06
0.44,0.01,0.00028158,7.3052000000000008E-10,-0.0002817,1.3332000000000002E-06,-1.3232E-06
0.445,0.01,0.00029644000000000003,7.5604E-10,-0.00029542,1.3330000000000002E-06,-1.3234000000000001E-06
0.45,0.01,0.00030992000000000004,7.8759000000000007E-10,-0.00030954,1.3328000000000002E-06,-1.3233E-06
0.455,0.01,0.00032416000000000004,8.191600000000001E-10,-0.00032292000000000003,1.3325000000000002E-06,-1.3232E-06
0.46,0.01,0.00033820000000000003,8.4563000000000011E-10,-0.00033810000000000003,1.3332000000000002E-06,-1.3235000000000001E-06
0.465,0.01,0.00035198,8.7151E-10,-0.00035192000000000003,1.3335000000000002E-06,-1.3232E-06
0.47000000000000003,0.01,0.00036698000000000004,9.0275000000000011E-10,-0.00036612,1.3330000000000002E-06,-1.3236000000000001E-06
0.47500000000000003,0.01,0.00038072000000000003,9.4059000000000016E-10,-0.00038,1.3334000000000002E-06,-1.3236000000000001E-06
0.48000000000000004,0.01,0.00039474000000000003,9.7246000000000018E-10,-0.00039402,1.3330000000000002E-06,-1.3232E-06
0.48500000000000004,0.01,0.0004089,1.0089000000000001E-09,-0.00040814000000000003,1.3329000000000002E-06,-1.3227E-06
0.49000000000000005,0.01,0.00042280000000000003,1.04368E-09,-0.0004226,1.3326000000000002E-06,-1.323E-06
0.49500000000000005,0.01,0.00043696,1.07868E-09,-0.00043684,1.3331000000000002E-06,-1.3235000000000001E-06
0.5,0.01,0.00044998000000000005,1.11722E-09,-0.00044974,1.3329000000000002E-06,-1.3231E-06
0.505,0.01,0.00046556,1.16E-09,-0.00046340000000000004,1.3328000000000002E-06,-1.3234000000000001E-06
0.51,0.01,0.00047844,1.2001E-09,-0.0004782,1.3323000000000001E-06,-1.3232E-06
0.515,0.01,0.00049098,1.2439E-09,-0.00049182,1.3329000000000002E-06,-1.3235000000000001E-06
0.52,0.01,0.00050416,1.2823E-09,-0.00050470000000000007,1.3333000000000002E-06,-1.3236000000000001E-06
0.525,0.01,0.00051828000000000009,1.3302E-09,-0.00051806,1.3341E-06,-1.3234000000000001E-06
0.53,0.01,0.00052964000000000006,1.3821E-09,-0.00053012,1.3327000000000002E-06,-1.3241000000000002E-06
0.535,0.01,0.00054362000000000008,1.4229E-09,-0.00054362000000000008,1.3330000000000002E-06,-1.3235000000000001E-06
0.54,0.01,0.00055748000000000006,1.4732E-09,-0.00055616,1.3332000000000002E-06,-1.323E-06
