Repository: DecaMeron23/Caratterizzazione-Mosfet

# Studio della tolleranza alle radiazioni ionizzanti di MOSFET in tecnologia 28nm

## Tesi triennale d'Ingegneria Informatica

### Autori:

* Nicola Cattaneo
* Emilio Meroni

### Divisione Cartelle
* **Tesi** Cartella contenente il materiale per la produzione della tesi
* **Script Statiche** Cartella contentente tutti gli script per le analisi delle misure statiche.
* **Script Rumore** Cartella contentente tutti gli script per le analisi delle misure di rumore.
* **Misure Statiche** Cartella contenente le misure statiche
* **Misure Statiche** Cartella contenente le misure di rumore
* **Altri Script** Script di riferimento

File: Misure statiche/N4/Chip4NMOS_1Grad/N4-200-180/id-vds.csv (part 1 of 3)
I/V Sweep,id_vds
RecordTime,02/21/2024 09:52:14
Device ID,
Count,2
Flag,
Remarks,
vd,vg,id,ig,is,iavdd,ignd
0,0,-6.0234E-09,-2.1922000000000002E-10,-6.1326E-10,1.2999E-06,-1.2913E-06
0.005,0,-4.7992E-09,-2.2162E-10,-1.7987E-09,1.3040000000000001E-06,-1.2941E-06
0.01,0,-3.523E-09,-2.2933000000000002E-10,-2.954E-09,1.3047000000000002E-06,-1.2955000000000001E-06
0.015000000000000001,0,-2.3332999999999998E-09,-2.2981E-10,-4.0051E-09,1.3051000000000002E-06,-1.2956000000000001E-06
0.02,0,-1.1893E-09,-2.3175000000000003E-10,-5.0293E-09,1.3069000000000001E-06,-1.2977E-06
0.025,0,-1.0752000000000001E-10,-2.3355000000000004E-10,-5.9794E-09,1.3081000000000002E-06,-1.2992000000000002E-06
0.030000000000000002,0,9.298800000000001E-10,-2.3439E-10,-6.9362E-09,1.3089E-06,-1.2997000000000002E-06
0.035,0,1.9247E-09,-2.4054000000000003E-10,-7.8093E-09,1.3098000000000002E-06,-1.3016000000000002E-06
0.04,0,2.8781E-09,-2.4034E-10,-8.6245E-09,1.3115E-06,-1.3027E-06
0.045000000000000005,0,3.7818E-09,-2.4371000000000003E-10,-9.4194E-09,1.3113E-06,-1.3034E-06
0.05,0,4.6065E-09,-2.4438000000000004E-10,-1.01952E-08,1.3128000000000002E-06,-1.3040000000000001E-06
0.055,0,5.4618E-09,-2.478E-10,-1.09265E-08,1.3132000000000002E-06,-1.3036E-06
0.060000000000000005,0,6.324E-09,-2.5043000000000003E-10,-1.1685399999999999E-08,1.3135000000000002E-06,-1.3052000000000002E-06
0.065,0,7.0849E-09,-2.5342000000000004E-10,-1.2379199999999999E-08,1.3136000000000002E-06,-1.3057E-06
0.07,0,7.8318E-09,-2.5899E-10,-1.3005199999999999E-08,1.3154000000000002E-06,-1.3066000000000001E-06
0.075,0,8.5149E-09,-2.6089E-10,-1.3623399999999999E-08,1.3149000000000001E-06,-1.3074000000000002E-06
0.08,0,9.2621E-09,-2.6319E-10,-1.4235799999999998E-08,1.3153000000000001E-06,-1.3070000000000002E-06
0.085,0,9.9753E-09,-2.6871E-10,-1.49206E-08,1.3167E-06,-1.3078000000000002E-06
0.090000000000000011,0,1.06245E-08,-2.7203000000000004E-10,-1.5443599999999997E-08,1.317E-06,-1.3095000000000001E-06
0.095,0,1.1313E-08,-2.7411E-10,-1.59862E-08,1.3179000000000001E-06,-1.3098000000000002E-06
0.1,0,1.19734E-08,-2.798E-10,-1.66146E-08,1.3185000000000002E-06,-1.3105000000000002E-06
0.10500000000000001,0,1.2592599999999999E-08,-2.8534E-10,-1.70536E-08,1.3185000000000002E-06,-1.3110000000000002E-06
0.11,0,1.3188999999999998E-08,-2.8834E-10,-1.7553599999999998E-08,1.3180000000000001E-06,-1.3110000000000002E-06
0.115,0,1.3785999999999999E-08,-2.9241000000000003E-10,-1.8123399999999998E-08,1.3175E-06,-1.3109000000000002E-06
0.12000000000000001,0,1.4368399999999999E-08,-2.9877000000000004E-10,-1.85452E-08,1.3181000000000001E-06,-1.3111E-06
0.125,0,1.49094E-08,-3.0389E-10,-1.90106E-08,1.3190000000000002E-06,-1.312E-06
0.13,0,1.5378999999999998E-08,-3.0799000000000004E-10,-1.9425199999999998E-08,1.3192000000000002E-06,-1.3119E-06
0.135,0,1.5931599999999998E-08,-3.1176E-10,-1.99074E-08,1.3194000000000002E-06,-1.312E-06
0.14,0,1.65278E-08,-3.1626E-10,-2.03728E-08,1.3198E-06,-1.3127000000000002E-06
0.14500000000000002,0,1.6995599999999997E-08,-3.2339E-10,-2.07364E-08,1.3195E-06,-1.3122000000000001E-06
0.15,0,1.75098E-08,-3.312E-10,-2.1112199999999998E-08,1.3203E-06,-1.3133000000000002E-06
0.155,0,1.80404E-08,-3.3736E-10,-2.15942E-08,1.3206000000000001E-06,-1.3135000000000002E-06
0.16,0,1.8514999999999997E-08,-3.4177000000000005E-10,-2.1989199999999997E-08,1.3198E-06,-1.3131000000000002E-06
0.165,0,1.9014599999999997E-08,-3.4531E-10,-2.2421799999999996E-08,1.32E-06,-1.3137000000000002E-06
0.17,0,1.9477399999999998E-08,-3.5251E-10,-2.27732E-08,1.3194000000000002E-06,-1.3138000000000002E-06
0.17500000000000002,0,2.0036599999999998E-08,-3.6058E-10,-2.3201199999999998E-08,1.3205E-06,-1.3143E-06
0.18000000000000002,0,2.0418399999999996E-08,-3.6968E-10,-2.3469999999999998E-08,1.3210000000000001E-06,-1.3143E-06
0.185,0,2.0898199999999997E-08,-3.7576000000000005E-10,-2.3774399999999997E-08,1.3205E-06,-1.3146E-06
0.19,0,2.1247599999999998E-08,-3.8199000000000004E-10,-2.41464E-08,1.3211000000000002E-06,-1.3149000000000001E-06
0.195,0,2.1703999999999997E-08,-3.9062000000000004E-10,-2.4528799999999997E-08,1.3205E-06,-1.3150000000000001E-06
0.2,0,2.2104799999999998E-08,-4.0136000000000005E-10,-2.4780599999999997E-08,1.3211000000000002E-06,-1.3151000000000001E-06
0.20500000000000002,0,2.2579799999999997E-08,-4.0822E-10,-2.5155999999999997E-08,1.3218000000000002E-06,-1.3153000000000001E-06
0.21000000000000002,0,2.3022399999999998E-08,-4.1749E-10,-2.5558999999999997E-08,1.3220000000000002E-06,-1.3159000000000002E-06
0.215,0,2.3452999999999998E-08,-4.2659E-10,-2.5933799999999998E-08,1.3220000000000002E-06,-1.3155000000000002E-06
0.22,0,2.3860999999999998E-08,-4.3684E-10,-2.6180599999999996E-08,1.3215000000000002E-06,-1.3165000000000002E-06
0.225,0,2.4312799999999997E-08,-4.4543000000000003E-10,-2.65916E-08,1.3220000000000002E-06,-1.3165000000000002E-06
0.23,0,2.4771199999999998E-08,-4.5367000000000005E-10,-2.6845999999999998E-08,1.3219000000000002E-06,-1.3167E-06
0.23500000000000001,0,2.5196999999999997E-08,-4.6367E-10,-2.7121E-08,1.3222000000000002E-06,-1.3168E-06
0.24000000000000002,0,2.5513999999999996E-08,-4.7559E-10,-2.7455599999999996E-08,1.3242000000000002E-06,-1.3174E-06
0.24500000000000002,0,2.57746E-08,-4.879E-10,-2.7584399999999996E-08,1.3226E-06,-1.3177000000000001E-06
0.25,0,2.6246199999999996E-08,-4.9764000000000005E-10,-2.7996599999999997E-08,1.3229E-06,-1.3180000000000001E-06
0.255,0,2.6785599999999997E-08,-5.0824E-10,-2.8217599999999997E-08,1.3236000000000001E-06,-1.3180000000000001E-06
0.26,0,2.70004E-08,-5.1838E-10,-2.8551199999999996E-08,1.3236000000000001E-06,-1.3187000000000002E-06
0.265,0,2.7459799999999998E-08,-5.3334E-10,-2.8876599999999996E-08,1.3236000000000001E-06,-1.3186000000000002E-06
0.27,0,2.78308E-08,-5.4419000000000006E-10,-2.9121399999999998E-08,1.3239000000000002E-06,-1.3187000000000002E-06
0.275,0,2.81816E-08,-5.5613E-10,-2.93792E-08,1.3236000000000001E-06,-1.3196E-06
0.28,0,2.8639999999999997E-08,-5.6966000000000008E-10,-2.96532E-08,1.3243000000000002E-06,-1.32E-06
0.28500000000000003,0,2.9039999999999997E-08,-5.8242E-10,-2.9915999999999995E-08,1.3239000000000002E-06,-1.3201E-06
0.29000000000000004,0,2.94298E-08,-5.9890000000000007E-10,-3.0264199999999996E-08,1.3241000000000002E-06,-1.3198E-06
0.29500000000000004,0,2.98058E-08,-6.1311000000000007E-10,-3.0514199999999995E-08,1.3237000000000001E-06,-1.3193000000000002E-06
0.3,0,3.0136799999999996E-08,-6.2696000000000008E-10,-3.0894E-08,1.3238000000000001E-06,-1.3204E-06
0.305,0,3.0568799999999996E-08,-6.3833E-10,-3.12036E-08,1.3241000000000002E-06,-1.3202E-06
0.31,0,3.08962E-08,-6.5210000000000005E-10,-3.1368E-08,1.3246000000000002E-06,-1.3205E-06
0.315,0,3.14114E-08,-6.7036E-10,-3.1731599999999994E-08,1.3248000000000002E-06,-1.3203E-06
0.32,0,3.18434E-08,-6.863600000000001E-10,-3.2083199999999994E-08,1.3254E-06,-1.3210000000000001E-06
0.325,0,3.2090799999999995E-08,-7.0372E-10,-3.22392E-08,1.3251000000000002E-06,-1.3215000000000002E-06
0.33,0,3.24914E-08,-7.1829E-10,-3.24164E-08,1.3246000000000002E-06,-1.3212000000000002E-06
0.335,0,3.2766199999999995E-08,-7.3447E-10,-3.26652E-08,1.3251000000000002E-06,-1.3213000000000002E-06
0.34,0,3.3227E-08,-7.5482000000000009E-10,-3.2988799999999994E-08,1.3255E-06,-1.3212000000000002E-06
0.34500000000000003,0,3.35654E-08,-7.7343000000000009E-10,-3.31592E-08,1.3251000000000002E-06,-1.3217000000000002E-06
0.35000000000000003,0,3.3948399999999996E-08,-7.9123000000000007E-10,-3.3427399999999994E-08,1.3251000000000002E-06,-1.3227E-06
0.35500000000000004,0,3.44212E-08,-8.0727E-10,-3.37108E-08,1.3252E-06,-1.3223E-06
0.36000000000000004,0,3.4717E-08,-8.2443E-10,-3.38836E-08,1.326E-06,-1.3229E-06
0.365,0,3.50582E-08,-8.4733000000000011E-10,-3.4213E-08,1.3252E-06,-1.3232E-06
0.37,0,3.53296E-08,-8.6465000000000011E-10,-3.4374399999999996E-08,1.3269000000000002E-06,-1.323E-06
0.375,0,3.57752E-08,-8.840300000000001E-10,-3.4698E-08,1.326E-06,-1.3235000000000001E-06
0.38,0,3.6302199999999994E-08,-9.0474E-10,-3.4958399999999996E-08,1.3264000000000001E-06,-1.3235000000000001E-06
0.385,0,3.6342999999999997E-08,-9.2854000000000008E-10,-3.5101199999999995E-08,1.3256E-06,-1.3232E-06
0.39,0,3.6918399999999995E-08,-9.4804000000000017E-10,-3.5406799999999996E-08,1.3268000000000002E-06,-1.3235000000000001E-06
0.395,0,3.7083599999999995E-08,-9.6815E-10,-3.55566E-08,1.3264000000000001E-06,-1.3237000000000001E-06
0.4,0,3.7551199999999994E-08,-9.9301E-10,-3.5982799999999994E-08,1.3264000000000001E-06,-1.3241000000000002E-06
0.405,0,3.80108E-08,-1.0139E-09,-3.62028E-08,1.3276000000000002E-06,-1.3257E-06
0.41000000000000003,0,3.8485199999999994E-08,-1.0363400000000002E-09,-3.63462E-08,1.3267000000000002E-06,-1.3253E-06
0.41500000000000004,0,3.87162E-08,-1.06024E-09,-3.6584E-08,1.3276000000000002E-06,-1.3252E-06
0.42000000000000004,0,3.90486E-08,-1.0853700000000002E-09,-3.6871999999999994E-08,1.3271000000000002E-06,-1.326E-06
0.42500000000000004,0,3.9421799999999996E-08,-1.11023E-09,-3.7022999999999993E-08,1.3270000000000002E-06,-1.326E-06
0.43,0,3.98246E-08,-1.13178E-09,-3.7355799999999996E-08,1.3276000000000002E-06,-1.3262000000000001E-06
0.435,0,4.02102E-08,-1.1569E-09,-3.75164E-08,1.3281E-06,-1.3264000000000001E-06
0.44,0,4.04956E-08,-1.183E-09,-3.7864599999999994E-08,1.3282E-06,-1.3269000000000002E-06
0.445,0,4.0972799999999995E-08,-1.2121E-09,-3.8020199999999997E-08,1.3284E-06,-1.3266000000000001E-06
0.45,0,4.1285999999999997E-08,-1.2351E-09,-3.81814E-08,1.3272000000000002E-06,-1.3267000000000002E-06
0.455,0,4.1579199999999996E-08,-1.2598E-09,-3.8497E-08,1.3283E-06,-1.3270000000000002E-06
0.46,0,4.19794E-08,-1.2879E-09,-3.8690199999999995E-08,1.3276000000000002E-06,-1.3275000000000002E-06
0.465,0,4.24354E-08,-1.3187E-09,-3.8948799999999996E-08,1.3279000000000002E-06,-1.3274000000000002E-06
0.47000000000000003,0,4.2853599999999993E-08,-1.3414E-09,-3.9204E-08,1.3285E-06,-1.328E-06
0.47500000000000003,0,4.3193999999999996E-08,-1.3722E-09,-3.95382E-08,1.3269000000000002E-06,-1.3281E-06
0.48000000000000004,0,4.3574199999999995E-08,-1.4024E-09,-3.97826E-08,1.3285E-06,-1.3281E-06
0.48500000000000004,0,4.40618E-08,-1.4355E-09,-3.9851599999999997E-08,1.3287E-06,-1.3285E-06
0.49000000000000005,0,4.42738E-08,-1.464E-09,-4.0104399999999995E-08,1.3273000000000002E-06,-1.3286E-06
0.49500000000000005,0,4.46802E-08,-1.492E-09,-4.0331399999999994E-08,1.3289E-06,-1.3284E-06
0.5,0,4.4929399999999993E-08,-1.5213E-09,-4.0544599999999995E-08,1.3290000000000001E-06,-1.3297000000000002E-06
0.505,0,4.52528E-08,-1.5553E-09,-4.0629399999999995E-08,1.3288E-06,-1.3285E-06
0.51,0,4.5656599999999995E-08,-1.5852E-09,-4.0889799999999993E-08,1.3289E-06,-1.3296000000000002E-06
0.515,0,4.62246E-08,-1.6168E-09,-4.1164799999999994E-08,1.3294000000000001E-06,-1.3294000000000001E-06
0.52,0,4.6359999999999993E-08,-1.6507E-09,-4.1259399999999994E-08,1.3297000000000002E-06,-1.3296000000000002E-06
0.525,0,4.6538799999999993E-08,-1.6876E-09,-4.1354999999999995E-08,1.3296000000000002E-06,-1.3298000000000002E-06
0.53,0,4.7151799999999993E-08,-1.7179E-09,-4.16708E-08,1.3297000000000002E-06,-1.3304000000000002E-06
0.535,0,4.7380799999999995E-08,-1.7549E-09,-4.18656E-08,1.3298000000000002E-06,-1.331E-06
0.54,0,4.7667399999999994E-08,-1.7913E-09,-4.20246E-08,1.3292000000000001E-06,-1.3307000000000002E-06
0.545,0,4.80068E-08,-1.8209E-09,-4.21844E-08,1.3300000000000002E-06,-1.3307000000000002E-06
0.55,0,4.8424E-08,-1.8549E-09,-4.25552E-08,1.3304000000000002E-06,-1.3311E-06
0.555,0,4.90682E-08,-1.8976E-09,-4.28324E-08,1.3297000000000002E-06,-1.3312E-06
0.56,0,4.9271999999999993E-08,-1.9314999999999998E-09,-4.28766E-08,1.3294000000000001E-06,-1.3315E-06
0.56500000000000006,0,4.9537799999999992E-08,-1.9722E-09,-4.3109199999999997E-08,1.3297000000000002E-06,-1.3317E-06
0.57000000000000006,0,5.0067599999999994E-08,-2.0049E-09,-4.33268E-08,1.3301000000000002E-06,-1.3316E-06
0.57500000000000007,0,5.03506E-08,-2.0505E-09,-4.35078E-08,1.3295000000000002E-06,-1.3320000000000001E-06
0.58000000000000007,0,5.0731999999999994E-08,-2.0881E-09,-4.3633E-08,1.3301000000000002E-06,-1.3319000000000001E-06
0.58500000000000008,0,5.1121999999999993E-08,-2.1268E-09,-4.3961E-08,1.3292000000000001E-06,-1.3325000000000002E-06
0.59000000000000008,0,5.15214E-08,-2.1617E-09,-4.4201999999999994E-08,1.3299000000000002E-06,-1.3326000000000002E-06
0.595,0,5.1903199999999996E-08,-2.2104E-09,-4.449E-08,1.3307000000000002E-06,-1.3330000000000002E-06
0.6,0,5.2249399999999995E-08,-2.2475E-09,-4.4761399999999995E-08,1.3306000000000002E-06,-1.3323000000000001E-06
0.605,0,5.2721599999999992E-08,-2.29E-09,-4.5142199999999992E-08,1.3306000000000002E-06,-1.3325000000000002E-06
0.61,0,5.3035999999999993E-08,-2.3361E-09,-4.4947799999999996E-08,1.3297000000000002E-06,-1.3331000000000002E-06
0.615,0,5.3386599999999992E-08,-2.3822E-09,-4.51352E-08,1.3307000000000002E-06,-1.3332000000000002E-06
0.62,0,5.36442E-08,-2.4199E-09,-4.53194E-08,1.3303000000000002E-06,-1.3337E-06
0.625,0,5.3989599999999994E-08,-2.4701E-09,-4.5506E-08,1.3306000000000002E-06,-1.3336E-06
0.63,0,5.43994E-08,-2.5141E-09,-4.5759399999999995E-08,1.3308E-06,-1.3349000000000001E-06
0.635,0,5.48626E-08,-2.5533E-09,-4.61546E-08,1.331E-06,-1.3342E-06
0.64,0,5.5184999999999994E-08,-2.6023E-09,-4.6227999999999995E-08,1.3309E-06,-1.3352000000000002E-06
0.645,0,5.5576399999999996E-08,-2.6437E-09,-4.6337999999999994E-08,1.331E-06,-1.3349000000000001E-06
0.65,0,5.5969399999999992E-08,-2.6927E-09,-4.6622399999999994E-08,1.3319000000000001E-06,-1.3355000000000002E-06
0.655,0,5.65814E-08,-2.7451E-09,-4.6835599999999995E-08,1.3312E-06,-1.3359000000000002E-06
0.66,0,5.6697199999999992E-08,-2.791E-09,-4.69228E-08,1.3319000000000001E-06,-1.3353000000000002E-06
0.665,0,5.7139399999999995E-08,-2.8403E-09,-4.7137599999999993E-08,1.3314E-06,-1.3353000000000002E-06
0.67,0,5.7534199999999995E-08,-2.891E-09,-4.7475599999999993E-08,1.3318000000000001E-06,-1.3368E-06
0.675,0,5.8002599999999992E-08,-2.9377E-09,-4.7550399999999994E-08,1.3320000000000001E-06,-1.3365E-06
0.68,0,5.8339E-08,-2.9921E-09,-4.7861599999999994E-08,1.3323000000000001E-06,-1.3372E-06
0.685,0,5.9049999999999996E-08,-3.0434E-09,-4.8084599999999995E-08,1.3316E-06,-1.3364000000000002E-06
0.69000000000000006,0,5.9279399999999993E-08,-3.0968E-09,-4.8483799999999995E-08,1.3320000000000001E-06,-1.3368E-06
0.69500000000000006,0,5.99188E-08,-3.1492E-09,-4.8517199999999995E-08,1.3317E-06,-1.3373E-06
0.70000000000000007,0,5.99878E-08,-3.207E-09,-4.8581799999999994E-08,1.3317E-06,-1.3372E-06
0.70500000000000007,0,6.05084E-08,-3.2578E-09,-4.9047599999999995E-08,1.3315E-06,-1.3378000000000001E-06
0.71000000000000008,0,6.0797799999999989E-08,-3.315E-09,-4.9101799999999994E-08,1.3320000000000001E-06,-1.3375000000000001E-06
0.71500000000000008,0,6.11834E-08,-3.3739E-09,-4.9184799999999996E-08,1.3328000000000002E-06,-1.3380000000000002E-06
0.72000000000000008,0,6.17354E-08,-3.4304E-09,-4.9661E-08,1.3319000000000001E-06,-1.3380000000000002E-06
0.72500000000000009,0,6.22996E-08,-3.4926E-09,-4.9807E-08,1.3320000000000001E-06,-1.3378000000000001E-06
0.73,0,6.23972E-08,-3.5421E-09,-4.98348E-08,1.3330000000000002E-06,-1.3389000000000002E-06
0.735,0,6.29274E-08,-3.6065E-09,-5.0198199999999995E-08,1.3326000000000002E-06,-1.3391000000000002E-06
0.74,0,6.3211E-08,-3.6619E-09,-5.0334799999999996E-08,1.3333000000000002E-06,-1.3396E-06
0.745,0,6.36966E-08,-3.7212E-09,-5.05376E-08,1.3331000000000002E-06,-1.3395E-06
0.75,0,6.42028E-08,-3.7864E-09,-5.0843399999999996E-08,1.3337E-06,-1.3393E-06
0.755,0,6.4453799999999992E-08,-3.8396E-09,-5.1160599999999996E-08,1.3341E-06,-1.3404000000000001E-06
0.76,0,6.5130999999999989E-08,-3.9005E-09,-5.1185799999999995E-08,1.3339E-06,-1.3404000000000001E-06
0.765,0,6.5406E-08,-3.9668E-09,-5.1429E-08,1.3336E-06,-1.3412000000000002E-06
0.77,0,6.60764E-08,-4.0319E-09,-5.1729399999999995E-08,1.3335000000000002E-06,-1.3410000000000002E-06
0.775,0,6.6192799999999992E-08,-4.0957E-09,-5.1656199999999994E-08,1.3344E-06,-1.3414000000000002E-06
0.78,0,6.64954E-08,-4.1551E-09,-5.1782399999999995E-08,1.3336E-06,-1.3415000000000002E-06
0.785,0,6.69864E-08,-4.2293E-09,-5.2035799999999993E-08,1.3332000000000002E-06,-1.3417000000000002E-06
0.79,0,6.7341E-08,-4.291E-09,-5.2326599999999994E-08,1.334E-06,-1.3413000000000002E-06
0.795,0,6.79874E-08,-4.3609E-09,-5.2451799999999995E-08,1.3335000000000002E-06,-1.3417000000000002E-06
0.8,0,6.8393399999999991E-08,-4.4224E-09,-5.26424E-08,1.334E-06,-1.3416000000000002E-06
0.805,0,6.88392E-08,-4.499E-09,-5.30668E-08,1.3338E-06,-1.3418000000000002E-06
0.81,0,6.9188E-08,-4.5688E-09,-5.3124599999999993E-08,1.3331000000000002E-06,-1.3422E-06
0.81500000000000006,0,6.9731199999999988E-08,-4.6415E-09,-5.3385399999999993E-08,1.3349000000000001E-06,-1.3424E-06
0.82000000000000006,0,7.0132E-08,-4.7078E-09,-5.3447199999999993E-08,1.3337E-06,-1.3433000000000001E-06
0.82500000000000007,0,7.06984E-08,-4.7693E-09,-5.4031799999999993E-08,1.3341E-06,-1.3433000000000001E-06
0.83000000000000007,0,7.1185599999999991E-08,-4.8448E-09,-5.3888999999999994E-08,1.3337E-06,-1.343E-06
0.83500000000000008,0,7.13984E-08,-4.9233E-09,-5.4197799999999996E-08,1.3341E-06,-1.3436000000000002E-06
0.84000000000000008,0,7.2131799999999989E-08,-4.9995E-09,-5.4350999999999995E-08,1.3342E-06,-1.3438000000000002E-06
0.84500000000000008,0,7.244779999999999E-08,-5.0733E-09,-5.4491399999999997E-08,1.3334000000000002E-06,-1.3436000000000002E-06
0.85000000000000009,0,7.29952E-08,-5.1374E-09,-5.4961199999999996E-08,1.3341E-06,-1.3441000000000002E-06
0.85500000000000009,0,7.342119999999999E-08,-5.2085E-09,-5.4958199999999992E-08,1.3337E-06,-1.3442000000000002E-06
0.86,0,7.3865399999999989E-08,-5.2983E-09,-5.5115999999999995E-08,1.3335000000000002E-06,-1.3444000000000002E-06
0.865,0,7.42782E-08,-5.3751E-09,-5.5317799999999995E-08,1.3350000000000001E-06,-1.3451E-06
0.87,0,7.4737999999999991E-08,-5.4528E-09,-5.5529599999999993E-08,1.3346E-06,-1.3458E-06
0.875,0,7.51402E-08,-5.5154E-09,-5.5907599999999992E-08,1.3350000000000001E-06,-1.3457E-06
0.88,0,7.57898E-08,-5.6038E-09,-5.6112999999999994E-08,1.3344E-06,-1.3460000000000001E-06
0.885,0,7.62042E-08,-5.6852E-09,-5.6187599999999992E-08,1.3350000000000001E-06,-1.3469000000000002E-06
0.89,0,7.6807199999999992E-08,-5.7762999999999996E-09,-5.6406599999999995E-08,1.3348000000000001E-06,-1.3465000000000002E-06
0.895,0,7.7474E-08,-5.8407E-09,-5.6783999999999994E-08,1.3350000000000001E-06,-1.3467000000000002E-06
0.9,0,7.789119999999999E-08,-5.9275E-09,-5.7070599999999994E-08,1.3344E-06,-1.3464000000000001E-06
0,0.15,-6.7727E-09,1.216E-10,-2.6309E-10,1.3387000000000002E-06,-1.3293000000000001E-06
0.005,0.15,1.90226E-08,1.1262000000000001E-10,-2.6019399999999998E-08,1.3386000000000002E-06,-1.3288E-06
0.01,0.15,4.1048E-08,1.0996000000000001E-10,-4.7800399999999993E-08,1.3389000000000002E-06,-1.3294000000000001E-06
0.015000000000000001,0.15,5.9253799999999992E-08,1.0314E-10,-6.58684E-08,1.3392000000000002E-06,-1.3297000000000002E-06
0.02,0.15,7.464619999999999E-08,9.585000000000001E-11,-8.1046399999999992E-08,1.3385000000000002E-06,-1.3298000000000002E-06
0.025,0.15,8.7708199999999991E-08,9.2520000000000007E-11,-9.4046E-08,1.3392000000000002E-06,-1.3295000000000002E-06
0.030000000000000002,0.15,9.8777999999999986E-08,9.006000000000001E-11,-1.0512379999999999E-07,1.3395E-06,-1.3304000000000002E-06
0.035,0.15,1.0832919999999999E-07,8.387E-11,-1.1438399999999999E-07,1.3390000000000002E-06,-1.3304000000000002E-06
0.04,0.15,1.1632E-07,7.7960000000000008E-11,-1.2246E-07,1.3398E-06,-1.3307000000000002E-06
0.045000000000000005,0.15,1.2332E-07,7.552E-11,-1.2936E-07,1.34E-06,-1.3314E-06
0.05,0.15,1.2926E-07,7.282E-11,-1.3464E-07,1.3396E-06,-1.3308E-06
0.055,0.15,1.3432E-07,6.9240000000000011E-11,-1.4E-07,1.3394E-06,-1.3307000000000002E-06
0.060000000000000005,0.15,1.3894E-07,6.6180000000000011E-11,-1.4445999999999999E-07,1.3389000000000002E-06,-1.3304000000000002E-06
0.065,0.15,1.4252E-07,6.123E-11,-1.4807999999999999E-07,1.3395E-06,-1.3308E-06
0.07,0.15,1.4614E-07,6.118E-11,-1.5148E-07,1.3396E-06,-1.3307000000000002E-06
0.075,0.15,1.4908E-07,5.845E-11,-1.5416E-07,1.3398E-06,-1.3313E-06
0.08,0.15,1.518E-07,5.8220000000000007E-11,-1.5682E-07,1.3393E-06,-1.3309E-06
0.085,0.15,1.5395999999999998E-07,5.1190000000000006E-11,-1.589E-07,1.3395E-06,-1.3318000000000001E-06
0.090000000000000011,0.15,1.5598E-07,5.073E-11,-1.6079999999999998E-07,1.3391000000000002E-06,-1.3319000000000001E-06
0.095,0.15,1.5798E-07,4.924E-11,-1.63E-07,1.3393E-06,-1.3317E-06
0.1,0.15,1.597E-07,4.774E-11,-1.6444E-07,1.3385000000000002E-06,-1.3316E-06
0.10500000000000001,0.15,1.613E-07,4.6190000000000004E-11,-1.6609999999999999E-07,1.3397E-06,-1.3323000000000001E-06
0.11,0.15,1.6262E-07,4.152E-11,-1.6735999999999999E-07,1.3398E-06,-1.3321000000000001E-06
0.115,0.15,1.6418E-07,4.56E-11,-1.6864E-07,1.34E-06,-1.3321000000000001E-06
0.12000000000000001,0.15,1.6576E-07,4.112E-11,-1.7004E-07,1.3401E-06,-1.3325000000000002E-06
0.125,0.15,1.666E-07,3.6800000000000005E-11,-1.711E-07,1.3402E-06,-1.3332000000000002E-06
0.13,0.15,1.6774E-07,3.781E-11,-1.7192E-07,1.3398E-06,-1.3327000000000002E-06
0.135,0.15,1.6882E-07,3.47E-11,-1.73E-07,1.3392000000000002E-06,-1.3324000000000002E-06
0.14,0.15,1.7004E-07,3.413E-11,-1.7412E-07,1.3391000000000002E-06,-1.3328000000000002E-06
0.14500000000000002,0.15,1.7124E-07,3.674E-11,-1.7484E-07,1.3399E-06,-1.3331000000000002E-06
0.15,0.15,1.723E-07,3.306E-11,-1.7598E-07,1.3396E-06,-1.3324000000000002E-06
0.155,0.15,1.7304E-07,3.2460000000000003E-11,-1.7696E-07,1.3393E-06,-1.3332000000000002E-06
0.16,0.15,1.7405999999999999E-07,2.8810000000000002E-11,-1.7776E-07,1.3402E-06,-1.3338E-06
0.165,0.15,1.748E-07,2.5010000000000003E-11,-1.785E-07,1.3403000000000001E-06,-1.3328000000000002E-06
0.17,0.15,1.7542E-07,2.844E-11,-1.7924E-07,1.3388000000000002E-06,-1.3335000000000002E-06
0.17500000000000002,0.15,1.765E-07,2.5450000000000003E-11,-1.801E-07,1.3399E-06,-1.334E-06
0.18000000000000002,0.15,1.7764E-07,1.8870000000000002E-11,-1.8068E-07,1.3398E-06,-1.3331000000000002E-06
0.185,0.15,1.7832E-07,1.9800000000000002E-11,-1.8114E-07,1.3393E-06,-1.3337E-06
0.19,0.15,1.7888E-07,1.828E-11,-1.8224E-07,1.3396E-06,-1.3329000000000002E-06
0.195,0.15,1.7996E-07,1.533E-11,-1.826E-07,1.3393E-06,-1.3336E-06
0.2,0.15,1.8061999999999999E-07,1.599E-11,-1.832E-07,1.3395E-06,-1.3339E-06
0.20500000000000002,0.15,1.8117999999999999E-07,6.7E-12,-1.8392E-07,1.3390000000000002E-06,-1.334E-06
0.21000000000000002,0.15,1.8194E-07,7.2800000000000013E-12,-1.8467999999999998E-07,1.3393E-06,-1.3339E-06
0.215,0.15,1.829E-07,7.92E-12,-1.8542E-07,1.3392000000000002E-06,-1.3344E-06
0.22,0.15,1.8346E-07,2.3000000000000003E-12,-1.8604E-07,1.3384000000000002E-06,-1.3338E-06
0.225,0.15,1.84E-07,8.1000000000000008E-13,-1.8646E-07,1.3397E-06,-1.334E-06
0.23,0.15,1.847E-07,-2.5500000000000002E-12,-1.8692E-07,1.3399E-06,-1.3342E-06
0.23500000000000001,0.15,1.8542E-07,-8.95E-12,-1.8738E-07,1.3398E-06,-1.3343E-06
0.24000000000000002,0.15,1.8605999999999999E-07,-9.5200000000000014E-12,-1.8826E-07,1.3393E-06,-1.3348000000000001E-06
0.24500000000000002,0.15,1.868E-07,-1.302E-11,-1.8871999999999999E-07,1.3398E-06,-1.3352000000000002E-06
0.25,0.15,1.8734E-07,-1.723E-11,-1.8938E-07,1.3399E-06,-1.3349000000000001E-06
0.255,0.15,1.88E-07,-1.7290000000000002E-11,-1.9002E-07,1.34E-06,-1.3353000000000002E-06
0.26,0.15,1.886E-07,-2.4140000000000003E-11,-1.9046E-07,1.3401E-06,-1.3353000000000002E-06
0.265,0.15,1.8926E-07,-2.964E-11,-1.9122E-07,1.3394E-06,-1.3353000000000002E-06
0.27,0.15,1.8974E-07,-3.197E-11,-1.9165999999999998E-07,1.3395E-06,-1.3350000000000001E-06
0.275,0.15,1.9052E-07,-4.05E-11,-1.9204E-07,1.3399E-06,-1.3361000000000002E-06
0.28,0.15,1.9109999999999998E-07,-4.2260000000000005E-11,-1.9256E-07,1.3401E-06,-1.3353000000000002E-06
0.28500000000000003,0.15,1.919E-07,-4.3980000000000006E-11,-1.9314E-07,1.3396E-06,-1.3352000000000002E-06
0.29000000000000004,0.15,1.9254E-07,-5.6840000000000007E-11,-1.9392E-07,1.3402E-06,-1.3362000000000002E-06
0.29500000000000004,0.15,1.933E-07,-5.9100000000000008E-11,-1.942E-07,1.3397E-06,-1.3354000000000002E-06
0.3,0.15,1.9359999999999999E-07,-6.424E-11,-1.947E-07,1.3404000000000001E-06,-1.3365E-06
0.305,0.15,1.9422E-07,-7.091E-11,-1.9555999999999999E-07,1.3394E-06,-1.3359000000000002E-06
0.31,0.15,1.9492E-07,-7.417E-11,-1.9578E-07,1.3403000000000001E-06,-1.3363000000000002E-06
0.315,0.15,1.9588E-07,-8.2950000000000008E-11,-1.9632E-07,1.3403000000000001E-06,-1.3367E-06
0.32,0.15,1.9628E-07,-9.1790000000000013E-11,-1.9698E-07,1.3403000000000001E-06,-1.3366E-06
0.325,0.15,1.9704E-07,-9.5940000000000007E-11,-1.9732E-07,1.34E-06,-1.3374E-06
0.33,0.15,1.9765999999999999E-07,-1.0474E-10,-1.98E-07,1.3412000000000002E-06,-1.3371E-06
0.335,0.15,1.9842E-07,-1.0938000000000001E-10,-1.9862E-07,1.3402E-06,-1.3372E-06
0.34,0.15,1.9904E-07,-1.1520000000000001E-10,-1.9922E-07,1.3402E-06,-1.3368E-06
0.34500000000000003,0.15,1.9936E-07,-1.2502E-10,-1.9958E-07,1.3404000000000001E-06,-1.3376000000000001E-06
0.35000000000000003,0.15,2.001E-07,-1.3247E-10,-2.0042E-07,1.3402E-06,-1.3378000000000001E-06
0.35500000000000004,0.15,2.0085999999999999E-07,-1.4078E-10,-2.0062E-07,1.3407000000000001E-06,-1.3375000000000001E-06
0.36000000000000004,0.15,2.0144E-07,-1.4927000000000002E-10,-2.0108E-07,1.34E-06,-1.3376000000000001E-06
0.365,0.15,2.0197999999999999E-07,-1.5673E-10,-2.0192E-07,1.3406000000000001E-06,-1.3381000000000002E-06
0.37,0.15,2.0281999999999999E-07,-1.6818E-10,-2.027E-07,1.3403000000000001E-06,-1.3379000000000001E-06
0.375,0.15,2.0344E-07,-1.7752000000000002E-10,-2.0306E-07,1.3403000000000001E-06,-1.3383000000000002E-06
0.38,0.15,2.0414E-07,-1.8694E-10,-2.0337999999999999E-07,1.3410000000000002E-06,-1.3387000000000002E-06
0.385,0.15,2.047E-07,-1.9703000000000002E-10,-2.0388E-07,1.3411000000000002E-06,-1.3384000000000002E-06
0.39,0.15,2.0544E-07,-2.0508E-10,-2.044E-07,1.3404000000000001E-06,-1.3385000000000002E-06
0.395,0.15,2.0578E-07,-2.15E-10,-2.0476E-07,1.3408000000000002E-06,-1.3387000000000002E-06
0.4,0.15,2.0622E-07,-2.2869000000000001E-10,-2.0522E-07,1.3401E-06,-1.3390000000000002E-06
0.405,0.15,2.0708E-07,-2.4032E-10,-2.056E-07,1.3398E-06,-1.3384000000000002E-06
0.41000000000000003,0.15,2.077E-07,-2.517E-10,-2.061E-07,1.3405000000000001E-06,-1.3383000000000002E-06
0.41500000000000004,0.15,2.082E-07,-2.6488E-10,-2.0659999999999998E-07,1.3408000000000002E-06,-1.3384000000000002E-06
0.42000000000000004,0.15,2.0888E-07,-2.7329000000000005E-10,-2.0712E-07,1.3406000000000001E-06,-1.3389000000000002E-06
0.42500000000000004,0.15,2.092E-07,-2.8784E-10,-2.074E-07,1.3409000000000002E-06,-1.3397E-06
0.43,0.15,2.0996E-07,-3.0333000000000003E-10,-2.0816E-07,1.3411000000000002E-06,-1.3395E-06
0.435,0.15,2.1038E-07,-3.1207000000000004E-10,-2.0838E-07,1.3411000000000002E-06,-1.3405000000000001E-06
0.44,0.15,2.1102E-07,-3.2227E-10,-2.0881999999999999E-07,1.3414000000000002E-06,-1.34E-06
0.445,0.15,2.1174E-07,-3.4068E-10,-2.0964E-07,1.3411000000000002E-06,-1.3396E-06
0.45,0.15,2.123E-07,-3.5506E-10,-2.0979999999999999E-07,1.3408000000000002E-06,-1.3392000000000002E-06
0.455,0.15,2.1312E-07,-3.6998000000000005E-10,-2.1035999999999999E-07,1.3411000000000002E-06,-1.3404000000000001E-06
0.46,0.15,2.1378E-07,-3.8376000000000003E-10,-2.1112E-07,1.3410000000000002E-06,-1.3404000000000001E-06
0.465,0.15,2.1422E-07,-3.9740000000000004E-10,-2.1138E-07,1.3402E-06,-1.3405000000000001E-06
0.47000000000000003,0.15,2.1482E-07,-4.1444E-10,-2.1158E-07,1.3409000000000002E-06,-1.3410000000000002E-06
0.47500000000000003,0.15,2.1516E-07,-4.3295000000000004E-10,-2.123E-07,1.3414000000000002E-06,-1.3407000000000001E-06
0.48000000000000004,0.15,2.1614E-07,-4.4735E-10,-2.129E-07,1.3408000000000002E-06,-1.3414000000000002E-06
0.48500000000000004,0.15,2.1637999999999998E-07,-4.5995000000000005E-10,-2.132E-07,1.3415000000000002E-06,-1.3417000000000002E-06
0.49000000000000005,0.15,2.1705999999999999E-07,-4.7925000000000008E-10,-2.1364E-07,1.3405000000000001E-06,-1.3410000000000002E-06
0.49500000000000005,0.15,2.1766E-07,-4.9714E-10,-2.1422E-07,1.3403000000000001E-06,-1.3407000000000001E-06
0.5,0.15,2.1826E-07,-5.1359000000000008E-10,-2.1464E-07,1.3414000000000002E-06,-1.3419000000000002E-06
0.505,0.15,2.192E-07,-5.3318E-10,-2.1494E-07,1.3413000000000002E-06,-1.3413000000000002E-06
0.51,0.15,2.195E-07,-5.4866E-10,-2.1538E-07,1.3412000000000002E-06,-1.3419000000000002E-06
0.515,0.15,2.199E-07,-5.7090000000000007E-10,-2.1602E-07,1.3404000000000001E-06,-1.3413000000000002E-06
0.52,0.15,2.2066E-07,-5.916E-10,-2.167E-07,1.3407000000000001E-06,-1.3418000000000002E-06
0.525,0.15,2.2152E-07,-6.0805000000000009E-10,-2.1679999999999998E-07,1.3412000000000002E-06,-1.3426E-06
0.53,0.15,2.2195999999999998E-07,-6.2926000000000006E-10,-2.1746E-07,1.3417000000000002E-06,-1.3422E-06
0.535,0.15,2.226E-07,-6.508400000000001E-10,-2.1784E-07,1.3406000000000001E-06,-1.3420000000000002E-06
0.54,0.15,2.2346E-07,-6.713E-10,-2.185E-07,1.3411000000000002E-06,-1.3425E-06
0.545,0.15,2.2394E-07,-6.9058E-10,-2.1894E-07,1.3412000000000002E-06,-1.3422E-06
0.55,0.15,2.2454E-07,-7.1561000000000008E-10,-2.1942E-07,1.3409000000000002E-06,-1.3424E-06
0.555,0.15,2.2512E-07,-7.3665E-10,-2.1985999999999999E-07,1.3409000000000002E-06,-1.3429E-06
0.56,0.15,2.2584E-07,-7.5875000000000009E-10,-2.2054E-07,1.3414000000000002E-06,-1.3426E-06
0.56500000000000006,0.15,2.2644E-07,-7.7919000000000008E-10,-2.209E-07,1.3416000000000002E-06,-1.3436000000000002E-06
0.57000000000000006,0.15,2.2692E-07,-8.0382E-10,-2.2148E-07,1.3417000000000002E-06,-1.343E-06
0.57500000000000007,0.15,2.2802E-07,-8.2928000000000006E-10,-2.2198E-07,1.3419000000000002E-06,-1.343E-06
0.58000000000000007,0.15,2.2872E-07,-8.5306E-10,-2.2268E-07,1.3420000000000002E-06,-1.3439000000000002E-06
0.58500000000000008,0.15,2.2916E-07,-8.7753000000000007E-10,-2.2272E-07,1.3415000000000002E-06,-1.3435000000000001E-06
0.59000000000000008,0.15,2.2932E-07,-9.0155000000000006E-10,-2.2349999999999998E-07,1.3417000000000002E-06,-1.3442000000000002E-06
0.595,0.15,2.3019999999999998E-07,-9.2628E-10,-2.2391999999999998E-07,1.3407000000000001E-06,-1.3441000000000002E-06
0.6,0.15,2.3042E-07,-9.5335E-10,-2.2412E-07,1.3423E-06,-1.3448000000000002E-06
0.605,0.15,2.3124E-07,-9.7822000000000016E-10,-2.2452E-07,1.3418000000000002E-06,-1.3444000000000002E-06
0.61,0.15,2.3198E-07,-1.00595E-09,-2.2529999999999999E-07,1.3412000000000002E-06,-1.3441000000000002E-06
0.615,0.15,2.3218E-07,-1.03326E-09,-2.2532E-07,1.3411000000000002E-06,-1.345E-06
0.62,0.15,2.3285999999999998E-07,-1.06089E-09,-2.2616E-07,1.3417000000000002E-06,-1.3447000000000002E-06
0.625,0.15,2.3378E-07,-1.0926500000000002E-09,-2.263E-07,1.3419000000000002E-06,-1.3458E-06
0.63,0.15,2.3412E-07,-1.11657E-09,-2.269E-07,1.3418000000000002E-06,-1.3453E-06
0.635,0.15,2.3346E-07,-1.14733E-09,-2.2744E-07,1.3410000000000002E-06,-1.3451E-06
0.64,0.15,2.3534E-07,-1.1763E-09,-2.2774E-07,1.3418000000000002E-06,-1.3460000000000001E-06
0.645,0.15,2.3604E-07,-1.2099E-09,-2.2806E-07,1.3417000000000002E-06,-1.3465000000000002E-06
0.65,0.15,2.3628E-07,-1.235E-09,-2.2865999999999998E-07,1.3425E-06,-1.3459000000000001E-06
0.655,0.15,2.3728E-07,-1.269E-09,-2.2916E-07,1.3426E-06,-1.3465000000000002E-06
0.66,0.15,2.3806E-07,-1.3013E-09,-2.2946E-07,1.3423E-06,-1.3463000000000001E-06
0.665,0.15,2.3863999999999997E-07,-1.3295E-09,-2.3026E-07,1.3422E-06,-1.3471000000000002E-06
0.67,0.15,2.396E-07,-1.3612E-09,-2.3026E-07,1.3415000000000002E-06,-1.3465000000000002E-06
0.675,0.15,2.401E-07,-1.395E-09,-2.3094E-07,1.3423E-06,-1.3464000000000001E-06
0.68,0.15,2.41E-07,-1.4284E-09,-2.3134E-07,1.3427E-06,-1.3474000000000002E-06
0.685,0.15,2.4142E-07,-1.4626E-09,-2.3201999999999998E-07,1.3420000000000002E-06,-1.3476000000000002E-06
0.69000000000000006,0.15,2.4192E-07,-1.5044E-09,-2.322E-07,1.3431000000000001E-06,-1.3479E-06
0.69500000000000006,0.15,2.4264E-07,-1.5406E-09,-2.3294E-07,1.3432000000000001E-06,-1.3482E-06
0.70000000000000007,0.15,2.4324E-07,-1.5694E-09,-2.3308E-07,1.3433000000000001E-06,-1.3481E-06
0.70500000000000007,0.15,2.4346E-07,-1.6106E-09,-2.3372E-07,1.3417000000000002E-06,-1.3471000000000002E-06
0.71000000000000008,0.15,2.443E-07,-1.6486E-09,-2.3386E-07,1.3427E-06,-1.3481E-06
0.71500000000000008,0.15,2.4532E-07,-1.6784E-09,-2.3451999999999999E-07,1.3425E-06,-1.3478E-06
0.72000000000000008,0.15,2.4564E-07,-1.7192E-09,-2.351E-07,1.3426E-06,-1.3485E-06
0.72500000000000009,0.15,2.465E-07,-1.7591E-09,-2.351E-07,1.3423E-06,-1.3495000000000002E-06
0.73,0.15,2.4702E-07,-1.802E-09,-2.3612E-07,1.3424E-06,-1.3491000000000001E-06
0.735,0.15,2.4772E-07,-1.8366E-09,-2.3642E-07,1.3427E-06,-1.3494000000000002E-06
0.74,0.15,2.4818E-07,-1.8721E-09,-2.3658E-07,1.3417000000000002E-06,-1.3490000000000001E-06
0.745,0.15,2.4876E-07,-1.9142E-09,-2.3722E-07,1.3434000000000001E-06,-1.3487000000000001E-06
0.75,0.15,2.4938E-07,-1.9559E-09,-2.3758E-07,1.3427E-06,-1.3495000000000002E-06
0.755,0.15,2.501E-07,-1.9971E-09,-2.3796E-07,1.3425E-06,-1.3494000000000002E-06
0.76,0.15,2.5091999999999997E-07,-2.0352E-09,-2.3868E-07,1.3423E-06,-1.3498000000000002E-06
0.765,0.15,2.5158E-07,-2.0875E-09,-2.3918E-07,1.3431000000000001E-06,-1.3509E-06
0.77,0.15,2.5206E-07,-2.125E-09,-2.3984E-07,1.3421E-06,-1.3503000000000002E-06
0.775,0.15,2.53E-07,-2.1649E-09,-2.4017999999999997E-07,1.343E-06,-1.351E-06
0.78,0.15,2.5385999999999997E-07,-2.2118E-09,-2.405E-07,1.3425E-06,-1.3509E-06
0.785,0.15,2.5398E-07,-2.2581E-09,-2.4072E-07,1.3422E-06,-1.3513E-06
0.79,0.15,2.5476E-07,-2.303E-09,-2.4148E-07,1.3431000000000001E-06,-1.3516000000000001E-06
0.795,0.15,2.5538E-07,-2.3497E-09,-2.4168E-07,1.3431000000000001E-06,-1.3515E-06
0.8,0.15,2.5598E-07,-2.398E-09,-2.4234E-07,1.3435000000000001E-06,-1.3519000000000001E-06
0.805,0.15,2.569E-07,-2.4463E-09,-2.4296E-07,1.3436000000000002E-06,-1.3521000000000002E-06
0.81,0.15,2.5754E-07,-2.4916E-09,-2.4334E-07,1.3442000000000002E-06,-1.3524000000000002E-06
0.81500000000000006,0.15,2.5844E-07,-2.544E-09,-2.4384E-07,1.3433000000000001E-06,-1.3524000000000002E-06
0.82000000000000006,0.15,2.587E-07,-2.5925E-09,-2.4366E-07,1.3432000000000001E-06,-1.3518000000000001E-06
0.82500000000000007,0.15,2.5982E-07,-2.6376E-09,-2.449E-07,1.3433000000000001E-06,-1.3526000000000002E-06
0.83000000000000007,0.15,2.607E-07,-2.6833E-09,-2.4488E-07,1.3433000000000001E-06,-1.3528000000000002E-06
0.83500000000000008,0.15,2.6122E-07,-2.7334E-09,-2.4568E-07,1.3432000000000001E-06,-1.3528000000000002E-06
0.84000000000000008,0.15,2.621E-07,-2.7926E-09,-2.463E-07,1.3439000000000002E-06,-1.3533000000000002E-06
0.84500000000000008,0.15,2.6226E-07,-2.8437E-09,-2.4674E-07,1.3442000000000002E-06,-1.3546000000000001E-06
0.85000000000000009,0.15,2.6338E-07,-2.8955E-09,-2.4718E-07,1.3434000000000001E-06,-1.3542E-06
0.85500000000000009,0.15,2.639E-07,-2.9496E-09,-2.4784E-07,1.3436000000000002E-06,-1.3539E-06
0.86,0.15,2.6448E-07,-3.0054E-09,-2.4784E-07,1.3437000000000002E-06,-1.3546000000000001E-06
0.865,0.15,2.6594E-07,-3.0589E-09,-2.4872E-07,1.3443000000000002E-06,-1.3548000000000001E-06
0.87,0.15,2.6588E-07,-3.1137E-09,-2.4914E-07,1.3434000000000001E-06,-1.3546000000000001E-06
0.875,0.15,2.6626E-07,-3.1629E-09,-2.4962E-07,1.3439000000000002E-06,-1.3546000000000001E-06
0.88,0.15,2.6756E-07,-3.2246E-09,-2.4986E-07,1.3437000000000002E-06,-1.3549000000000002E-06
0.885,0.15,2.682E-07,-3.2867E-09,-2.5018E-07,1.3434000000000001E-06,-1.3552000000000002E-06
0.89,0.15,2.6872E-07,-3.3442E-09,-2.506E-07,1.3429E-06,-1.3559000000000002E-06
0.895,0.15,2.6934E-07,-3.4E-09,-2.5118E-07,1.3441000000000002E-06,-1.3562E-06
0.9,0.15,2.7064E-07,-3.4593E-09,-2.5164E-07,1.3443000000000002E-06,-1.3558000000000002E-06
0,0.3,-1.7184E-07,8.9083000000000012E-10,1.9496E-07,1.3475000000000002E-06,-1.3374E-06
0.005,0.3,8.5756E-07,8.6915E-10,-2.5283000000000004E-06,1.3468000000000002E-06,-1.3384000000000002E-06
0.01,0.3,4.8565000000000009E-06,8.5329000000000006E-10,-4.8747E-06,1.3479E-06,-1.3387000000000002E-06
0.015000000000000001,0.3,6.814300000000001E-06,8.3936000000000009E-10,-6.8131000000000009E-06,1.3484E-06,-1.3393E-06
0.02,0.3,8.4674000000000013E-06,8.2568000000000009E-10,-8.4725E-06,1.3486E-06,-1.3396E-06
0.025,0.3,9.8791000000000017E-06,8.139300000000001E-10,-9.8878E-06,1.3482E-06,-1.3390000000000002E-06
0.030000000000000002,0.3,1.1069400000000001E-05,7.9967000000000009E-10,-1.10675E-05,1.3470000000000002E-06,-1.3390000000000002E-06
0.035,0.3,1.2090000000000001E-05,7.8522000000000011E-10,-1.2066000000000001E-05,1.3483E-06,-1.3389000000000002E-06
0.04,0.3,1.2902000000000001E-05,7.7787E-10,-1.289E-05,1.3488000000000001E-06,-1.3393E-06
0.045000000000000005,0.3,1.3612000000000001E-05,7.6683E-10,-1.3604E-05,1.3484E-06,-1.3392000000000002E-06
0.05,0.3,1.4200000000000001E-05,7.5770000000000008E-10,-1.4202E-05,1.3483E-06,-1.3392000000000002E-06
0.055,0.3,1.4720000000000001E-05,7.4486000000000005E-10,-1.4722E-05,1.348E-06,-1.3398E-06
0.060000000000000005,0.3,1.5152E-05,7.4251000000000006E-10,-1.5128E-05,1.3479E-06,-1.3392000000000002E-06
0.065,0.3,1.5506E-05,7.298600000000001E-10,-1.5526E-05,1.3476000000000002E-06,-1.3395E-06
0.07,0.3,1.5812E-05,7.259300000000001E-10,-1.5824E-05,1.3475000000000002E-06,-1.3394E-06
0.075,0.3,1.6080000000000002E-05,7.1531000000000009E-10,-1.6086E-05,1.3477E-06,-1.3398E-06
0.08,0.3,1.6304000000000002E-05,7.0829E-10,-1.6298000000000002E-05,1.3476000000000002E-06,-1.3396E-06
0.085,0.3,1.6488000000000002E-05,7.0226E-10,-1.6494E-05,1.3475000000000002E-06,-1.3398E-06
0.090000000000000011,0.3,1.6646E-05,6.9269E-10,-1.6642E-05,1.3467000000000002E-06,-1.3395E-06
0.095,0.3,1.6812E-05,6.8989000000000009E-10,-1.6780000000000002E-05,1.3469000000000002E-06,-1.3402E-06
0.1,0.3,1.6908E-05,6.7986000000000007E-10,-1.6912E-05,1.3486E-06,-1.3407000000000001E-06
0.10500000000000001,0.3,1.7022E-05,6.8052E-10,-1.7008E-05,1.3475000000000002E-06,-1.3405000000000001E-06
0.11,0.3,1.7112E-05,6.7152000000000008E-10,-1.7104E-05,1.348E-06,-1.3405000000000001E-06
0.115,0.3,1.7192E-05,6.6669E-10,-1.7188000000000002E-05,1.3479E-06,-1.3402E-06
0.12000000000000001,0.3,1.7264E-05,6.6442000000000007E-10,-1.7274E-05,1.3476000000000002E-06,-1.3408000000000002E-06
0.125,0.3,1.734E-05,6.5415000000000006E-10,-1.7328E-05,1.3475000000000002E-06,-1.3410000000000002E-06
0.13,0.3,1.738E-05,6.5350000000000007E-10,-1.7402E-05,1.3477E-06,-1.3408000000000002E-06
0.135,0.3,1.745E-05,6.4801E-10,-1.744E-05,1.3473000000000002E-06,-1.3407000000000001E-06
0.14,0.3,1.7494000000000002E-05,6.4071000000000006E-10,-1.7498E-05,1.3467000000000002E-06,-1.3409000000000002E-06
0.14500000000000002,0.3,1.754E-05,6.3738E-10,-1.755E-05,1.3483E-06,-1.3412000000000002E-06
0.15,0.3,1.757E-05,6.3346E-10,-1.7568000000000002E-05,1.3473000000000002E-06,-1.3412000000000002E-06
0.155,0.3,1.7628E-05,6.3048000000000008E-10,-1.7592E-05,1.348E-06,-1.3413000000000002E-06
0.16,0.3,1.7670000000000002E-05,6.2647E-10,-1.7662E-05,1.3472000000000002E-06,-1.3414000000000002E-06
0.165,0.3,1.7702E-05,6.2313E-10,-1.7692E-05,1.3469000000000002E-06,-1.3421E-06
0.17,0.3,1.774E-05,6.2041E-10,-1.7732E-05,1.3477E-06,-1.3412000000000002E-06
0.17500000000000002,0.3,1.7762E-05,6.1645000000000008E-10,-1.777E-05,1.3472000000000002E-06,-1.3417000000000002E-06
0.18000000000000002,0.3,1.7786000000000002E-05,6.1328000000000008E-10,-1.7796E-05,1.3476000000000002E-06,-1.3416000000000002E-06
0.185,0.3,1.7834E-05,6.1385E-10,-1.7822E-05,1.3479E-06,-1.3411000000000002E-06
0.19,0.3,1.7860000000000002E-05,6.092E-10,-1.7834E-05,1.3472000000000002E-06,-1.3416000000000002E-06
0.195,0.3,1.789E-05,6.0481E-10,-1.7874000000000002E-05,1.3469000000000002E-06,-1.3408000000000002E-06
0.2,0.3,1.79E-05,6.0606000000000008E-10,-1.7918E-05,1.3469000000000002E-06,-1.3418000000000002E-06
0.20500000000000002,0.3,1.7916E-05,5.9993E-10,-1.7924E-05,1.3467000000000002E-06,-1.3409000000000002E-06
0.21000000000000002,0.3,1.7966E-05,5.9675E-10,-1.7962000000000002E-05,1.3471000000000002E-06,-1.3414000000000002E-06
0.215,0.3,1.7992E-05,5.996500000000001E-10,-1.7974E-05,1.3475000000000002E-06,-1.3417000000000002E-06
