Repository: DecaMeron23/Caratterizzazione-Mosfet

# Studio della tolleranza alle radiazioni ionizzanti di MOSFET in tecnologia 28nm

## Tesi triennale d'Ingegneria Informatica

### Autori:

* Nicola Cattaneo
* Emilio Meroni

### Divisione Cartelle
* **Tesi** Cartella contenente il materiale per la produzione della tesi
* **Script Statiche** Cartella contentente tutti gli script per le analisi delle misure statiche.
* **Script Rumore** Cartella contentente tutti gli script per le analisi delle misure di rumore.
* **Misure Statiche** Cartella contenente le misure statiche
* **Misure Statiche** Cartella contenente le misure di rumore
* **Altri Script** Script di riferimento

File: Misure statiche/N4/Chip4NMOS_1Grad/N4-200-180/id-vgs.csv (part 1 of 4)
I/V Sweep,id_vgs
RecordTime,02/21/2024 09:53:39
Device ID,
Count,1
Flag,
Remarks,
vg,vd,id,ig,is,iavdd,ignd
-0.3,0,-5.6025E-09,-4.61906E-08,-2.9965000000000005E-10,1.3093000000000001E-06,-1.2566000000000002E-06
-0.29500000000000004,0,-5.7389E-09,-4.11032E-08,-3.1728E-10,1.3118E-06,-1.2625000000000002E-06
-0.29000000000000004,0,-5.7695E-09,-3.6939E-08,-3.0011E-10,1.3132000000000002E-06,-1.2671000000000001E-06
-0.28500000000000003,0,-5.7788E-09,-3.34162E-08,-3.4526E-10,1.3131000000000002E-06,-1.2704000000000002E-06
-0.28,0,-5.8044E-09,-3.0096399999999995E-08,-3.3841E-10,1.3135000000000002E-06,-1.2748E-06
-0.275,0,-5.832E-09,-2.7193399999999996E-08,-3.4783000000000003E-10,1.3149000000000001E-06,-1.2784000000000001E-06
-0.27,0,-5.8490999999999996E-09,-2.4539399999999997E-08,-3.7001000000000005E-10,1.3159000000000002E-06,-1.2821000000000002E-06
-0.265,0,-5.869E-09,-2.21348E-08,-3.6401E-10,1.3165000000000002E-06,-1.2853000000000002E-06
-0.26,0,-5.887E-09,-1.9955E-08,-3.9564000000000004E-10,1.3172E-06,-1.2882000000000002E-06
-0.255,0,-5.8989999999999996E-09,-1.80404E-08,-4.0341E-10,1.3175E-06,-1.2907000000000002E-06
-0.25,0,-5.9276E-09,-1.6313E-08,-3.8533000000000005E-10,1.3174E-06,-1.2925000000000001E-06
-0.24500000000000002,0,-5.9332E-09,-1.4720199999999998E-08,-4.2361000000000005E-10,1.3186000000000002E-06,-1.295E-06
-0.24000000000000002,0,-5.9538E-09,-1.3271799999999999E-08,-4.1255000000000004E-10,1.3189000000000002E-06,-1.2965000000000002E-06
-0.23500000000000001,0,-5.9716E-09,-1.2000199999999999E-08,-4.2895000000000005E-10,1.3192000000000002E-06,-1.2986000000000002E-06
-0.23,0,-5.9899E-09,-1.0848199999999998E-08,-4.4904000000000003E-10,1.3199E-06,-1.2997000000000002E-06
-0.225,0,-6.0108E-09,-9.8308E-09,-4.6689E-10,1.3207000000000001E-06,-1.3007E-06
-0.22,0,-6.0288E-09,-8.9047E-09,-4.8071E-10,1.3211000000000002E-06,-1.3035E-06
-0.215,0,-6.0341E-09,-8.0463E-09,-4.8738E-10,1.3223E-06,-1.3043000000000002E-06
-0.21000000000000002,0,-6.0529E-09,-7.2712E-09,-4.9267E-10,1.3220000000000002E-06,-1.3054E-06
-0.20500000000000002,0,-6.0718E-09,-6.5828E-09,-4.9732E-10,1.3223E-06,-1.3068000000000001E-06
-0.2,0,-6.0877E-09,-5.9525E-09,-4.8563E-10,1.3237000000000001E-06,-1.3083E-06
-0.195,0,-6.1049E-09,-5.4117E-09,-4.8617E-10,1.3247000000000002E-06,-1.3095000000000001E-06
-0.19,0,-6.1178E-09,-4.9054E-09,-4.9926E-10,1.3250000000000002E-06,-1.3102000000000002E-06
-0.185,0,-6.1347E-09,-4.4395E-09,-5.0926000000000006E-10,1.3255E-06,-1.3116E-06
-0.18000000000000002,0,-6.1424E-09,-4.0176E-09,-5.2696E-10,1.3252E-06,-1.3125000000000001E-06
-0.17500000000000002,0,-6.1509E-09,-3.6418E-09,-5.4784E-10,1.3274000000000002E-06,-1.3142E-06
-0.17,0,-6.164E-09,-3.3032E-09,-5.4935000000000007E-10,1.3271000000000002E-06,-1.3147E-06
-0.165,0,-6.1914E-09,-3.0089E-09,-5.5311000000000007E-10,1.3283E-06,-1.3156000000000002E-06
-0.16,0,-6.1975E-09,-2.7335E-09,-5.4504E-10,1.3283E-06,-1.3159000000000002E-06
-0.155,0,-6.2047E-09,-2.4809E-09,-5.4797E-10,1.3285E-06,-1.3162000000000002E-06
-0.15,0,-6.2206E-09,-2.2672E-09,-5.5356E-10,1.3289E-06,-1.317E-06
-0.14500000000000002,0,-6.2319E-09,-2.0603E-09,-5.5837E-10,1.3292000000000001E-06,-1.3187000000000002E-06
-0.14,0,-6.2432E-09,-1.8716E-09,-5.6764E-10,1.3302000000000002E-06,-1.3181000000000001E-06
-0.135,0,-6.2482E-09,-1.713E-09,-5.7002000000000006E-10,1.3305000000000002E-06,-1.3190000000000002E-06
-0.13,0,-6.2538E-09,-1.5587E-09,-5.9938000000000005E-10,1.3306000000000002E-06,-1.3196E-06
-0.125,0,-6.2701E-09,-1.4201E-09,-5.9273000000000008E-10,1.3309E-06,-1.3198E-06
-0.12000000000000001,0,-6.2823E-09,-1.2969E-09,-6.0452E-10,1.3316E-06,-1.3205E-06
-0.115,0,-6.2952E-09,-1.1878E-09,-6.0207000000000007E-10,1.3313E-06,-1.3203E-06
-0.11,0,-6.2816E-09,-1.0896E-09,-5.7969000000000009E-10,1.3317E-06,-1.3209000000000001E-06
-0.10500000000000001,0,-6.303E-09,-1.0011E-09,-5.8055E-10,1.3321000000000001E-06,-1.3211000000000002E-06
-0.1,0,-6.3156E-09,-9.1979000000000009E-10,-5.9628E-10,1.3320000000000001E-06,-1.3220000000000002E-06
-0.095,0,-6.3088E-09,-8.4456E-10,-6.1679E-10,1.3321000000000001E-06,-1.3217000000000002E-06
-0.090000000000000011,0,-6.3022E-09,-7.842E-10,-6.2704E-10,1.3329000000000002E-06,-1.3219000000000002E-06
-0.085,0,-6.3247E-09,-7.148900000000001E-10,-6.2618E-10,1.3330000000000002E-06,-1.3227E-06
-0.08,0,-6.3323E-09,-6.6218000000000009E-10,-6.2644000000000006E-10,1.3328000000000002E-06,-1.3233E-06
-0.075,0,-6.3403E-09,-6.1296E-10,-6.1213E-10,1.3344E-06,-1.3237000000000001E-06
-0.07,0,-6.3475E-09,-5.6705E-10,-5.9076E-10,1.3339E-06,-1.3232E-06
-0.065,0,-6.3506999999999996E-09,-5.2511000000000006E-10,-6.2987E-10,1.3343E-06,-1.3240000000000002E-06
-0.060000000000000005,0,-6.3518E-09,-4.8737E-10,-6.4071000000000006E-10,1.3346E-06,-1.3244000000000002E-06
-0.055,0,-6.3656E-09,-4.5194000000000004E-10,-6.3146E-10,1.3344E-06,-1.3245000000000002E-06
-0.05,0,-6.3652E-09,-4.2447000000000003E-10,-6.3675E-10,1.3346E-06,-1.3248000000000002E-06
-0.045000000000000005,0,-6.3782E-09,-3.9509000000000003E-10,-6.1862000000000008E-10,1.3358000000000002E-06,-1.3255E-06
-0.04,0,-6.3822E-09,-3.7240000000000003E-10,-6.149E-10,1.3357000000000002E-06,-1.3252E-06
-0.035,0,-6.3806E-09,-3.4883E-10,-6.4123000000000007E-10,1.3355000000000002E-06,-1.3251000000000002E-06
-0.030000000000000002,0,-6.3896E-09,-3.2276000000000003E-10,-6.5562000000000006E-10,1.3354000000000002E-06,-1.3256E-06
-0.025,0,-6.3843999999999996E-09,-3.0344000000000004E-10,-6.4253000000000005E-10,1.3358000000000002E-06,-1.3258E-06
-0.02,0,-6.3901E-09,-2.8547E-10,-6.3619000000000005E-10,1.3361000000000002E-06,-1.326E-06
-0.015000000000000001,0,-6.3991E-09,-2.6765E-10,-6.2457E-10,1.3360000000000002E-06,-1.326E-06
-0.01,0,-6.4E-09,-2.5410000000000003E-10,-6.2087E-10,1.3357000000000002E-06,-1.3270000000000002E-06
-0.005,0,-6.4056E-09,-2.3809E-10,-6.3209E-10,1.3369E-06,-1.3267000000000002E-06
0,0,-6.4109E-09,-2.2331000000000003E-10,-6.3712000000000007E-10,1.3374E-06,-1.3272000000000002E-06
0.005,0,-6.4115E-09,-2.0830000000000002E-10,-6.600600000000001E-10,1.3377000000000001E-06,-1.3272000000000002E-06
0.01,0,-6.4156E-09,-1.94E-10,-6.3465000000000008E-10,1.3384000000000002E-06,-1.3276000000000002E-06
0.015000000000000001,0,-6.4242E-09,-1.8478E-10,-6.2575E-10,1.3380000000000002E-06,-1.3283E-06
0.02,0,-6.4359E-09,-1.7328000000000002E-10,-6.2281E-10,1.3384000000000002E-06,-1.328E-06
0.025,0,-6.4355E-09,-1.6635000000000003E-10,-6.1694E-10,1.3384000000000002E-06,-1.3288E-06
0.030000000000000002,0,-6.4479E-09,-1.5128000000000002E-10,-6.295900000000001E-10,1.3392000000000002E-06,-1.3294000000000001E-06
0.035,0,-6.4531E-09,-1.459E-10,-6.2784000000000008E-10,1.3386000000000002E-06,-1.3294000000000001E-06
0.04,0,-6.4437E-09,-1.2821000000000002E-10,-6.4913E-10,1.3397E-06,-1.3296000000000002E-06
0.045000000000000005,0,-6.4697E-09,-1.1913E-10,-6.4849E-10,1.34E-06,-1.3290000000000001E-06
0.05,0,-6.4773E-09,-1.0904E-10,-6.1788E-10,1.3404000000000001E-06,-1.3299000000000002E-06
0.055,0,-6.4919E-09,-1.0007000000000001E-10,-6.1918E-10,1.3410000000000002E-06,-1.3306000000000002E-06
0.060000000000000005,0,-6.4996E-09,-9.104E-11,-6.1404000000000008E-10,1.3401E-06,-1.3306000000000002E-06
0.065,0,-6.4955E-09,-8.158E-11,-6.1261E-10,1.3403000000000001E-06,-1.3302000000000002E-06
0.07,0,-6.5189E-09,-7.245E-11,-6.1524E-10,1.3415000000000002E-06,-1.3312E-06
0.075,0,-6.5279E-09,-5.997E-11,-6.1095E-10,1.3407000000000001E-06,-1.3304000000000002E-06
0.08,0,-6.553E-09,-5.273E-11,-5.7903E-10,1.3411000000000002E-06,-1.3312E-06
0.085,0,-6.5647E-09,-4.0630000000000006E-11,-5.7255000000000005E-10,1.3403000000000001E-06,-1.3306000000000002E-06
0.090000000000000011,0,-6.5576E-09,-3.427E-11,-5.3175E-10,1.3423E-06,-1.3317E-06
0.095,0,-6.6006E-09,-2.4320000000000003E-11,-5.5503E-10,1.3409000000000002E-06,-1.3314E-06
0.1,0,-6.6022E-09,-3.9400000000000006E-12,-5.3268000000000007E-10,1.3417000000000002E-06,-1.3311E-06
0.10500000000000001,0,-6.6488E-09,2.2000000000000003E-12,-5.5929E-10,1.3414000000000002E-06,-1.3315E-06
0.11,0,-6.7091E-09,2.0690000000000002E-11,-5.3860000000000008E-10,1.3427E-06,-1.3319000000000001E-06
0.115,0,-6.7091E-09,2.7870000000000003E-11,-4.6305E-10,1.3421E-06,-1.3321000000000001E-06
0.12000000000000001,0,-6.7346E-09,4.089E-11,-4.2953E-10,1.3419000000000002E-06,-1.3319000000000001E-06
0.125,0,-6.7634E-09,5.7300000000000005E-11,-3.5353E-10,1.3436000000000002E-06,-1.3326000000000002E-06
0.13,0,-6.8267E-09,6.9440000000000008E-11,-3.631E-10,1.3415000000000002E-06,-1.3325000000000002E-06
0.135,0,-6.9358E-09,8.4460000000000011E-11,-2.69E-10,1.3428E-06,-1.3333000000000002E-06
0.14,0,-7.0872E-09,1.0023000000000001E-10,-1.6568000000000002E-10,1.3433000000000001E-06,-1.3331000000000002E-06
0.14500000000000002,0,-7.2057E-09,1.121E-10,-7.789E-11,1.3435000000000001E-06,-1.3330000000000002E-06
0.15,0,-7.344E-09,1.2419E-10,1.2381E-10,1.3434000000000001E-06,-1.3337E-06
0.155,0,-7.5946E-09,1.4019E-10,3.0413E-10,1.3434000000000001E-06,-1.3338E-06
0.16,0,-7.7873E-09,1.5623E-10,6.099E-10,1.3440000000000002E-06,-1.3337E-06
0.165,0,-8.0929E-09,1.7440000000000001E-10,7.7962E-10,1.3442000000000002E-06,-1.3331000000000002E-06
0.17,0,-8.4181E-09,1.9167000000000002E-10,1.1465000000000001E-09,1.3433000000000001E-06,-1.3341E-06
0.17500000000000002,0,-6.0785E-09,2.0819E-10,1.6523E-09,1.3441000000000002E-06,-1.3341E-06
0.18000000000000002,0,-9.7789E-09,2.2863000000000002E-10,2.5135E-09,1.3440000000000002E-06,-1.3342E-06
0.185,0,-1.05817E-08,2.4375E-10,3.2369E-09,1.3440000000000002E-06,-1.3346E-06
0.19,0,-1.12745E-08,2.6245E-10,3.9388E-09,1.345E-06,-1.3355000000000002E-06
0.195,0,-1.16056E-08,2.8232E-10,4.7087E-09,1.3444000000000002E-06,-1.3354000000000002E-06
0.2,0,-1.3267599999999998E-08,2.9804000000000004E-10,5.9073E-09,1.3449E-06,-1.3352000000000002E-06
0.20500000000000002,0,-1.45306E-08,3.2118E-10,7.1496E-09,1.3448000000000002E-06,-1.3349000000000001E-06
0.21000000000000002,0,-1.6000599999999997E-08,3.4477000000000004E-10,8.6338E-09,1.3449E-06,-1.3354000000000002E-06
0.215,0,-1.7709999999999998E-08,3.6324000000000003E-10,1.03459E-08,1.3464000000000001E-06,-1.3358000000000002E-06
0.22,0,-2.0463999999999997E-08,3.8688E-10,1.3207399999999999E-08,1.3456E-06,-1.3357000000000002E-06
0.225,0,-2.20262E-08,4.0966E-10,1.4700199999999999E-08,1.3455E-06,-1.3364000000000002E-06
0.23,0,-2.5119399999999997E-08,4.3566E-10,1.6605E-08,1.3463000000000001E-06,-1.3369E-06
0.23500000000000001,0,-2.8002399999999997E-08,4.5681000000000005E-10,2.06796E-08,1.3455E-06,-1.3362000000000002E-06
0.24000000000000002,0,-3.2299E-08,4.8635000000000008E-10,2.41084E-08,1.3458E-06,-1.3359000000000002E-06
0.24500000000000002,0,-3.74754E-08,5.1129E-10,2.8635999999999996E-08,1.3460000000000001E-06,-1.3364000000000002E-06
0.25,0,-4.7917399999999993E-08,5.3996000000000007E-10,3.84604E-08,1.3461000000000001E-06,-1.3362000000000002E-06
0.255,0,-4.8121799999999995E-08,5.6482E-10,3.9924399999999996E-08,1.3466000000000002E-06,-1.337E-06
0.26,0,-5.52974E-08,6.0185E-10,4.8219599999999996E-08,1.3470000000000002E-06,-1.3365E-06
0.265,0,-6.82286E-08,6.2931000000000007E-10,5.81848E-08,1.3464000000000001E-06,-1.3374E-06
0.27,0,-7.7707E-08,6.5899E-10,7.0770999999999992E-08,1.3472000000000002E-06,-1.3368E-06
0.275,0,-9.1835999999999989E-08,6.9677000000000007E-10,8.2073599999999989E-08,1.3473000000000002E-06,-1.3382000000000002E-06
0.28,0,-1.1053259999999999E-07,7.2759000000000007E-10,1.0040939999999999E-07,1.3470000000000002E-06,-1.3368E-06
0.28500000000000003,0,-4.6218E-07,7.6465E-10,1.807E-07,1.3473000000000002E-06,-1.3381000000000002E-06
0.29000000000000004,0,-1.5362E-07,8.0174000000000007E-10,1.498E-07,1.3464000000000001E-06,-1.3364000000000002E-06
0.29500000000000004,0,-1.9116E-07,8.4143000000000006E-10,1.7642E-07,1.3466000000000002E-06,-1.3375000000000001E-06
0.3,0,-2.2426E-07,8.85E-10,2.196E-07,1.3468000000000002E-06,-1.3378000000000001E-06
0.305,0,-2.7047999999999997E-07,9.2974E-10,2.6168E-07,1.3476000000000002E-06,-1.3376000000000001E-06
0.31,0,-3.1422E-07,9.7661E-10,3.1176E-07,1.3482E-06,-1.3383000000000002E-06
0.315,0,-3.7574E-07,1.02808E-09,4.2008E-07,1.3472000000000002E-06,-1.3374E-06
0.32,0,-4.4048E-07,1.07873E-09,4.341E-07,1.3481E-06,-1.3392000000000002E-06
0.325,0,-5.4568E-07,1.1271E-09,5.1677999999999995E-07,1.3483E-06,-1.3389000000000002E-06
0.33,0,-5.9348E-07,1.1884E-09,5.9238E-07,1.3490000000000001E-06,-1.3386000000000002E-06
0.335,0,-6.815E-07,1.2462E-09,6.7746E-07,1.3479E-06,-1.3380000000000002E-06
0.34,0,-7.8154E-07,1.3017E-09,7.9322E-07,1.3481E-06,-1.3383000000000002E-06
0.34500000000000003,0,-9.1344E-07,1.3681E-09,9.1038E-07,1.348E-06,-1.3390000000000002E-06
0.35000000000000003,0,-1.05172E-06,1.4373E-09,1.05516E-06,1.3489000000000001E-06,-1.3390000000000002E-06
0.35500000000000004,0,-1.2775E-06,1.5103E-09,1.2634E-06,1.3494000000000002E-06,-1.3402E-06
0.36000000000000004,0,-1.4916000000000003E-06,1.5821E-09,1.4901000000000001E-06,1.3489000000000001E-06,-1.3398E-06
0.365,0,-1.7237000000000001E-06,1.6591E-09,1.7082000000000002E-06,1.3493000000000002E-06,-1.3395E-06
0.37,0,-1.9652000000000003E-06,1.7458E-09,1.9930000000000002E-06,1.3498000000000002E-06,-1.3401E-06
0.375,0,-2.2842E-06,1.8343E-09,2.2517000000000004E-06,1.3500000000000002E-06,-1.3399E-06
0.38,0,-2.5621000000000004E-06,1.919E-09,2.5245E-06,1.3503000000000002E-06,-1.3399E-06
0.385,0,-2.9230000000000002E-06,2.0228E-09,2.9038000000000005E-06,1.3500000000000002E-06,-1.3399E-06
0.39,0,-3.3076000000000003E-06,2.1199E-09,3.2646000000000005E-06,1.3507E-06,-1.3402E-06
0.395,0,-3.6869000000000002E-06,2.2203E-09,3.6568000000000003E-06,1.3504000000000002E-06,-1.3401E-06
0.4,0,-4.0804000000000008E-06,2.3331E-09,4.0994E-06,1.3505000000000002E-06,-1.3413000000000002E-06
0.405,0,-4.548E-06,2.4518E-09,4.5330000000000005E-06,1.3509E-06,-1.3401E-06
0.41000000000000003,0,-5.0078000000000006E-06,2.5691E-09,4.996E-06,1.3506E-06,-1.3404000000000001E-06
0.41500000000000004,0,-5.5646000000000009E-06,2.6927E-09,5.5278000000000007E-06,1.3503000000000002E-06,-1.3404000000000001E-06
0.42000000000000004,0,-6.0821000000000006E-06,2.8312E-09,6.0532000000000008E-06,1.3495000000000002E-06,-1.3411000000000002E-06
0.42500000000000004,0,-6.6387000000000005E-06,2.9692E-09,6.5973E-06,1.3500000000000002E-06,-1.3407000000000001E-06
0.43,0,-7.2201000000000005E-06,3.1088E-09,7.2468000000000006E-06,1.3498000000000002E-06,-1.3403000000000001E-06
0.435,0,-7.9146E-06,3.2653E-09,7.7909E-06,1.3504000000000002E-06,-1.3408000000000002E-06
0.44,0,-8.4823E-06,3.4178E-09,8.4779E-06,1.3511E-06,-1.3416000000000002E-06
0.445,0,-9.0919E-06,3.5831E-09,9.2552E-06,1.3500000000000002E-06,-1.3405000000000001E-06
0.45,0,-9.7888E-06,3.7578E-09,9.7336000000000011E-06,1.351E-06,-1.3412000000000002E-06
0.455,0,-1.0608E-05,3.9479E-09,1.0607600000000002E-05,1.3513E-06,-1.3408000000000002E-06
0.46,0,-1.1466000000000002E-05,4.13E-09,1.13798E-05,1.3507E-06,-1.3420000000000002E-06
0.465,0,-1.1719500000000002E-05,4.3273E-09,1.1402E-05,1.3519000000000001E-06,-1.3412000000000002E-06
0.47000000000000003,0,-1.1719500000000002E-05,4.5342E-09,1.1714E-05,1.3504000000000002E-06,-1.3410000000000002E-06
0.47500000000000003,0,-1.3626000000000001E-05,4.7523E-09,1.1306E-05,1.3515E-06,-1.3414000000000002E-06
0.48000000000000004,0,-1.4492000000000001E-05,4.9681E-09,1.4558E-05,1.3509E-06,-1.3415000000000002E-06
0.48500000000000004,0,-1.5206E-05,5.2118E-09,1.5314E-05,1.3511E-06,-1.3417000000000002E-06
0.49000000000000005,0,-1.6258E-05,5.4584E-09,1.6326E-05,1.3507E-06,-1.3410000000000002E-06
0.49500000000000005,0,-1.7204E-05,5.7105E-09,1.7116E-05,1.3504000000000002E-06,-1.3414000000000002E-06
0.5,0,-1.8084E-05,5.9785E-09,1.7922000000000002E-05,1.3504000000000002E-06,-1.3412000000000002E-06
0.505,0,-1.8872E-05,6.2556E-09,1.885E-05,1.3508E-06,-1.3414000000000002E-06
0.51,0,-1.9666E-05,6.5403E-09,1.9824000000000002E-05,1.3517000000000001E-06,-1.3418000000000002E-06
0.515,0,-2.0962E-05,6.8213E-09,2.0702E-05,1.3518000000000001E-06,-1.3422E-06
0.52,0,-2.171E-05,7.134E-09,2.1608E-05,1.3516000000000001E-06,-1.3421E-06
0.525,0,-2.2574E-05,7.4499E-09,2.2544E-05,1.3528000000000002E-06,-1.3427E-06
0.53,0,-2.325E-05,7.78E-09,2.3406E-05,1.3523000000000002E-06,-1.3435000000000001E-06
0.535,0,-2.4302000000000002E-05,8.1232E-09,2.4356000000000002E-05,1.3520000000000001E-06,-1.3424E-06
0.54,0,-2.5264E-05,8.4432E-09,2.5620000000000002E-05,1.3523000000000002E-06,-1.3423E-06
0.545,0,-2.6178000000000002E-05,8.8347E-09,2.6066E-05,1.3525000000000002E-06,-1.3424E-06
0.55,0,-2.7188E-05,9.2197E-09,2.7344E-05,1.3528000000000002E-06,-1.3428E-06
0.555,0,-2.8178E-05,9.603E-09,2.8148000000000002E-05,1.3527000000000002E-06,-1.343E-06
0.56,0,-2.9024000000000002E-05,1.00282E-08,2.905E-05,1.3528000000000002E-06,-1.3435000000000001E-06
0.56500000000000006,0,-2.9866000000000002E-05,1.04418E-08,2.9924E-05,1.3529000000000002E-06,-1.3425E-06
0.57000000000000006,0,-3.0954E-05,1.08978E-08,3.0904E-05,1.3523000000000002E-06,-1.343E-06
0.57500000000000007,0,-3.1592E-05,1.13563E-08,3.1506E-05,1.3521000000000002E-06,-1.343E-06
0.58000000000000007,0,-3.2496E-05,1.1851599999999999E-08,3.2796E-05,1.3535E-06,-1.3441000000000002E-06
0.58500000000000008,0,-3.3304E-05,1.2352599999999998E-08,3.3652E-05,1.3525000000000002E-06,-1.3429E-06
0.59000000000000008,0,-3.3992E-05,1.2862799999999998E-08,3.4638E-05,1.3519000000000001E-06,-1.3428E-06
0.595,0,-3.5090000000000005E-05,1.3402199999999999E-08,3.5374000000000004E-05,1.3521000000000002E-06,-1.3429E-06
0.6,0,-3.6066E-05,1.3949599999999999E-08,3.6418E-05,1.3529000000000002E-06,-1.3433000000000001E-06
0.605,0,-3.6954E-05,1.4548999999999999E-08,3.7318000000000004E-05,1.3524000000000002E-06,-1.3436000000000002E-06
0.61,0,-3.7756E-05,1.51438E-08,3.8458000000000003E-05,1.3532000000000002E-06,-1.3431000000000001E-06
0.615,0,-3.8626E-05,1.5786199999999997E-08,3.8884E-05,1.3532000000000002E-06,-1.3429E-06
0.62,0,-3.9710000000000004E-05,1.6454E-08,4.0132E-05,1.3531000000000002E-06,-1.3438000000000002E-06
0.625,0,-4.0874E-05,1.71294E-08,4.103E-05,1.3528000000000002E-06,-1.3439000000000002E-06
0.63,0,-4.1360000000000004E-05,1.7846199999999997E-08,4.1776E-05,1.3529000000000002E-06,-1.3443000000000002E-06
0.635,0,-4.2554E-05,1.85898E-08,4.2506E-05,1.3529000000000002E-06,-1.3437000000000002E-06
0.64,0,-4.3206E-05,1.9364599999999997E-08,4.3454E-05,1.3531000000000002E-06,-1.3428E-06
0.645,0,-4.3860000000000004E-05,2.0224999999999997E-08,4.4540000000000004E-05,1.3531000000000002E-06,-1.3437000000000002E-06
0.65,0,-4.4876E-05,2.1033599999999997E-08,4.5274E-05,1.3535E-06,-1.3439000000000002E-06
0.655,0,-4.5648E-05,2.1936E-08,4.602E-05,1.354E-06,-1.3442000000000002E-06
0.66,0,-4.6436E-05,2.28462E-08,4.6846E-05,1.3534E-06,-1.3442000000000002E-06
0.665,0,-4.7316E-05,2.38038E-08,4.74E-05,1.3531000000000002E-06,-1.3436000000000002E-06
0.67,0,-4.8118E-05,2.48086E-08,4.8454E-05,1.3541E-06,-1.3439000000000002E-06
0.675,0,-4.8684000000000003E-05,2.5865999999999998E-08,4.9088E-05,1.3534E-06,-1.3447000000000002E-06
0.68,0,-4.9638E-05,2.69654E-08,5.0056E-05,1.3532000000000002E-06,-1.3439000000000002E-06
0.685,0,-5.0180000000000004E-05,2.8128599999999998E-08,5.0694E-05,1.3534E-06,-1.3443000000000002E-06
0.69000000000000006,0,-5.11E-05,2.9304799999999996E-08,5.1402E-05,1.3526000000000002E-06,-1.3434000000000001E-06
0.69500000000000006,0,-5.2072E-05,3.05446E-08,5.2010000000000005E-05,1.3537E-06,-1.3443000000000002E-06
0.70000000000000007,0,-5.2044000000000005E-05,3.1882999999999995E-08,5.2782000000000004E-05,1.3535E-06,-1.3441000000000002E-06
0.70500000000000007,0,-5.3444E-05,3.32286E-08,5.358E-05,1.3537E-06,-1.3444000000000002E-06
0.71000000000000008,0,-5.419E-05,3.4685199999999994E-08,5.4564E-05,1.3531000000000002E-06,-1.3446000000000002E-06
0.71500000000000008,0,-5.4892E-05,3.61608E-08,5.4888E-05,1.3538E-06,-1.3441000000000002E-06
0.72000000000000008,0,-5.5316000000000004E-05,3.7753999999999995E-08,5.5754E-05,1.3537E-06,-1.3435000000000001E-06
0.72500000000000009,0,-5.614E-05,3.9381399999999996E-08,5.6436E-05,1.3537E-06,-1.3451E-06
0.73,0,-5.6496E-05,4.11622E-08,5.7006E-05,1.354E-06,-1.3451E-06
0.735,0,-5.7494E-05,4.29434E-08,5.7714000000000003E-05,1.3542E-06,-1.3451E-06
0.74,0,-5.7912000000000004E-05,4.4842E-08,5.8232E-05,1.3542E-06,-1.345E-06
0.745,0,-5.8592000000000004E-05,4.6836599999999996E-08,5.901E-05,1.3531000000000002E-06,-1.3447000000000002E-06
0.75,0,-5.9792E-05,4.8921199999999996E-08,5.9970000000000004E-05,1.3548000000000001E-06,-1.3444000000000002E-06
0.755,0,-5.9932E-05,5.1051199999999996E-08,6.0336E-05,1.3544000000000001E-06,-1.3447000000000002E-06
0.76,0,-6.0678000000000004E-05,5.33058E-08,6.069E-05,1.3545000000000001E-06,-1.3451E-06
0.765,0,-6.1282E-05,5.5664999999999996E-08,6.1014E-05,1.3538E-06,-1.3448000000000002E-06
0.77,0,-6.1888E-05,5.8194799999999995E-08,6.1702E-05,1.3541E-06,-1.345E-06
0.775,0,-6.2542E-05,6.08188E-08,6.231E-05,1.3541E-06,-1.3446000000000002E-06
0.78,0,-6.3314E-05,6.35466E-08,6.3422E-05,1.3541E-06,-1.3452E-06
0.785,0,-6.3934E-05,6.6421599999999989E-08,6.4054000000000007E-05,1.3553000000000002E-06,-1.3454E-06
0.79,0,-6.4416E-05,6.9565999999999989E-08,6.4392E-05,1.3545000000000001E-06,-1.3455E-06
0.795,0,-6.4748E-05,7.26978E-08,6.5252E-05,1.3544000000000001E-06,-1.3448000000000002E-06
0.8,0,-6.5466E-05,7.59176E-08,6.588E-05,1.3548000000000001E-06,-1.3457E-06
0.805,0,-6.624E-05,7.9368999999999988E-08,6.65E-05,1.3549000000000002E-06,-1.3449E-06
0.81,0,-6.6902E-05,8.2989999999999991E-08,6.7072E-05,1.3556000000000002E-06,-1.3451E-06
0.81500000000000006,0,-6.6990000000000007E-05,8.68746E-08,6.7272E-05,1.3545000000000001E-06,-1.345E-06
0.82000000000000006,0,-6.749E-05,9.0906399999999989E-08,6.8038E-05,1.3545000000000001E-06,-1.3453E-06
0.82500000000000007,0,-6.839E-05,9.5147599999999991E-08,6.8516E-05,1.3541E-06,-1.3456E-06
0.83000000000000007,0,-6.8502E-05,9.9584599999999993E-08,6.8888000000000009E-05,1.3544000000000001E-06,-1.3448000000000002E-06
0.83500000000000008,0,-6.9394000000000007E-05,1.0422159999999998E-07,6.9612E-05,1.3541E-06,-1.3449E-06
0.84000000000000008,0,-6.9924E-05,1.0901479999999999E-07,6.9926000000000008E-05,1.3544000000000001E-06,-1.3455E-06
0.84500000000000008,0,-7.0006000000000007E-05,1.1418899999999999E-07,7.0554E-05,1.3550000000000002E-06,-1.3458E-06
0.85000000000000009,0,-7.1044E-05,1.1962E-07,7.0868E-05,1.3550000000000002E-06,-1.3454E-06
0.85500000000000009,0,-7.1324E-05,1.2542E-07,7.1428000000000008E-05,1.3550000000000002E-06,-1.3458E-06
0.86,0,-7.1944E-05,1.313E-07,7.2018E-05,1.3547000000000001E-06,-1.3454E-06
0.865,0,-7.2494E-05,1.3732E-07,7.2738000000000007E-05,1.3548000000000001E-06,-1.3454E-06
0.87,0,-7.3108E-05,1.4378E-07,7.2844000000000009E-05,1.3542E-06,-1.3454E-06
0.875,0,-7.255E-05,1.5084E-07,7.2536E-05,1.3537E-06,-1.3454E-06
0.88,0,-7.3262E-05,1.5799999999999999E-07,7.3324E-05,1.3545000000000001E-06,-1.3456E-06
0.885,0,-7.4274E-05,1.6564E-07,7.4272E-05,1.3551000000000002E-06,-1.3457E-06
0.89,0,-7.4656E-05,1.7346E-07,7.477E-05,1.3556000000000002E-06,-1.3465000000000002E-06
0.895,0,-7.5356E-05,1.8176E-07,7.507E-05,1.3550000000000002E-06,-1.3459000000000001E-06
0.9,0,-7.5242000000000009E-05,1.9066E-07,7.5258E-05,1.3545000000000001E-06,-1.3463000000000001E-06
-0.3,0.15,1.1742399999999999E-08,-4.58904E-08,-1.4389999999999999E-08,1.3537E-06,-1.3024000000000002E-06
-0.29500000000000004,0.15,1.1861999999999999E-08,-4.1299E-08,-1.45142E-08,1.3538E-06,-1.3069000000000001E-06
-0.29000000000000004,0.15,1.2004E-08,-3.72524E-08,-1.4647399999999999E-08,1.3532000000000002E-06,-1.3108000000000002E-06
-0.28500000000000003,0.15,1.20256E-08,-3.36228E-08,-1.4690799999999998E-08,1.3541E-06,-1.3151000000000001E-06
-0.28,0.15,1.2020999999999999E-08,-3.0317799999999996E-08,-1.4843599999999999E-08,1.3538E-06,-1.3172E-06
-0.275,0.15,1.20684E-08,-2.7441199999999998E-08,-1.4827599999999999E-08,1.3529000000000002E-06,-1.3207000000000001E-06
-0.27,0.15,1.2119E-08,-2.4869199999999997E-08,-1.4927399999999997E-08,1.3535E-06,-1.3226E-06
-0.265,0.15,1.2176E-08,-2.2459399999999998E-08,-1.5058599999999998E-08,1.3535E-06,-1.3257E-06
-0.26,0.15,1.22356E-08,-2.03044E-08,-1.51208E-08,1.3535E-06,-1.3270000000000002E-06
-0.255,0.15,1.22516E-08,-1.84156E-08,-1.5195599999999997E-08,1.3535E-06,-1.3293000000000001E-06
-0.25,0.15,1.2342199999999998E-08,-1.6669E-08,-1.52802E-08,1.3539E-06,-1.3321000000000001E-06
-0.24500000000000002,0.15,1.2419799999999999E-08,-1.51118E-08,-1.54084E-08,1.3545000000000001E-06,-1.3328000000000002E-06
-0.24000000000000002,0.15,1.2471599999999999E-08,-1.3642599999999998E-08,-1.54776E-08,1.354E-06,-1.334E-06
-0.23500000000000001,0.15,1.2560799999999998E-08,-1.2370999999999999E-08,-1.56028E-08,1.3532000000000002E-06,-1.3350000000000001E-06
-0.23,0.15,1.26106E-08,-1.1221799999999999E-08,-1.5677599999999998E-08,1.3528000000000002E-06,-1.3358000000000002E-06
-0.225,0.15,1.2600799999999999E-08,-1.0188399999999998E-08,-1.5712399999999997E-08,1.3537E-06,-1.3378000000000001E-06
-0.22,0.15,1.2634999999999999E-08,-9.2624E-09,-1.5758799999999998E-08,1.3541E-06,-1.3389000000000002E-06
-0.215,0.15,1.2703999999999999E-08,-8.4204E-09,-1.58602E-08,1.3551000000000002E-06,-1.3402E-06
-0.21000000000000002,0.15,1.2700799999999998E-08,-7.6407E-09,-1.5930799999999998E-08,1.3542E-06,-1.3406000000000001E-06
-0.20500000000000002,0.15,1.2802E-08,-6.963E-09,-1.6066199999999997E-08,1.3546000000000001E-06,-1.3413000000000002E-06
-0.2,0.15,1.2946199999999998E-08,-6.3074E-09,-1.62266E-08,1.354E-06,-1.3420000000000002E-06
-0.195,0.15,1.3015599999999999E-08,-5.754E-09,-1.6273999999999997E-08,1.3548000000000001E-06,-1.3429E-06
-0.19,0.15,1.3033399999999998E-08,-5.2427E-09,-1.6314399999999998E-08,1.3546000000000001E-06,-1.343E-06
-0.185,0.15,1.3066799999999998E-08,-4.7714E-09,-1.6434999999999998E-08,1.3547000000000001E-06,-1.3444000000000002E-06
-0.18000000000000002,0.15,1.3176399999999999E-08,-4.3614E-09,-1.6537599999999997E-08,1.3555000000000002E-06,-1.3442000000000002E-06
-0.17500000000000002,0.15,1.3288799999999998E-08,-3.9762E-09,-1.66274E-08,1.3545000000000001E-06,-1.3442000000000002E-06
-0.17,0.15,1.3336199999999999E-08,-3.63E-09,-1.67542E-08,1.3545000000000001E-06,-1.3448000000000002E-06
-0.165,0.15,1.3448999999999999E-08,-3.3279E-09,-1.6795999999999997E-08,1.3552000000000002E-06,-1.3448000000000002E-06
-0.16,0.15,1.3441E-08,-3.0388E-09,-1.6906999999999997E-08,1.3545000000000001E-06,-1.3453E-06
-0.155,0.15,1.3473E-08,-2.788E-09,-1.6954599999999997E-08,1.3546000000000001E-06,-1.3461000000000001E-06
-0.15,0.15,1.3532799999999999E-08,-2.5495E-09,-1.70214E-08,1.3551000000000002E-06,-1.3463000000000001E-06
-0.14500000000000002,0.15,1.3598599999999998E-08,-2.341E-09,-1.7082799999999997E-08,1.3550000000000002E-06,-1.3463000000000001E-06
-0.14,0.15,1.36868E-08,-2.1442E-09,-1.71406E-08,1.3562E-06,-1.3473000000000002E-06
-0.135,0.15,1.36726E-08,-1.9698E-09,-1.7206E-08,1.3554000000000002E-06,-1.3464000000000001E-06
-0.13,0.15,1.3785999999999999E-08,-1.8176E-09,-1.7311599999999998E-08,1.3553000000000002E-06,-1.3472000000000002E-06
-0.125,0.15,1.3860599999999999E-08,-1.6764E-09,-1.73952E-08,1.3555000000000002E-06,-1.3470000000000002E-06
-0.12000000000000001,0.15,1.3876799999999998E-08,-1.5452E-09,-1.74794E-08,1.3556000000000002E-06,-1.3476000000000002E-06
-0.115,0.15,1.3917399999999998E-08,-1.4282E-09,-1.7531799999999997E-08,1.3554000000000002E-06,-1.3479E-06
-0.11,0.15,1.4078599999999998E-08,-1.3195E-09,-1.76798E-08,1.3557000000000002E-06,-1.3479E-06
-0.10500000000000001,0.15,1.4132399999999999E-08,-1.2271E-09,-1.7720399999999998E-08,1.3556000000000002E-06,-1.3469000000000002E-06
-0.1,0.15,1.4180399999999999E-08,-1.1322E-09,-1.78548E-08,1.3556000000000002E-06,-1.3479E-06
-0.095,0.15,1.43172E-08,-1.0532E-09,-1.8032E-08,1.3552000000000002E-06,-1.3472000000000002E-06
-0.090000000000000011,0.15,1.4376199999999998E-08,-9.7887000000000016E-10,-1.80864E-08,1.3560000000000002E-06,-1.3478E-06
-0.085,0.15,1.4517199999999998E-08,-9.1029000000000007E-10,-1.8210399999999997E-08,1.3563E-06,-1.348E-06
-0.08,0.15,1.4668999999999999E-08,-8.5226000000000012E-10,-1.8325799999999997E-08,1.3565E-06,-1.3488000000000001E-06
-0.075,0.15,1.4647599999999998E-08,-7.9030000000000005E-10,-1.8409399999999998E-08,1.3564E-06,-1.3492000000000001E-06
-0.07,0.15,1.4754599999999999E-08,-7.4381E-10,-1.84834E-08,1.3559000000000002E-06,-1.3490000000000001E-06
-0.065,0.15,1.4852999999999999E-08,-6.962800000000001E-10,-1.8586E-08,1.3559000000000002E-06,-1.3493000000000002E-06
-0.060000000000000005,0.15,1.4947599999999997E-08,-6.5194E-10,-1.8639399999999997E-08,1.3562E-06,-1.3487000000000001E-06
-0.055,0.15,1.51202E-08,-6.1227E-10,-1.8795799999999997E-08,1.3562E-06,-1.348E-06
-0.05,0.15,1.51564E-08,-5.7829000000000008E-10,-1.89042E-08,1.3568E-06,-1.3496000000000002E-06
-0.045000000000000005,0.15,1.52608E-08,-5.4314E-10,-1.91386E-08,1.3565E-06,-1.3488000000000001E-06
-0.04,0.15,1.54246E-08,-5.1078000000000007E-10,-1.9208999999999997E-08,1.3572000000000001E-06,-1.3496000000000002E-06
-0.035,0.15,1.5638599999999997E-08,-4.8262E-10,-1.9477E-08,1.3569E-06,-1.3501000000000002E-06
-0.030000000000000002,0.15,1.5819599999999997E-08,-4.5326000000000005E-10,-1.9654399999999997E-08,1.3571E-06,-1.3492000000000001E-06
-0.025,0.15,1.60108E-08,-4.2763000000000005E-10,-1.9824999999999997E-08,1.3562E-06,-1.3491000000000001E-06
-0.02,0.15,1.61708E-08,-4.0436000000000004E-10,-2.0009599999999997E-08,1.3563E-06,-1.3493000000000002E-06
-0.015000000000000001,0.15,1.6398E-08,-3.8346000000000004E-10,-2.02508E-08,1.3561000000000002E-06,-1.3495000000000002E-06
-0.01,0.15,1.6598799999999998E-08,-3.5986000000000004E-10,-2.0467599999999997E-08,1.3569E-06,-1.3500000000000002E-06
-0.005,0.15,1.6949399999999997E-08,-3.449E-10,-2.0723399999999998E-08,1.3568E-06,-1.3494000000000002E-06
0,0.15,1.71934E-08,-3.2560000000000004E-10,-2.10044E-08,1.3563E-06,-1.3501000000000002E-06
0.005,0.15,1.7472E-08,-3.0618E-10,-2.13574E-08,1.3566E-06,-1.3494000000000002E-06
0.01,0.15,1.77118E-08,-2.9011000000000005E-10,-2.1643599999999997E-08,1.3566E-06,-1.3500000000000002E-06
0.015000000000000001,0.15,1.81146E-08,-2.7862E-10,-2.2144799999999997E-08,1.357E-06,-1.3498000000000002E-06
0.02,0.15,1.8583599999999998E-08,-2.6055E-10,-2.2483199999999998E-08,1.3569E-06,-1.3497000000000002E-06
0.025,0.15,1.9105599999999997E-08,-2.4674E-10,-2.3051E-08,1.3573000000000001E-06,-1.3499000000000002E-06
0.030000000000000002,0.15,1.9663399999999997E-08,-2.3408000000000003E-10,-2.3629E-08,1.3565E-06,-1.3504000000000002E-06
0.035,0.15,2.04176E-08,-2.1738000000000003E-10,-2.43774E-08,1.357E-06,-1.3503000000000002E-06
0.04,0.15,2.12718E-08,-2.0691E-10,-2.5133599999999997E-08,1.3580000000000002E-06,-1.3516000000000001E-06
0.045000000000000005,0.15,2.2118799999999997E-08,-1.903E-10,-2.60262E-08,1.3582000000000002E-06,-1.3511E-06
0.05,0.15,2.31112E-08,-1.7983000000000001E-10,-2.7023599999999996E-08,1.3572000000000001E-06,-1.3506E-06
0.055,0.15,2.4247599999999998E-08,-1.7114000000000002E-10,-2.8148399999999997E-08,1.3581000000000002E-06,-1.3512E-06
0.060000000000000005,0.15,2.5644399999999996E-08,-1.5818000000000002E-10,-2.9612399999999996E-08,1.3572000000000001E-06,-1.351E-06
0.065,0.15,2.7201399999999998E-08,-1.4846000000000002E-10,-3.10242E-08,1.3581000000000002E-06,-1.3513E-06
0.07,0.15,2.8910399999999997E-08,-1.3436000000000002E-10,-3.2827999999999995E-08,1.3580000000000002E-06,-1.3511E-06
0.075,0.15,3.1087E-08,-1.2353E-10,-3.5015999999999994E-08,1.3584000000000002E-06,-1.3511E-06
0.08,0.15,3.3359999999999996E-08,-1.1595000000000001E-10,-3.73944E-08,1.3577000000000002E-06,-1.3511E-06
0.085,0.15,3.6223E-08,-1.0262E-10,-4.0257599999999994E-08,1.3577000000000002E-06,-1.3507E-06
0.090000000000000011,0.15,3.9572799999999996E-08,-9.4890000000000008E-11,-4.35554E-08,1.3568E-06,-1.3505000000000002E-06
0.095,0.15,4.3439199999999994E-08,-8.187000000000001E-11,-4.7383999999999996E-08,1.3565E-06,-1.3506E-06
0.1,0.15,4.7897999999999997E-08,-7.023E-11,-5.1926799999999995E-08,1.3584000000000002E-06,-1.3506E-06
0.10500000000000001,0.15,5.3209399999999992E-08,-6.148E-11,-5.71868E-08,1.3584000000000002E-06,-1.3513E-06
0.11,0.15,5.9237599999999996E-08,-5.0600000000000005E-11,-6.32686E-08,1.3581000000000002E-06,-1.3514E-06
0.115,0.15,6.6561399999999991E-08,-3.897E-11,-7.05682E-08,1.3582000000000002E-06,-1.3512E-06
0.12000000000000001,0.15,7.4890999999999992E-08,-2.7910000000000004E-11,-7.89266E-08,1.357E-06,-1.3504000000000002E-06
0.125,0.15,8.47812E-08,-1.943E-11,-8.8806799999999985E-08,1.3582000000000002E-06,-1.3509E-06
0.13,0.15,9.6249199999999988E-08,-8.77E-12,-1.0030819999999999E-07,1.3579000000000002E-06,-1.3514E-06
0.135,0.15,1.0979239999999999E-07,3.81E-12,-1.1388119999999998E-07,1.3588000000000002E-06,-1.3513E-06
0.14,0.15,1.2568E-07,1.739E-11,-1.2958E-07,1.3584000000000002E-06,-1.3519000000000001E-06
0.14500000000000002,0.15,1.4448E-07,2.6680000000000002E-11,-1.4844E-07,1.3578000000000002E-06,-1.3515E-06
0.15,0.15,1.6576E-07,3.4250000000000005E-11,-1.6984E-07,1.3588000000000002E-06,-1.3515E-06
0.155,0.15,1.916E-07,5.087E-11,-1.9574E-07,1.3587000000000002E-06,-1.3512E-06
0.16,0.15,2.2128E-07,6.153E-11,-2.2538E-07,1.3591E-06,-1.3523000000000002E-06
0.165,0.15,2.5714E-07,7.202E-11,-2.6054E-07,1.3577000000000002E-06,-1.3513E-06
0.17,0.15,2.9839999999999997E-07,8.815E-11,-3.0192E-07,1.3582000000000002E-06,-1.3511E-06
0.17500000000000002,0.15,3.4688E-07,9.829E-11,-3.5056E-07,1.3586000000000002E-06,-1.3516000000000001E-06
0.18000000000000002,0.15,4.0292E-07,1.1326E-10,-4.0689999999999997E-07,1.3579000000000002E-06,-1.3511E-06
0.185,0.15,4.7012E-07,1.2649000000000002E-10,-4.7318E-07,1.3585000000000002E-06,-1.3517000000000001E-06
0.19,0.15,5.4882E-07,1.3767E-10,-5.5292E-07,1.3579000000000002E-06,-1.3513E-06
0.195,0.15,6.4044E-07,1.5348000000000002E-10,-6.443E-07,1.3583000000000002E-06,-1.3516000000000001E-06
0.2,0.15,7.4843999999999994E-07,1.6818E-10,-7.533E-07,1.3585000000000002E-06,-1.3516000000000001E-06
0.20500000000000002,0.15,8.7464E-07,1.8104E-10,-8.7876E-07,1.3584000000000002E-06,-1.3518000000000001E-06
0.21000000000000002,0.15,1.02478E-06,2.0089000000000002E-10,-1.02836E-06,1.3587000000000002E-06,-1.3512E-06
0.215,0.15,1.1992E-06,2.1538E-10,-1.1997000000000001E-06,1.3588000000000002E-06,-1.3525000000000002E-06
0.22,0.15,1.4045E-06,2.345E-10,-1.405E-06,1.3588000000000002E-06,-1.3519000000000001E-06
0.225,0.15,1.6436000000000002E-06,2.5306E-10,-1.6462000000000002E-06,1.3587000000000002E-06,-1.3519000000000001E-06
0.23,0.15,1.9271E-06,2.6898000000000004E-10,-1.9291000000000003E-06,1.3591E-06,-1.3522000000000002E-06
0.23500000000000001,0.15,2.2537E-06,2.9224E-10,-2.2568E-06,1.359E-06,-1.3523000000000002E-06
0.24000000000000002,0.15,2.6442000000000005E-06,3.1345000000000004E-10,-2.6478000000000003E-06,1.3594E-06,-1.3525000000000002E-06
0.24500000000000002,0.15,3.0912E-06,3.3431E-10,-3.0985000000000005E-06,1.359E-06,-1.3530000000000002E-06
0.25,0.15,3.6295000000000006E-06,3.5828000000000003E-10,-3.6302000000000004E-06,1.3591E-06,-1.3528000000000002E-06
0.255,0.15,4.2471E-06,3.7834E-10,-4.2480000000000007E-06,1.3597E-06,-1.3534E-06
0.26,0.15,4.9817E-06,4.0230000000000005E-10,-4.9845E-06,1.3592E-06,-1.3522000000000002E-06
0.265,0.15,5.8235E-06,4.2699000000000004E-10,-5.8237000000000007E-06,1.3595E-06,-1.3526000000000002E-06
0.27,0.15,6.8021000000000005E-06,4.5191000000000005E-10,-6.803900000000001E-06,1.3591E-06,-1.3528000000000002E-06
0.275,0.15,7.9615000000000016E-06,4.7954000000000008E-10,-7.968E-06,1.3599E-06,-1.3521000000000002E-06
0.28,0.15,9.2982E-06,5.0631000000000008E-10,-9.2985E-06,1.3599E-06,-1.3527000000000002E-06
0.28500000000000003,0.15,1.0878800000000002E-05,5.3757E-10,-1.0881100000000002E-05,1.3596E-06,-1.3530000000000002E-06
0.29000000000000004,0.15,1.27E-05,5.7117E-10,-1.2682E-05,1.3602000000000001E-06,-1.3528000000000002E-06
0.29500000000000004,0.15,1.4814E-05,5.9972000000000008E-10,-1.4818000000000001E-05,1.3600000000000001E-06,-1.3536E-06
0.3,0.15,1.7286E-05,6.2974E-10,-1.7258E-05,1.3602000000000001E-06,-1.3534E-06
0.305,0.15,2.0124E-05,6.6836000000000006E-10,-2.0118E-05,1.3603000000000001E-06,-1.3534E-06
0.31,0.15,2.3422E-05,7.0288000000000006E-10,-2.34E-05,1.3606000000000002E-06,-1.3537E-06
0.315,0.15,2.7224000000000002E-05,7.3676E-10,-2.7210000000000002E-05,1.3608000000000002E-06,-1.3537E-06
0.32,0.15,3.1558E-05,7.7459E-10,-3.1542000000000004E-05,1.3597E-06,-1.354E-06
0.325,0.15,3.663E-05,8.1288000000000009E-10,-3.6626E-05,1.3604000000000001E-06,-1.354E-06
0.33,0.15,4.237E-05,8.5658000000000006E-10,-4.2362E-05,1.3600000000000001E-06,-1.3533000000000002E-06
0.335,0.15,4.9014E-05,9.003500000000001E-10,-4.9036E-05,1.3606000000000002E-06,-1.3528000000000002E-06
0.34,0.15,5.6536E-05,9.4429E-10,-5.6488000000000005E-05,1.3604000000000001E-06,-1.3537E-06
0.34500000000000003,0.15,6.523E-05,9.9154E-10,-6.522E-05,1.3599E-06,-1.3530000000000002E-06
0.35000000000000003,0.15,7.4972E-05,1.03946E-09,-7.4920000000000008E-05,1.3602000000000001E-06,-1.3542E-06
0.35500000000000004,0.15,8.6228E-05,1.0947900000000001E-09,-8.6196E-05,1.3605000000000002E-06,-1.3536E-06
0.36000000000000004,0.15,9.8808E-05,1.144E-09,-9.8646E-05,1.3607000000000002E-06,-1.3538E-06
0.365,0.15,0.000113064,1.1981E-09,-0.00011304400000000001,1.3612000000000002E-06,-1.3541E-06
0.37,0.15,0.00012938,1.2546E-09,-0.00012902,1.3607000000000002E-06,-1.3543E-06
0.375,0.15,0.00014744,1.3144E-09,-0.00014716000000000002,1.3611000000000002E-06,-1.3549000000000002E-06
0.38,0.15,0.0001675,1.3729E-09,-0.00016710000000000002,1.3610000000000002E-06,-1.3541E-06
0.385,0.15,0.00019020000000000002,1.4361E-09,-0.00018992000000000003,1.3610000000000002E-06,-1.3547000000000001E-06
0.39,0.15,0.00021506000000000002,1.5029E-09,-0.00021488,1.3616000000000002E-06,-1.3542E-06
0.395,0.15,0.00024310000000000003,1.5721E-09,-0.00024272,1.3601000000000001E-06,-1.3545000000000001E-06
0.4,0.15,0.00027368,1.6424E-09,-0.00027352,1.3608000000000002E-06,-1.3537E-06
0.405,0.15,0.00030808,1.7168E-09,-0.00030764000000000003,1.3611000000000002E-06,-1.3549000000000002E-06
0.41000000000000003,0.15,0.00034492,1.7962E-09,-0.00034476,1.3614000000000002E-06,-1.3543E-06
0.41500000000000004,0.15,0.00038604000000000004,1.8665E-09,-0.00038596,1.3609000000000002E-06,-1.3547000000000001E-06
0.42000000000000004,0.15,0.0004306,1.9491E-09,-0.00043010000000000005,1.3612000000000002E-06,-1.3552000000000002E-06
0.42500000000000004,0.15,0.00047938,2.0401E-09,-0.00047910000000000004,1.362E-06,-1.3555000000000002E-06
0.43,0.15,0.00053190000000000008,2.1271E-09,-0.00053158,1.3612000000000002E-06,-1.3546000000000001E-06
0.435,0.15,0.00058930000000000007,2.2253E-09,-0.000589,1.3603000000000001E-06,-1.3545000000000001E-06
0.44,0.15,0.00065108000000000006,2.3243E-09,-0.00065008,1.3611000000000002E-06,-1.3545000000000001E-06
0.445,0.15,0.00071758,2.4207E-09,-0.00071702000000000007,1.3608000000000002E-06,-1.354E-06
0.45,0.15,0.00078780000000000007,2.5216E-09,-0.00078788,1.3613000000000002E-06,-1.3543E-06
0.455,0.15,0.0008648000000000001,2.6258E-09,-0.00086474,1.3608000000000002E-06,-1.3548000000000001E-06
0.46,0.15,0.0009453,2.7369E-09,-0.00094506000000000006,1.3612000000000002E-06,-1.3554000000000002E-06
0.465,0.15,0.00103148,2.8542E-09,-0.0010316000000000001,1.3624E-06,-1.3546000000000001E-06
0.47000000000000003,0.15,0.0011229200000000001,2.9684E-09,-0.0011225,1.3626E-06,-1.3555000000000002E-06
0.47500000000000003,0.15,0.0012204,3.0937E-09,-0.00122,1.3618000000000002E-06,-1.3550000000000002E-06
0.48000000000000004,0.15,0.0013226,3.2236E-09,-0.001322,1.3617000000000002E-06,-1.3550000000000002E-06
0.48500000000000004,0.15,0.0014308,3.3515E-09,-0.0014304,1.3621E-06,-1.3558000000000002E-06
0.49000000000000005,0.15,0.001543,3.4058E-09,-0.0015422,1.3618000000000002E-06,-1.3558000000000002E-06
0.49500000000000005,0.15,0.0016628,3.5479E-09,-0.0016614,1.3617000000000002E-06,-1.3553000000000002E-06
0.5,0.15,0.0017856,3.693E-09,-0.0017856,1.3628000000000001E-06,-1.3558000000000002E-06
0.505,0.15,0.001916,3.8379E-09,-0.001915,1.3621E-06,-1.3556000000000002E-06
0.51,0.15,0.0020496,3.9953E-09,-0.0020486000000000002,1.362E-06,-1.3556000000000002E-06
0.515,0.15,0.002189,4.1599E-09,-0.0021888,1.362E-06,-1.3551000000000002E-06
