Repository: DecaMeron23/Caratterizzazione-Mosfet

# Studio della tolleranza alle radiazioni ionizzanti di MOSFET in tecnologia 28nm

## Tesi triennale d'Ingegneria Informatica

### Autori:

* Nicola Cattaneo
* Emilio Meroni

### Divisione Cartelle
* **Tesi** Cartella contenente il materiale per la produzione della tesi
* **Script Statiche** Cartella contentente tutti gli script per le analisi delle misure statiche.
* **Script Rumore** Cartella contentente tutti gli script per le analisi delle misure di rumore.
* **Misure Statiche** Cartella contenente le misure statiche
* **Misure Statiche** Cartella contenente le misure di rumore
* **Altri Script** Script di riferimento

File: Misure statiche/N4/Chip4NMOS_1Grad/N4-200-180/id-vgs_2.csv (part 1 of 7)
I/V Sweep,id_vgs_2
RecordTime,02/21/2024 09:55:45
Device ID,
Count,1
Flag,
Remarks,
vg,vd,id,ig,is,iavdd,ignd
-0.3,0,-5.5996E-09,-3.8389599999999993E-08,-2.5745000000000003E-10,1.3129000000000002E-06,-1.2671000000000001E-06
-0.29500000000000004,0,-5.7331E-09,-3.4524799999999996E-08,-2.9666000000000004E-10,1.3145E-06,-1.2721E-06
-0.29000000000000004,0,-5.7554E-09,-3.1151E-08,-3.2543000000000003E-10,1.3159000000000002E-06,-1.2763000000000002E-06
-0.28500000000000003,0,-5.777E-09,-2.8167199999999998E-08,-2.9440000000000004E-10,1.3179000000000001E-06,-1.2807E-06
-0.28,0,-5.7894E-09,-2.5470799999999996E-08,-3.7156E-10,1.3175E-06,-1.2834E-06
-0.275,0,-5.8164E-09,-2.3048999999999997E-08,-3.5266000000000005E-10,1.3182000000000001E-06,-1.2865E-06
-0.27,0,-5.8302E-09,-2.08032E-08,-3.6129000000000005E-10,1.3194000000000002E-06,-1.289E-06
-0.265,0,-5.8464E-09,-1.8825599999999998E-08,-3.8149000000000004E-10,1.3195E-06,-1.2923E-06
-0.26,0,-5.8734E-09,-1.7014199999999997E-08,-3.8856000000000005E-10,1.3206000000000001E-06,-1.2944E-06
-0.255,0,-5.8915E-09,-1.5405599999999997E-08,-3.8604000000000004E-10,1.3213000000000002E-06,-1.2966000000000002E-06
-0.25,0,-5.9084E-09,-1.3920199999999999E-08,-4.3302E-10,1.3219000000000002E-06,-1.2986000000000002E-06
-0.24500000000000002,0,-5.9295E-09,-1.2617599999999999E-08,-4.0491000000000005E-10,1.3221000000000002E-06,-1.3005E-06
-0.24000000000000002,0,-5.9434E-09,-1.1418399999999999E-08,-4.3196000000000003E-10,1.3224E-06,-1.3023000000000002E-06
-0.23500000000000001,0,-5.9611E-09,-1.0342199999999999E-08,-4.5465000000000003E-10,1.3225E-06,-1.3034E-06
-0.23,0,-5.9789E-09,-9.3633E-09,-4.6623000000000005E-10,1.3248000000000002E-06,-1.3051000000000002E-06
-0.225,0,-5.9907E-09,-8.493E-09,-4.6607E-10,1.3245000000000002E-06,-1.3069000000000001E-06
-0.22,0,-6.0187E-09,-7.6938E-09,-4.8478000000000006E-10,1.3252E-06,-1.3078000000000002E-06
-0.215,0,-6.0267E-09,-6.9722E-09,-5.1119000000000007E-10,1.3268000000000002E-06,-1.3101000000000002E-06
-0.21000000000000002,0,-6.0576E-09,-6.3223E-09,-4.9143E-10,1.326E-06,-1.3111E-06
-0.20500000000000002,0,-6.0756E-09,-5.7447E-09,-4.9743E-10,1.3263000000000001E-06,-1.312E-06
-0.2,0,-6.079E-09,-5.1905E-09,-4.9582000000000005E-10,1.3275000000000002E-06,-1.3131000000000002E-06
-0.195,0,-6.099E-09,-4.724E-09,-4.9729E-10,1.3284E-06,-1.3143E-06
-0.19,0,-6.1158E-09,-4.2796E-09,-5.219E-10,1.3292000000000001E-06,-1.3148E-06
-0.185,0,-6.1097E-09,-3.889E-09,-5.3221000000000007E-10,1.3291000000000001E-06,-1.3154000000000002E-06
-0.18000000000000002,0,-6.1289E-09,-3.5334E-09,-5.2170000000000007E-10,1.3305000000000002E-06,-1.317E-06
-0.17500000000000002,0,-6.1448E-09,-3.2097E-09,-5.2044E-10,1.3306000000000002E-06,-1.3181000000000001E-06
-0.17,0,-6.1661E-09,-2.9167E-09,-5.2028000000000009E-10,1.3319000000000001E-06,-1.3189000000000002E-06
-0.165,0,-6.1668E-09,-2.6579E-09,-5.3648E-10,1.3323000000000001E-06,-1.3197E-06
-0.16,0,-6.1787E-09,-2.4173E-09,-5.3956E-10,1.3322000000000001E-06,-1.3196E-06
-0.155,0,-6.1819E-09,-2.2111E-09,-5.6603000000000006E-10,1.3323000000000001E-06,-1.3213000000000002E-06
-0.15,0,-6.1915E-09,-2.0048E-09,-5.6668000000000005E-10,1.3337E-06,-1.3226E-06
-0.14500000000000002,0,-6.2139E-09,-1.8383E-09,-5.5532E-10,1.3338E-06,-1.3226E-06
-0.14,0,-6.2195E-09,-1.6749E-09,-5.4835000000000008E-10,1.3341E-06,-1.3229E-06
-0.135,0,-6.2148E-09,-1.5342E-09,-5.4926E-10,1.3341E-06,-1.3227E-06
-0.13,0,-6.223E-09,-1.4028E-09,-5.6890000000000007E-10,1.3346E-06,-1.3242000000000002E-06
-0.125,0,-6.2373E-09,-1.2866E-09,-5.9662000000000006E-10,1.3346E-06,-1.3236000000000001E-06
-0.12000000000000001,0,-6.2424E-09,-1.1701E-09,-6.250700000000001E-10,1.3351000000000001E-06,-1.3248000000000002E-06
-0.115,0,-6.255E-09,-1.0772E-09,-6.1918E-10,1.3358000000000002E-06,-1.3254E-06
-0.11,0,-6.2651E-09,-9.9444000000000014E-10,-5.9839E-10,1.3363000000000002E-06,-1.3259E-06
-0.10500000000000001,0,-6.2768E-09,-9.1150000000000011E-10,-6.0356E-10,1.3369E-06,-1.3259E-06
-0.1,0,-6.285E-09,-8.4179E-10,-5.9341E-10,1.3365E-06,-1.3262000000000001E-06
-0.095,0,-6.2894E-09,-7.7700000000000011E-10,-5.8484E-10,1.3369E-06,-1.3264000000000001E-06
-0.090000000000000011,0,-6.3058E-09,-7.1983000000000009E-10,-6.0443000000000005E-10,1.3373E-06,-1.3276000000000002E-06
-0.085,0,-6.3089E-09,-6.6281E-10,-6.2847E-10,1.3383000000000002E-06,-1.3279000000000002E-06
-0.08,0,-6.3305E-09,-6.1558000000000006E-10,-6.2615000000000006E-10,1.3374E-06,-1.3275000000000002E-06
-0.075,0,-6.3208E-09,-5.708E-10,-6.3038E-10,1.3381000000000002E-06,-1.3282E-06
-0.07,0,-6.3225E-09,-5.3108E-10,-6.1367E-10,1.3377000000000001E-06,-1.3277000000000002E-06
-0.065,0,-6.3314E-09,-4.9571E-10,-6.1287000000000008E-10,1.3384000000000002E-06,-1.3288E-06
-0.060000000000000005,0,-6.3341E-09,-4.6319000000000003E-10,-6.2301E-10,1.3394E-06,-1.3293000000000001E-06
-0.055,0,-6.3184E-09,-4.3255E-10,-6.405E-10,1.3391000000000002E-06,-1.3290000000000001E-06
-0.05,0,-6.3407E-09,-4.0146000000000003E-10,-6.3577000000000007E-10,1.3397E-06,-1.3296000000000002E-06
-0.045000000000000005,0,-6.3413E-09,-3.7915000000000003E-10,-6.3800000000000007E-10,1.3392000000000002E-06,-1.3297000000000002E-06
-0.04,0,-6.3547E-09,-3.5310000000000005E-10,-6.3149000000000006E-10,1.3402E-06,-1.3294000000000001E-06
-0.035,0,-6.3602E-09,-3.3705000000000004E-10,-6.1729E-10,1.3412000000000002E-06,-1.3307000000000002E-06
-0.030000000000000002,0,-6.3551E-09,-3.1316000000000003E-10,-6.3488000000000009E-10,1.3398E-06,-1.3307000000000002E-06
-0.025,0,-6.3619E-09,-2.9516000000000004E-10,-6.6244E-10,1.3410000000000002E-06,-1.3307000000000002E-06
-0.02,0,-6.3706E-09,-2.7159000000000004E-10,-6.7782E-10,1.3411000000000002E-06,-1.3313E-06
-0.015000000000000001,0,-6.3718E-09,-2.6048E-10,-6.5963E-10,1.3408000000000002E-06,-1.331E-06
-0.01,0,-6.3834E-09,-2.4500000000000003E-10,-6.522500000000001E-10,1.3415000000000002E-06,-1.3318000000000001E-06
-0.005,0,-6.3814E-09,-2.3373000000000003E-10,-6.4650000000000009E-10,1.3421E-06,-1.3316E-06
0,0,-6.3971E-09,-2.1963000000000002E-10,-6.5622E-10,1.3423E-06,-1.3316E-06
0.005,0,-6.3884E-09,-2.0935E-10,-6.5245000000000006E-10,1.3424E-06,-1.3322000000000001E-06
0.01,0,-6.3918E-09,-1.9495E-10,-6.5682E-10,1.3423E-06,-1.3318000000000001E-06
0.015000000000000001,0,-6.4029E-09,-1.8333E-10,-6.5420000000000008E-10,1.3428E-06,-1.3324000000000002E-06
0.02,0,-6.4084E-09,-1.7214E-10,-6.3843E-10,1.3427E-06,-1.3325000000000002E-06
0.025,0,-6.4221E-09,-1.6403E-10,-6.3444E-10,1.3424E-06,-1.3325000000000002E-06
0.030000000000000002,0,-6.4219E-09,-1.5314E-10,-6.4663000000000007E-10,1.3426E-06,-1.3334000000000002E-06
0.035,0,-6.4231E-09,-1.4362000000000002E-10,-6.4669000000000007E-10,1.3433000000000001E-06,-1.3337E-06
0.04,0,-6.4321E-09,-1.3396000000000002E-10,-6.5581E-10,1.3436000000000002E-06,-1.3327000000000002E-06
0.045000000000000005,0,-6.4443E-09,-1.2134000000000002E-10,-6.466E-10,1.3436000000000002E-06,-1.3337E-06
0.05,0,-6.4571999999999996E-09,-1.174E-10,-6.1551000000000008E-10,1.3433000000000001E-06,-1.3333000000000002E-06
0.055,0,-6.4591E-09,-1.0765000000000001E-10,-6.1578E-10,1.3443000000000002E-06,-1.3338E-06
0.060000000000000005,0,-6.4623E-09,-9.655E-11,-6.3063E-10,1.3442000000000002E-06,-1.334E-06
0.065,0,-6.4888E-09,-8.462E-11,-6.1636E-10,1.3442000000000002E-06,-1.334E-06
0.07,0,-6.5027E-09,-7.5360000000000012E-11,-6.1232E-10,1.345E-06,-1.3349000000000001E-06
0.075,0,-6.5241E-09,-6.54E-11,-5.8208E-10,1.3442000000000002E-06,-1.3349000000000001E-06
0.08,0,-6.5463E-09,-5.732E-11,-5.6546E-10,1.3446000000000002E-06,-1.3352000000000002E-06
0.085,0,-6.5436E-09,-4.8450000000000005E-11,-5.4976000000000007E-10,1.3451E-06,-1.3352000000000002E-06
0.090000000000000011,0,-6.5638E-09,-3.6910000000000005E-11,-5.3462000000000006E-10,1.3454E-06,-1.3356000000000002E-06
0.095,0,-6.5965E-09,-2.4240000000000002E-11,-5.381E-10,1.345E-06,-1.3352000000000002E-06
0.1,0,-6.6217E-09,-1.107E-11,-5.431E-10,1.3457E-06,-1.3363000000000002E-06
0.10500000000000001,0,-6.6532E-09,-1.46E-12,-5.2261E-10,1.3460000000000001E-06,-1.3353000000000002E-06
0.11,0,-6.6978E-09,9.2000000000000012E-12,-4.8893000000000009E-10,1.3457E-06,-1.3355000000000002E-06
0.115,0,-6.7391E-09,2.081E-11,-4.3775E-10,1.3452E-06,-1.3360000000000002E-06
0.12000000000000001,0,-6.7644E-09,3.3770000000000003E-11,-4.2597000000000003E-10,1.3465000000000002E-06,-1.3360000000000002E-06
0.125,0,-6.8855E-09,4.876E-11,-3.8924000000000004E-10,1.3464000000000001E-06,-1.3364000000000002E-06
0.13,0,-6.918E-09,5.928E-11,-3.0823000000000003E-10,1.3465000000000002E-06,-1.3368E-06
0.135,0,-6.9745E-09,7.5140000000000011E-11,-2.1399000000000003E-10,1.3465000000000002E-06,-1.3365E-06
0.14,0,-7.1097999999999996E-09,8.3560000000000007E-11,-1.1676000000000002E-10,1.3461000000000001E-06,-1.3365E-06
0.14500000000000002,0,-7.1732E-09,1.0321000000000001E-10,-7.883E-11,1.3476000000000002E-06,-1.3373E-06
0.15,0,-7.2799E-09,1.1434E-10,8.5920000000000012E-11,1.3463000000000001E-06,-1.3369E-06
0.155,0,-7.5082E-09,1.3255000000000002E-10,2.9960000000000003E-10,1.3468000000000002E-06,-1.3372E-06
0.16,0,-7.7574E-09,1.4562E-10,4.7881E-10,1.3476000000000002E-06,-1.3374E-06
0.165,0,-7.8931999999999992E-09,1.6222E-10,6.4684E-10,1.3475000000000002E-06,-1.3380000000000002E-06
0.17,0,-8.1735E-09,1.7709E-10,9.1048E-10,1.3478E-06,-1.3377000000000001E-06
0.17500000000000002,0,-8.4552E-09,1.9586E-10,1.1500700000000001E-09,1.3479E-06,-1.3383000000000002E-06
0.18000000000000002,0,-7.7081E-09,2.1111E-10,1.362E-09,1.3477E-06,-1.3378000000000001E-06
0.185,0,-9.2837E-09,2.3322E-10,1.9935E-09,1.3479E-06,-1.3378000000000001E-06
0.19,0,-9.7504E-09,2.5114E-10,2.3579E-09,1.3485E-06,-1.3396E-06
0.195,0,-1.02429E-08,2.6906E-10,2.8492E-09,1.3491000000000001E-06,-1.3393E-06
0.2,0,-1.08566E-08,2.8438E-10,3.5403E-09,1.3498000000000002E-06,-1.3393E-06
0.20500000000000002,0,-1.15038E-08,3.0714000000000004E-10,4.1128E-09,1.3482E-06,-1.3387000000000002E-06
0.21000000000000002,0,-1.1377799999999999E-08,3.2793E-10,4.6633E-09,1.3493000000000002E-06,-1.3392000000000002E-06
0.215,0,-1.3899199999999999E-08,3.4845E-10,6.6034E-09,1.3494000000000002E-06,-1.3385000000000002E-06
0.22,0,-1.5310199999999997E-08,3.7553000000000005E-10,7.7966E-09,1.3492000000000001E-06,-1.3396E-06
0.225,0,-1.66224E-08,3.9507E-10,9.426E-09,1.3494000000000002E-06,-1.3395E-06
0.23,0,-1.8856199999999998E-08,4.1740000000000003E-10,1.13703E-08,1.3488000000000001E-06,-1.3393E-06
0.23500000000000001,0,-2.04606E-08,4.4016000000000006E-10,1.3320999999999999E-08,1.3498000000000002E-06,-1.3402E-06
0.24000000000000002,0,-2.33294E-08,4.6882E-10,1.5150799999999997E-08,1.3494000000000002E-06,-1.3401E-06
0.24500000000000002,0,-2.6022199999999997E-08,4.9426E-10,1.8447799999999997E-08,1.3496000000000002E-06,-1.3403000000000001E-06
0.25,0,-3.0484599999999996E-08,5.2497E-10,2.2985799999999997E-08,1.3498000000000002E-06,-1.3402E-06
0.255,0,-3.43486E-08,5.501E-10,2.9791399999999997E-08,1.3500000000000002E-06,-1.3397E-06
0.26,0,-4.4904599999999996E-08,5.8225E-10,3.63118E-08,1.3501000000000002E-06,-1.3402E-06
0.265,0,-5.2449199999999993E-08,6.1471E-10,4.3264599999999996E-08,1.3497000000000002E-06,-1.3404000000000001E-06
0.27,0,-6.2534399999999991E-08,6.4141000000000006E-10,5.3770799999999995E-08,1.3504000000000002E-06,-1.3404000000000001E-06
0.275,0,-7.4986199999999992E-08,6.7807E-10,6.9572399999999991E-08,1.3506E-06,-1.3402E-06
0.28,0,-9.01282E-08,7.096100000000001E-10,8.3163199999999986E-08,1.3499000000000002E-06,-1.3405000000000001E-06
0.28500000000000003,0,-1.0920919999999999E-07,7.4921E-10,1.0312519999999999E-07,1.3501000000000002E-06,-1.3412000000000002E-06
0.29000000000000004,0,-5.1764E-07,7.8331000000000006E-10,2.1228E-07,1.3497000000000002E-06,-1.3406000000000001E-06
0.29500000000000004,0,-1.6413999999999999E-07,8.2411000000000006E-10,1.5436E-07,1.3508E-06,-1.3406000000000001E-06
0.3,0,-1.9656E-07,8.6437000000000009E-10,1.861E-07,1.351E-06,-1.3414000000000002E-06
0.305,0,-2.3992E-07,9.0846000000000009E-10,2.3061999999999998E-07,1.3511E-06,-1.3415000000000002E-06
0.31,0,-2.919E-07,9.5421000000000016E-10,2.8774E-07,1.3512E-06,-1.3414000000000002E-06
0.315,0,-3.552E-07,1.00185E-09,3.49E-07,1.3506E-06,-1.3408000000000002E-06
0.32,0,-4.2435999999999997E-07,1.0569700000000001E-09,4.1682E-07,1.351E-06,-1.3414000000000002E-06
0.325,0,-5.0706E-07,1.11028E-09,5.0782E-07,1.3509E-06,-1.3415000000000002E-06
0.33,0,-6.148E-07,1.1655E-09,6.1428E-07,1.3517000000000001E-06,-1.3417000000000002E-06
0.335,0,-7.1502E-07,1.2226E-09,7.0814E-07,1.3522000000000002E-06,-1.3417000000000002E-06
0.34,0,-8.3812E-07,1.2846E-09,8.4266E-07,1.3522000000000002E-06,-1.3426E-06
0.34500000000000003,0,-9.7204E-07,1.349E-09,9.7654E-07,1.3518000000000001E-06,-1.3420000000000002E-06
0.35000000000000003,0,-1.12564E-06,1.4153E-09,1.12852E-06,1.3521000000000002E-06,-1.3431000000000001E-06
0.35500000000000004,0,-1.4019E-06,1.4847E-09,1.4364000000000001E-06,1.3525000000000002E-06,-1.3435000000000001E-06
0.36000000000000004,0,-1.6244E-06,1.5624E-09,1.6370000000000002E-06,1.3528000000000002E-06,-1.343E-06
0.365,0,-1.8512000000000002E-06,1.6376E-09,1.8807000000000003E-06,1.3532000000000002E-06,-1.3435000000000001E-06
0.37,0,-2.1204E-06,1.7222E-09,2.1059E-06,1.3525000000000002E-06,-1.3429E-06
0.375,0,-2.4171E-06,1.8091E-09,2.4554000000000002E-06,1.3528000000000002E-06,-1.3426E-06
0.38,0,-2.7050000000000004E-06,1.8965E-09,2.7290000000000005E-06,1.3531000000000002E-06,-1.3433000000000001E-06
0.385,0,-3.0283000000000003E-06,1.9961E-09,2.9994000000000005E-06,1.3523000000000002E-06,-1.3425E-06
0.39,0,-3.4162000000000004E-06,2.0891E-09,3.4870000000000002E-06,1.3530000000000002E-06,-1.3435000000000001E-06
0.395,0,-3.8297000000000008E-06,2.1957E-09,3.8136000000000002E-06,1.3523000000000002E-06,-1.3431000000000001E-06
0.4,0,-4.2574E-06,2.3023E-09,4.1763E-06,1.3542E-06,-1.3440000000000002E-06
0.405,0,-4.6432000000000007E-06,2.4151E-09,4.6872000000000006E-06,1.3541E-06,-1.3441000000000002E-06
0.41000000000000003,0,-5.1189E-06,2.5355E-09,5.1271000000000004E-06,1.3539E-06,-1.3442000000000002E-06
0.41500000000000004,0,-5.6993000000000006E-06,2.6558E-09,5.6338E-06,1.3541E-06,-1.3445000000000002E-06
0.42000000000000004,0,-6.2189000000000007E-06,2.7906E-09,6.2126000000000005E-06,1.3538E-06,-1.3439000000000002E-06
0.42500000000000004,0,-6.6772000000000011E-06,2.9273E-09,6.8614000000000009E-06,1.3534E-06,-1.3444000000000002E-06
0.43,0,-7.2385000000000011E-06,3.0713E-09,7.3481000000000008E-06,1.3541E-06,-1.3447000000000002E-06
0.435,0,-7.9156000000000009E-06,3.2275E-09,7.9760000000000012E-06,1.3542E-06,-1.3442000000000002E-06
0.44,0,-8.6551000000000012E-06,3.3825E-09,8.5651E-06,1.354E-06,-1.3445000000000002E-06
0.445,0,-9.3049000000000013E-06,3.5565E-09,9.326400000000001E-06,1.3531000000000002E-06,-1.3438000000000002E-06
0.45,0,-9.9901000000000011E-06,3.7263E-09,9.9495E-06,1.3535E-06,-1.3436000000000002E-06
0.455,0,-1.0691100000000002E-05,3.9057E-09,1.0552500000000001E-05,1.3539E-06,-1.3444000000000002E-06
0.46,0,-1.1377100000000002E-05,4.0929E-09,1.1279500000000001E-05,1.354E-06,-1.3444000000000002E-06
0.465,0,-1.1705200000000001E-05,4.2957E-09,1.1582E-05,1.3549000000000002E-06,-1.3457E-06
0.47000000000000003,0,-1.17197E-05,4.5017E-09,1.1716000000000001E-05,1.3547000000000001E-06,-1.3457E-06
0.47500000000000003,0,-1.3670000000000001E-05,4.6973E-09,1.144E-05,1.3549000000000002E-06,-1.3447000000000002E-06
0.48000000000000004,0,-1.4456E-05,4.9199E-09,1.4534E-05,1.3552000000000002E-06,-1.3458E-06
0.48500000000000004,0,-1.521E-05,5.1563E-09,1.5278000000000002E-05,1.3554000000000002E-06,-1.3459000000000001E-06
0.49000000000000005,0,-1.6014E-05,5.4072E-09,1.6172E-05,1.3553000000000002E-06,-1.3457E-06
0.49500000000000005,0,-1.709E-05,5.6675E-09,1.69E-05,1.3559000000000002E-06,-1.3458E-06
0.5,0,-1.787E-05,5.9275E-09,1.8018E-05,1.3561000000000002E-06,-1.3464000000000001E-06
0.505,0,-1.896E-05,6.1891E-09,1.8646E-05,1.3556000000000002E-06,-1.3466000000000002E-06
0.51,0,-1.9574E-05,6.4766E-09,1.9644E-05,1.3560000000000002E-06,-1.3464000000000001E-06
0.515,0,-2.063E-05,6.7571E-09,2.0722E-05,1.3554000000000002E-06,-1.3457E-06
0.52,0,-2.137E-05,7.0791E-09,2.128E-05,1.3556000000000002E-06,-1.3462000000000001E-06
0.525,0,-2.222E-05,7.3938E-09,2.2242E-05,1.3562E-06,-1.3467000000000002E-06
0.53,0,-2.3204E-05,7.7186E-09,2.3178E-05,1.3553000000000002E-06,-1.3464000000000001E-06
0.535,0,-2.4074E-05,8.0676E-09,2.4242E-05,1.3553000000000002E-06,-1.3456E-06
0.54,0,-2.4974000000000002E-05,8.4149E-09,2.5038E-05,1.3556000000000002E-06,-1.3461000000000001E-06
0.545,0,-2.5892000000000002E-05,8.7926E-09,2.6066E-05,1.3560000000000002E-06,-1.3464000000000001E-06
0.55,0,-2.7082000000000003E-05,9.1646E-09,2.7082000000000003E-05,1.3564E-06,-1.3473000000000002E-06
0.555,0,-2.7968E-05,9.5545E-09,2.7718E-05,1.3557000000000002E-06,-1.3460000000000001E-06
0.56,0,-2.8934E-05,9.9527E-09,2.8634E-05,1.3559000000000002E-06,-1.3471000000000002E-06
0.56500000000000006,0,-2.9648E-05,1.03876E-08,2.9548000000000002E-05,1.3562E-06,-1.3472000000000002E-06
0.57000000000000006,0,-3.044E-05,1.08283E-08,3.0476E-05,1.357E-06,-1.3467000000000002E-06
0.57500000000000007,0,-3.1400000000000004E-05,1.12828E-08,3.1616000000000004E-05,1.3566E-06,-1.3474000000000002E-06
0.58000000000000007,0,-3.2312E-05,1.1785199999999999E-08,3.238E-05,1.3569E-06,-1.3476000000000002E-06
0.58500000000000008,0,-3.2972E-05,1.2284599999999999E-08,3.3318E-05,1.3566E-06,-1.3475000000000002E-06
0.59000000000000008,0,-3.381E-05,1.2807399999999999E-08,3.4172000000000004E-05,1.3569E-06,-1.3470000000000002E-06
0.595,0,-3.4654000000000004E-05,1.33352E-08,3.5172E-05,1.3560000000000002E-06,-1.3472000000000002E-06
0.6,0,-3.537E-05,1.3899599999999999E-08,3.5890000000000004E-05,1.3560000000000002E-06,-1.3461000000000001E-06
0.605,0,-3.6272E-05,1.4486599999999999E-08,3.6844E-05,1.3560000000000002E-06,-1.3467000000000002E-06
0.61,0,-3.7162E-05,1.5075799999999998E-08,3.775E-05,1.3571E-06,-1.3479E-06
0.615,0,-3.7972E-05,1.57164E-08,3.8650000000000004E-05,1.3564E-06,-1.3467000000000002E-06
0.62,0,-3.8956000000000004E-05,1.63676E-08,3.9576E-05,1.3572000000000001E-06,-1.3479E-06
0.625,0,-3.9808E-05,1.7060599999999998E-08,4.0224E-05,1.3567E-06,-1.3479E-06
0.63,0,-4.0766E-05,1.7781399999999997E-08,4.1302E-05,1.3568E-06,-1.3469000000000002E-06
0.635,0,-4.16E-05,1.852E-08,4.1998E-05,1.3572000000000001E-06,-1.3472000000000002E-06
0.64,0,-4.2628E-05,1.9299399999999998E-08,4.3106000000000004E-05,1.3574000000000001E-06,-1.3475000000000002E-06
0.645,0,-4.3224000000000005E-05,2.0125799999999997E-08,4.3650000000000004E-05,1.3562E-06,-1.3473000000000002E-06
0.65,0,-4.449E-05,2.0965199999999997E-08,4.4568000000000004E-05,1.3563E-06,-1.3469000000000002E-06
0.655,0,-4.4794E-05,2.1852799999999996E-08,4.5264E-05,1.3571E-06,-1.3479E-06
0.66,0,-4.534E-05,2.27754E-08,4.5996000000000005E-05,1.3577000000000002E-06,-1.3473000000000002E-06
0.665,0,-4.6432E-05,2.3736599999999998E-08,4.6662E-05,1.3562E-06,-1.3473000000000002E-06
0.67,0,-4.707E-05,2.4731999999999996E-08,4.7312000000000004E-05,1.3574000000000001E-06,-1.3484E-06
0.675,0,-4.7864E-05,2.5796599999999998E-08,4.8078E-05,1.3573000000000001E-06,-1.3484E-06
0.68,0,-4.8726E-05,2.6882599999999998E-08,4.9018000000000004E-05,1.3565E-06,-1.3479E-06
0.685,0,-4.9702E-05,2.8049999999999996E-08,4.996E-05,1.3578000000000002E-06,-1.3486E-06
0.69000000000000006,0,-5.0374E-05,2.92362E-08,5.076E-05,1.3576000000000001E-06,-1.3487000000000001E-06
0.69500000000000006,0,-5.1292E-05,3.04712E-08,5.168E-05,1.3572000000000001E-06,-1.3481E-06
0.70000000000000007,0,-5.1904E-05,3.1798799999999995E-08,5.2464000000000005E-05,1.3571E-06,-1.3481E-06
0.70500000000000007,0,-5.2704E-05,3.31586E-08,5.2758E-05,1.3585000000000002E-06,-1.3490000000000001E-06
0.71000000000000008,0,-5.3242E-05,3.46196E-08,5.3476E-05,1.3578000000000002E-06,-1.3482E-06
0.71500000000000008,0,-5.4142000000000004E-05,3.6101999999999995E-08,5.4276E-05,1.3576000000000001E-06,-1.3484E-06
0.72000000000000008,0,-5.4546E-05,3.76866E-08,5.495E-05,1.3578000000000002E-06,-1.3485E-06
0.72500000000000009,0,-5.529E-05,3.93124E-08,5.5386E-05,1.3582000000000002E-06,-1.3490000000000001E-06
0.73,0,-5.583E-05,4.1040199999999993E-08,5.5942E-05,1.3581000000000002E-06,-1.3484E-06
0.735,0,-5.6604E-05,4.28488E-08,5.6962E-05,1.3579000000000002E-06,-1.3484E-06
0.74,0,-5.732E-05,4.4755399999999995E-08,5.7922000000000005E-05,1.3575000000000001E-06,-1.3483E-06
0.745,0,-5.789E-05,4.6727399999999994E-08,5.8658E-05,1.3579000000000002E-06,-1.3482E-06
0.75,0,-5.8660000000000004E-05,4.8801199999999992E-08,5.8910000000000003E-05,1.3578000000000002E-06,-1.3486E-06
0.755,0,-5.9094E-05,5.0949799999999992E-08,5.9562E-05,1.3581000000000002E-06,-1.3493000000000002E-06
0.76,0,-6.0036E-05,5.3244E-08,6.0066000000000004E-05,1.3584000000000002E-06,-1.3486E-06
0.765,0,-6.0532E-05,5.5603999999999993E-08,6.0986E-05,1.3579000000000002E-06,-1.3485E-06
0.77,0,-6.1174000000000008E-05,5.8119399999999994E-08,6.163E-05,1.3578000000000002E-06,-1.3487000000000001E-06
0.775,0,-6.1892E-05,6.0749E-08,6.2048E-05,1.3576000000000001E-06,-1.3485E-06
0.78,0,-6.2452E-05,6.34952E-08,6.291E-05,1.3579000000000002E-06,-1.3484E-06
0.785,0,-6.3196E-05,6.6385199999999993E-08,6.3220000000000008E-05,1.3575000000000001E-06,-1.3484E-06
0.79,0,-6.3822E-05,6.9469599999999991E-08,6.3972E-05,1.3573000000000001E-06,-1.3485E-06
0.795,0,-6.442E-05,7.2597599999999991E-08,6.4442E-05,1.3575000000000001E-06,-1.3487000000000001E-06
0.8,0,-6.4898E-05,7.59164E-08,6.4962E-05,1.3578000000000002E-06,-1.3487000000000001E-06
0.805,0,-6.5454E-05,7.9400399999999991E-08,6.5724E-05,1.3586000000000002E-06,-1.3491000000000001E-06
0.81,0,-6.584E-05,8.2958199999999992E-08,6.5970000000000007E-05,1.3587000000000002E-06,-1.3492000000000001E-06
0.81500000000000006,0,-6.6226E-05,8.6731E-08,6.6632000000000008E-05,1.3584000000000002E-06,-1.3487000000000001E-06
0.82000000000000006,0,-6.748E-05,9.0775999999999992E-08,6.748E-05,1.3584000000000002E-06,-1.3492000000000001E-06
0.82500000000000007,0,-6.7752E-05,9.5125599999999993E-08,6.762E-05,1.3574000000000001E-06,-1.3493000000000002E-06
0.83000000000000007,0,-6.8286E-05,9.9557E-08,6.8476E-05,1.359E-06,-1.3493000000000002E-06
0.83500000000000008,0,-6.8372E-05,1.0432059999999999E-07,6.8582E-05,1.3584000000000002E-06,-1.3500000000000002E-06
0.84000000000000008,0,-6.854E-05,1.091182E-07,6.8772E-05,1.3576000000000001E-06,-1.3490000000000001E-06
0.84500000000000008,0,-6.934E-05,1.1420259999999999E-07,6.9614E-05,1.3581000000000002E-06,-1.3486E-06
0.85000000000000009,0,-7.0194E-05,1.1954E-07,7.0180000000000009E-05,1.3581000000000002E-06,-1.3495000000000002E-06
0.85500000000000009,0,-7.0516E-05,1.2522E-07,7.0468E-05,1.3585000000000002E-06,-1.3495000000000002E-06
0.86,0,-7.1254E-05,1.3116E-07,7.1074E-05,1.3581000000000002E-06,-1.3483E-06
0.865,0,-7.1410000000000009E-05,1.3738E-07,7.1606E-05,1.3572000000000001E-06,-1.3496000000000002E-06
0.87,0,-7.1882E-05,1.4389999999999999E-07,7.1848000000000007E-05,1.3589000000000002E-06,-1.3496000000000002E-06
0.875,0,-7.2428E-05,1.5076E-07,7.2512E-05,1.3586000000000002E-06,-1.3488000000000001E-06
0.88,0,-7.2532E-05,1.5792E-07,7.2536E-05,1.3581000000000002E-06,-1.3493000000000002E-06
0.885,0,-7.3014E-05,1.6553999999999999E-07,7.309E-05,1.3588000000000002E-06,-1.3490000000000001E-06
0.89,0,-7.4104000000000007E-05,1.7344E-07,7.392E-05,1.3588000000000002E-06,-1.3497000000000002E-06
0.895,0,-7.4066E-05,1.8158E-07,7.4046E-05,1.3588000000000002E-06,-1.3502000000000002E-06
0.9,0,-7.4388E-05,1.9039999999999998E-07,7.4316E-05,1.3588000000000002E-06,-1.3491000000000001E-06
-0.3,0.01,-4.3762E-09,-3.8045399999999996E-08,-1.7457E-09,1.3594E-06,-1.3121000000000001E-06
-0.29500000000000004,0.01,-4.386E-09,-3.4363599999999994E-08,-1.7958E-09,1.3593E-06,-1.3158000000000002E-06
-0.29000000000000004,0.01,-4.3903E-09,-3.0978599999999994E-08,-1.822E-09,1.3587000000000002E-06,-1.3190000000000002E-06
-0.28500000000000003,0.01,-4.3977E-09,-2.80222E-08,-1.8489E-09,1.3588000000000002E-06,-1.3218000000000002E-06
-0.28,0.01,-4.4108E-09,-2.53128E-08,-1.8312E-09,1.3591E-06,-1.3249000000000002E-06
-0.275,0.01,-4.4012E-09,-2.29028E-08,-1.869E-09,1.3589000000000002E-06,-1.3269000000000002E-06
-0.27,0.01,-4.4159E-09,-2.07094E-08,-1.8796E-09,1.3594E-06,-1.3290000000000001E-06
-0.265,0.01,-4.4379E-09,-1.8759199999999997E-08,-1.9099E-09,1.3599E-06,-1.3318000000000001E-06
-0.26,0.01,-4.4365E-09,-1.69654E-08,-1.9265E-09,1.3585000000000002E-06,-1.3331000000000002E-06
-0.255,0.01,-4.4494E-09,-1.53428E-08,-1.9122E-09,1.3597E-06,-1.3343E-06
-0.25,0.01,-4.4544E-09,-1.3881999999999998E-08,-1.9524E-09,1.3582000000000002E-06,-1.3359000000000002E-06
-0.24500000000000002,0.01,-4.4535E-09,-1.2551999999999999E-08,-1.971E-09,1.3597E-06,-1.3371E-06
-0.24000000000000002,0.01,-4.4584E-09,-1.1349599999999999E-08,-1.9872E-09,1.3593E-06,-1.3389000000000002E-06
-0.23500000000000001,0.01,-4.4667E-09,-1.0295999999999998E-08,-2.0133E-09,1.3589000000000002E-06,-1.3394E-06
-0.23,0.01,-4.471E-09,-9.3338E-09,-2.017E-09,1.3595E-06,-1.3405000000000001E-06
-0.225,0.01,-4.4802E-09,-8.4615E-09,-2.0319E-09,1.3593E-06,-1.3415000000000002E-06
-0.22,0.01,-4.4897E-09,-7.6694E-09,-2.0308E-09,1.3595E-06,-1.3423E-06
-0.215,0.01,-4.4809E-09,-6.9587E-09,-2.0752E-09,1.3605000000000002E-06,-1.3433000000000001E-06
-0.21000000000000002,0.01,-4.4774E-09,-6.3074E-09,-2.1006E-09,1.3600000000000001E-06,-1.3438000000000002E-06
-0.20500000000000002,0.01,-4.4795E-09,-5.7219E-09,-2.0897E-09,1.3597E-06,-1.3440000000000002E-06
-0.2,0.01,-4.4754E-09,-5.1883E-09,-2.1571E-09,1.3603000000000001E-06,-1.3454E-06
-0.195,0.01,-4.4867E-09,-4.7158E-09,-2.1273E-09,1.3595E-06,-1.3454E-06
-0.19,0.01,-4.4864E-09,-4.2824E-09,-2.1436E-09,1.3596E-06,-1.3453E-06
-0.185,0.01,-4.4885E-09,-3.891E-09,-2.1882E-09,1.3592E-06,-1.3463000000000001E-06
-0.18000000000000002,0.01,-4.4868E-09,-3.5308E-09,-2.1869E-09,1.3601000000000001E-06,-1.3465000000000002E-06
-0.17500000000000002,0.01,-4.4965E-09,-3.2095E-09,-2.2101E-09,1.3594E-06,-1.3467000000000002E-06
-0.17,0.01,-4.492E-09,-2.9199E-09,-2.2348E-09,1.3592E-06,-1.3468000000000002E-06
-0.165,0.01,-4.5063E-09,-2.6655E-09,-2.2233E-09,1.3594E-06,-1.3474000000000002E-06
-0.16,0.01,-4.4883E-09,-2.4215E-09,-2.2429E-09,1.3601000000000001E-06,-1.3484E-06
-0.155,0.01,-4.4937E-09,-2.2129E-09,-2.2684E-09,1.3608000000000002E-06,-1.3492000000000001E-06
-0.15,0.01,-4.4917E-09,-2.0158E-09,-2.2555E-09,1.3603000000000001E-06,-1.3487000000000001E-06
-0.14500000000000002,0.01,-4.484E-09,-1.8449E-09,-2.2745E-09,1.3603000000000001E-06,-1.3487000000000001E-06
-0.14,0.01,-4.4728E-09,-1.6834E-09,-2.287E-09,1.3596E-06,-1.3491000000000001E-06
-0.135,0.01,-4.4918E-09,-1.5436E-09,-2.2838E-09,1.3599E-06,-1.3483E-06
-0.13,0.01,-4.4762E-09,-1.4126E-09,-2.2974E-09,1.3603000000000001E-06,-1.3487000000000001E-06
-0.125,0.01,-4.469E-09,-1.2979E-09,-2.3026E-09,1.3603000000000001E-06,-1.3492000000000001E-06
-0.12000000000000001,0.01,-4.4633E-09,-1.1915E-09,-2.3064E-09,1.3598E-06,-1.3494000000000002E-06
-0.115,0.01,-4.4532E-09,-1.0925E-09,-2.3262E-09,1.3603000000000001E-06,-1.3493000000000002E-06
-0.11,0.01,-4.466E-09,-1.0077E-09,-2.3365E-09,1.3602000000000001E-06,-1.3502000000000002E-06
-0.10500000000000001,0.01,-4.4628E-09,-9.2142000000000011E-10,-2.4215E-09,1.3606000000000002E-06,-1.3503000000000002E-06
-0.1,0.01,-4.4587E-09,-8.4643E-10,-2.4174E-09,1.3614000000000002E-06,-1.3508E-06
-0.095,0.01,-4.445E-09,-7.8395000000000007E-10,-2.4484E-09,1.3603000000000001E-06,-1.3501000000000002E-06
-0.090000000000000011,0.01,-4.4394E-09,-7.2318000000000008E-10,-2.448E-09,1.3605000000000002E-06,-1.3499000000000002E-06
-0.085,0.01,-4.4318E-09,-6.7395E-10,-2.4341E-09,1.3618000000000002E-06,-1.3507E-06
-0.08,0.01,-4.4247E-09,-6.2403000000000007E-10,-2.4437E-09,1.3614000000000002E-06,-1.3503000000000002E-06
-0.075,0.01,-4.4259E-09,-5.8196E-10,-2.4658E-09,1.3617000000000002E-06,-1.3504000000000002E-06
-0.07,0.01,-4.4071E-09,-5.404E-10,-2.4696E-09,1.3615000000000002E-06,-1.3513E-06
-0.065,0.01,-4.395E-09,-5.0555000000000008E-10,-2.4776E-09,1.3614000000000002E-06,-1.3507E-06
-0.060000000000000005,0.01,-4.378E-09,-4.6785E-10,-2.5072E-09,1.3608000000000002E-06,-1.3512E-06
-0.055,0.01,-4.3739E-09,-4.3875E-10,-2.5385E-09,1.3614000000000002E-06,-1.3513E-06
-0.05,0.01,-4.3411E-09,-4.0761000000000005E-10,-2.5657E-09,1.3618000000000002E-06,-1.3515E-06
-0.045000000000000005,0.01,-4.3141E-09,-3.8586000000000005E-10,-2.5768E-09,1.3608000000000002E-06,-1.3511E-06
-0.04,0.01,-4.3033E-09,-3.589E-10,-2.6075E-09,1.362E-06,-1.3513E-06
-0.035,0.01,-4.279E-09,-3.4031000000000004E-10,-2.6291E-09,1.3614000000000002E-06,-1.3513E-06
-0.030000000000000002,0.01,-4.2622E-09,-3.1851E-10,-2.6643E-09,1.3614000000000002E-06,-1.3515E-06
-0.025,0.01,-4.2272E-09,-2.9926E-10,-2.7106E-09,1.3611000000000002E-06,-1.3506E-06
-0.02,0.01,-4.1924E-09,-2.8086E-10,-2.7549E-09,1.3615000000000002E-06,-1.3517000000000001E-06
-0.015000000000000001,0.01,-4.1459E-09,-2.6349000000000004E-10,-2.8276E-09,1.3615000000000002E-06,-1.3515E-06
-0.01,0.01,-4.0904E-09,-2.5135E-10,-2.8982E-09,1.3609000000000002E-06,-1.3512E-06
-0.005,0.01,-4.0357E-09,-2.2862E-10,-2.9448E-09,1.3615000000000002E-06,-1.3515E-06
0,0.01,-3.9725E-09,-2.2663000000000002E-10,-2.9754E-09,1.3617000000000002E-06,-1.3521000000000002E-06
0.005,0.01,-3.9098E-09,-2.1244000000000002E-10,-3.0511E-09,1.3615000000000002E-06,-1.3516000000000001E-06
0.01,0.01,-3.81E-09,-1.9885000000000002E-10,-3.1472E-09,1.3617000000000002E-06,-1.3520000000000001E-06
0.015000000000000001,0.01,-3.7342E-09,-1.8885000000000003E-10,-3.2285999999999998E-09,1.3625E-06,-1.3522000000000002E-06
0.02,0.01,-3.607E-09,-1.8085000000000003E-10,-3.3347E-09,1.3619E-06,-1.3518000000000001E-06
0.025,0.01,-3.4867E-09,-1.6777E-10,-3.4467E-09,1.3627E-06,-1.3527000000000002E-06
0.030000000000000002,0.01,-3.3439E-09,-1.6093E-10,-3.6065E-09,1.3626E-06,-1.3517000000000001E-06
0.035,0.01,-3.1757E-09,-1.4917000000000001E-10,-3.7751E-09,1.3624E-06,-1.3521000000000002E-06
0.04,0.01,-2.9655E-09,-1.4218000000000002E-10,-3.982E-09,1.3614000000000002E-06,-1.3521000000000002E-06
0.045000000000000005,0.01,-2.7343E-09,-1.2691E-10,-4.2355E-09,1.3626E-06,-1.3527000000000002E-06
0.05,0.01,-2.4495E-09,-1.1946000000000002E-10,-4.525E-09,1.3626E-06,-1.3526000000000002E-06
0.055,0.01,-2.1429E-09,-1.0644000000000001E-10,-4.8502E-09,1.3629000000000001E-06,-1.3525000000000002E-06
0.060000000000000005,0.01,-1.7784E-09,-9.823E-11,-5.2466E-09,1.3627E-06,-1.3527000000000002E-06
0.065,0.01,-1.3409E-09,-8.789E-11,-5.6363E-09,1.3629000000000001E-06,-1.3528000000000002E-06
0.07,0.01,-8.6687E-10,-8.321E-11,-6.0969E-09,1.362E-06,-1.3520000000000001E-06
0.075,0.01,-3.0261E-10,-7.295E-11,-6.7158E-09,1.3626E-06,-1.3534E-06
0.08,0.01,4.0131000000000003E-10,-5.9370000000000011E-11,-7.417E-09,1.3629000000000001E-06,-1.3533000000000002E-06
0.085,0.01,1.167E-09,-5.004E-11,-8.2154E-09,1.3622E-06,-1.3527000000000002E-06
0.090000000000000011,0.01,2.1211E-09,-4.396E-11,-9.1239E-09,1.3628000000000001E-06,-1.3533000000000002E-06
0.095,0.01,3.1866E-09,-3.191E-11,-1.02197E-08,1.3627E-06,-1.3530000000000002E-06
0.1,0.01,4.4619E-09,-2.4060000000000002E-11,-1.1475E-08,1.3622E-06,-1.3525000000000002E-06
0.10500000000000001,0.01,5.9846E-09,-9.8900000000000009E-12,-1.3032599999999998E-08,1.3626E-06,-1.3527000000000002E-06
0.11,0.01,7.7427E-09,2.36E-12,-1.4824799999999998E-08,1.3630000000000001E-06,-1.3526000000000002E-06
0.115,0.01,9.8491E-09,1.313E-11,-1.68828E-08,1.3634000000000002E-06,-1.3534E-06
0.12000000000000001,0.01,1.2274999999999999E-08,2.2240000000000002E-11,-1.9301E-08,1.3634000000000002E-06,-1.3528000000000002E-06
0.125,0.01,1.50978E-08,3.6400000000000005E-11,-2.2175E-08,1.3626E-06,-1.3531000000000002E-06
0.13,0.01,1.8398199999999998E-08,4.8080000000000004E-11,-2.5485999999999997E-08,1.3632000000000001E-06,-1.3528000000000002E-06
0.135,0.01,2.2468999999999998E-08,6.03E-11,-2.94804E-08,1.3644000000000002E-06,-1.3539E-06
0.14,0.01,2.7052199999999997E-08,7.552E-11,-3.4097199999999995E-08,1.3630000000000001E-06,-1.3537E-06
0.14500000000000002,0.01,3.2416799999999994E-08,8.994E-11,-3.9529599999999996E-08,1.3632000000000001E-06,-1.3534E-06
0.15,0.01,3.87604E-08,1.0514000000000001E-10,-4.5842999999999996E-08,1.3635000000000002E-06,-1.3537E-06
0.155,0.01,4.6315999999999996E-08,1.1826000000000001E-10,-5.3303399999999993E-08,1.3626E-06,-1.3524000000000002E-06
0.16,0.01,5.4876599999999994E-08,1.3668000000000001E-10,-6.2189799999999992E-08,1.3629000000000001E-06,-1.3533000000000002E-06
0.165,0.01,6.53152E-08,1.4994E-10,-7.2361E-08,1.3633000000000001E-06,-1.3537E-06
0.17,0.01,7.7285599999999986E-08,1.6897E-10,-8.43098E-08,1.3631000000000001E-06,-1.3535E-06
0.17500000000000002,0.01,9.1494999999999986E-08,1.8199E-10,-9.8667399999999988E-08,1.3635000000000002E-06,-1.3528000000000002E-06
0.18000000000000002,0.01,1.0805679999999999E-07,2.0142000000000001E-10,-1.1523059999999999E-07,1.3631000000000001E-06,-1.3529000000000002E-06
0.185,0.01,1.2783999999999999E-07,2.1593000000000002E-10,-1.3467999999999999E-07,1.3636000000000002E-06,-1.3536E-06
0.19,0.01,1.5094E-07,2.3488E-10,-1.5792E-07,1.3631000000000001E-06,-1.3541E-06
0.195,0.01,1.7643999999999998E-07,2.4992E-10,-1.8336E-07,1.3648E-06,-1.3542E-06
0.2,0.01,2.0872E-07,2.7286000000000003E-10,-2.1595999999999998E-07,1.3633000000000001E-06,-1.3542E-06
0.20500000000000002,0.01,2.453E-07,2.94E-10,-2.5385999999999997E-07,1.3645000000000002E-06,-1.3549000000000002E-06
0.21000000000000002,0.01,2.8984E-07,3.1341E-10,-2.9654E-07,1.3637000000000002E-06,-1.3545000000000001E-06
0.215,0.01,3.3972E-07,3.3703E-10,-3.4726E-07,1.3641000000000002E-06,-1.3534E-06
0.22,0.01,4.0006E-07,3.5958E-10,-4.071E-07,1.3634000000000002E-06,-1.3542E-06
0.225,0.01,4.6888E-07,3.8127E-10,-4.761E-07,1.3637000000000002E-06,-1.3538E-06
0.23,0.01,5.514E-07,4.0635000000000005E-10,-5.567E-07,1.3639000000000002E-06,-1.3542E-06
0.23500000000000001,0.01,6.4818E-07,4.2284E-10,-6.5169999999999994E-07,1.3639000000000002E-06,-1.3536E-06
0.24000000000000002,0.01,7.597E-07,4.4730000000000005E-10,-7.6764E-07,1.3646000000000002E-06,-1.3548000000000001E-06
0.24500000000000002,0.01,8.906E-07,4.7514000000000008E-10,-8.9516E-07,1.3640000000000002E-06,-1.3546000000000001E-06
0.25,0.01,1.04256E-06,4.9731E-10,-1.05006E-06,1.3638000000000002E-06,-1.3543E-06
0.255,0.01,1.2177000000000002E-06,5.3020000000000009E-10,-1.2263000000000002E-06,1.3639000000000002E-06,-1.3543E-06
0.26,0.01,1.4291000000000002E-06,5.5483E-10,-1.4295000000000003E-06,1.3649E-06,-1.3553000000000002E-06
0.265,0.01,1.6643E-06,5.8316000000000008E-10,-1.6655000000000002E-06,1.3652E-06,-1.3551000000000002E-06
0.27,0.01,1.9389E-06,6.2165E-10,-1.9465000000000003E-06,1.365E-06,-1.3554000000000002E-06
0.275,0.01,2.2650000000000003E-06,6.5095E-10,-2.2695E-06,1.3647E-06,-1.3542E-06
0.28,0.01,2.6287000000000003E-06,6.851E-10,-2.6381E-06,1.3641000000000002E-06,-1.3545000000000001E-06
0.28500000000000003,0.01,3.0681000000000003E-06,7.2272000000000006E-10,-3.0717E-06,1.3647E-06,-1.3548000000000001E-06
0.29000000000000004,0.01,3.5618000000000004E-06,7.5482000000000009E-10,-3.5795E-06,1.3649E-06,-1.3551000000000002E-06
0.29500000000000004,0.01,4.1345000000000008E-06,7.9587000000000007E-10,-4.1589E-06,1.3645000000000002E-06,-1.3548000000000001E-06
0.3,0.01,4.7861000000000006E-06,8.3066000000000011E-10,-4.8096000000000005E-06,1.3645000000000002E-06,-1.3553000000000002E-06
0.305,0.01,5.5415E-06,8.7338E-10,-5.5516E-06,1.3641000000000002E-06,-1.3548000000000001E-06
0.31,0.01,6.4229000000000008E-06,9.1789E-10,-6.4235E-06,1.3640000000000002E-06,-1.3544000000000001E-06
0.315,0.01,7.4017000000000006E-06,9.6389E-10,-7.4084000000000009E-06,1.3641000000000002E-06,-1.3549000000000002E-06
0.32,0.01,8.5142E-06,1.01386E-09,-8.5339000000000014E-06,1.3655E-06,-1.3551000000000002E-06
0.325,0.01,9.7962000000000012E-06,1.0596200000000001E-09,-9.782E-06,1.3642000000000002E-06,-1.3552000000000002E-06
0.33,0.01,1.1193300000000002E-05,1.11224E-09,-1.12253E-05,1.3645000000000002E-06,-1.3544000000000001E-06
0.335,0.01,1.2824000000000001E-05,1.1678E-09,-1.2778E-05,1.365E-06,-1.3553000000000002E-06
0.34,0.01,1.4574E-05,1.2319E-09,-1.4594000000000001E-05,1.3646000000000002E-06,-1.3550000000000002E-06
0.34500000000000003,0.01,1.6636E-05,1.2959E-09,-1.664E-05,1.3642000000000002E-06,-1.3543E-06
0.35000000000000003,0.01,1.8916E-05,1.3557E-09,-1.8880000000000002E-05,1.3639000000000002E-06,-1.3551000000000002E-06
0.35500000000000004,0.01,2.1444E-05,1.4256E-09,-2.1464E-05,1.3639000000000002E-06,-1.3552000000000002E-06
0.36000000000000004,0.01,2.4232E-05,1.4937E-09,-2.4238E-05,1.365E-06,-1.3551000000000002E-06
0.365,0.01,2.7374000000000003E-05,1.5672E-09,-2.7376E-05,1.3639000000000002E-06,-1.3553000000000002E-06
0.37,0.01,3.079E-05,1.6429E-09,-3.0802E-05,1.3651E-06,-1.3559000000000002E-06
0.375,0.01,3.4626000000000004E-05,1.7255E-09,-3.4642E-05,1.3656E-06,-1.3553000000000002E-06
0.38,0.01,3.8732E-05,1.8121E-09,-3.8756E-05,1.365E-06,-1.3554000000000002E-06
0.385,0.01,4.3332000000000005E-05,1.906E-09,-4.3314E-05,1.3643000000000002E-06,-1.3550000000000002E-06
0.39,0.01,4.8234E-05,1.9988E-09,-4.8214E-05,1.3649E-06,-1.3551000000000002E-06
0.395,0.01,5.3472E-05,2.0988E-09,-5.3562E-05,1.3644000000000002E-06,-1.3547000000000001E-06
0.4,0.01,5.9268E-05,2.1968E-09,-5.9262E-05,1.3642000000000002E-06,-1.3553000000000002E-06
0.405,0.01,6.5422E-05,2.3063E-09,-6.5452E-05,1.3649E-06,-1.3552000000000002E-06
0.41000000000000003,0.01,7.1924E-05,2.4207E-09,-7.1994E-05,1.3649E-06,-1.3559000000000002E-06
0.41500000000000004,0.01,7.8982E-05,2.5375E-09,-7.9034E-05,1.3649E-06,-1.3547000000000001E-06
0.42000000000000004,0.01,8.6292E-05,2.6558E-09,-8.6410000000000008E-05,1.3648E-06,-1.3550000000000002E-06
0.42500000000000004,0.01,9.4364E-05,2.7876E-09,-9.4482000000000008E-05,1.3640000000000002E-06,-1.3555000000000002E-06
0.43,0.01,0.000102646,2.9224E-09,-0.000102694,1.3651E-06,-1.3551000000000002E-06
0.435,0.01,0.00011137400000000001,3.0619E-09,-0.000111466,1.3645000000000002E-06,-1.3553000000000002E-06
0.44,0.01,0.0001212,3.213E-09,-0.00012094,1.3653E-06,-1.3553000000000002E-06
0.445,0.01,0.00013056,3.3709E-09,-0.00013010000000000002,1.3651E-06,-1.3552000000000002E-06
0.45,0.01,0.00014044,3.5358E-09,-0.00014014,1.3651E-06,-1.3553000000000002E-06
0.455,0.01,0.00015078000000000002,3.7084E-09,-0.00015088000000000002,1.3651E-06,-1.3557000000000002E-06
0.46,0.01,0.0001618,3.8854E-09,-0.00016150000000000002,1.3651E-06,-1.3559000000000002E-06
0.465,0.01,0.00017266000000000002,4.0802E-09,-0.00017236,1.3654E-06,-1.3562E-06
0.47000000000000003,0.01,0.00018388,4.2744E-09,-0.00018374,1.3657000000000001E-06,-1.3565E-06
0.47500000000000003,0.01,0.00019588,4.4812E-09,-0.00019584000000000002,1.3654E-06,-1.3562E-06
0.48000000000000004,0.01,0.00020754,4.6937E-09,-0.00020754,1.365E-06,-1.3564E-06
0.48500000000000004,0.01,0.00022030000000000002,4.9188E-09,-0.00022014000000000002,1.365E-06,-1.3559000000000002E-06
0.49000000000000005,0.01,0.0002324,5.1516E-09,-0.00023234000000000002,1.3658000000000001E-06,-1.3555000000000002E-06
0.49500000000000005,0.01,0.00024524000000000003,5.3933E-09,-0.00024542,1.3658000000000001E-06,-1.3567E-06
0.5,0.01,0.00025848,5.6509E-09,-0.00025772,1.3657000000000001E-06,-1.3564E-06
0.505,0.01,0.00027134,5.9177E-09,-0.00027188,1.3661000000000001E-06,-1.3565E-06
0.51,0.01,0.00028486,6.1883E-09,-0.00028526,1.3661000000000001E-06,-1.3569E-06
0.515,0.01,0.00029836,6.4728E-09,-0.00029924000000000004,1.3659000000000001E-06,-1.3565E-06
0.52,0.01,0.0003122,6.7674E-09,-0.00031184,1.3657000000000001E-06,-1.3561000000000002E-06
0.525,0.01,0.00032656000000000004,7.0711E-09,-0.00032556,1.3662000000000002E-06,-1.3565E-06
0.53,0.01,0.00033922,7.387E-09,-0.0003398,1.3659000000000001E-06,-1.3565E-06
0.535,0.01,0.00035336000000000005,7.7094E-09,-0.00035390000000000004,1.3655E-06,-1.3567E-06
0.54,0.01,0.0003679,8.0514E-09,-0.0003681,1.3658000000000001E-06,-1.3568E-06
0.545,0.01,0.00038186000000000003,8.4109E-09,-0.00038168,1.3665000000000002E-06,-1.3574000000000001E-06
0.55,0.01,0.00039662000000000003,8.7517E-09,-0.00039574,1.3661000000000001E-06,-1.3571E-06
