Repository: DecaMeron23/Caratterizzazione-Mosfet

# Studio della tolleranza alle radiazioni ionizzanti di MOSFET in tecnologia 28nm

## Tesi triennale d'Ingegneria Informatica

### Autori:

* Nicola Cattaneo
* Emilio Meroni

### Divisione Cartelle
* **Tesi** Cartella contenente il materiale per la produzione della tesi
* **Script Statiche** Cartella contentente tutti gli script per le analisi delle misure statiche.
* **Script Rumore** Cartella contentente tutti gli script per le analisi delle misure di rumore.
* **Misure Statiche** Cartella contenente le misure statiche
* **Misure Statiche** Cartella contenente le misure di rumore
* **Altri Script** Script di riferimento

File: Misure statiche/N4/Chip4NMOS_1Grad/N4-200-30/id_vds.csv (part 1 of 3)
I/V Sweep,id_vds
RecordTime,02/21/2024 09:41:27
Device ID,
Count,2
Flag,
Remarks,
vd,vg,id,ig,is,iavdd,ignd
0,0,-9.7225999999999987E-09,-2.0862000000000003E-10,3.3986E-09,1.2781E-06,-1.2692E-06
0.005,0,4.4644799999999996E-08,-2.1055E-10,-5.1276999999999997E-08,1.2820000000000002E-06,-1.2719E-06
0.01,0,9.2799599999999989E-08,-2.1161E-10,-9.94894E-08,1.2833E-06,-1.2735000000000002E-06
0.015000000000000001,0,1.3434E-07,-2.1186E-10,-1.409E-07,1.2839000000000001E-06,-1.2749E-06
0.02,0,1.7054E-07,-2.1338000000000002E-10,-1.7698E-07,1.2852000000000002E-06,-1.2753E-06
0.025,0,2.032E-07,-2.1443000000000003E-10,-2.0923999999999999E-07,1.2855000000000002E-06,-1.2762000000000002E-06
0.030000000000000002,0,2.3192E-07,-2.1616E-10,-2.3787999999999998E-07,1.286E-06,-1.2769000000000002E-06
0.035,0,2.5814E-07,-2.1652000000000002E-10,-2.6378E-07,1.2867000000000001E-06,-1.2767000000000002E-06
0.04,0,2.8107999999999997E-07,-2.1428E-10,-2.868E-07,1.2861E-06,-1.2778E-06
0.045000000000000005,0,3.0236E-07,-2.1628000000000003E-10,-3.0806E-07,1.2865E-06,-1.2776E-06
0.05,0,3.2142E-07,-2.1822000000000002E-10,-3.2706E-07,1.2877000000000002E-06,-1.2783000000000001E-06
0.055,0,3.3944E-07,-2.1745E-10,-3.4528E-07,1.2872000000000001E-06,-1.2786000000000001E-06
0.060000000000000005,0,3.566E-07,-2.1689000000000001E-10,-3.6174E-07,1.2871000000000001E-06,-1.2788000000000002E-06
0.065,0,3.7194E-07,-2.1711000000000001E-10,-3.7738E-07,1.2879000000000002E-06,-1.2793000000000002E-06
0.07,0,3.8677999999999997E-07,-2.1844000000000002E-10,-3.9202E-07,1.2879000000000002E-06,-1.2794000000000002E-06
0.075,0,4.0072E-07,-2.2006000000000001E-10,-4.0636E-07,1.2884000000000002E-06,-1.2803E-06
0.08,0,4.1462E-07,-2.1834000000000002E-10,-4.1959999999999997E-07,1.2887E-06,-1.2807E-06
0.085,0,4.2782E-07,-2.1962000000000001E-10,-4.3256E-07,1.2892E-06,-1.2813000000000001E-06
0.090000000000000011,0,4.4092E-07,-2.2188000000000001E-10,-4.4484E-07,1.2901000000000002E-06,-1.2818000000000002E-06
0.095,0,4.5334E-07,-2.2181E-10,-4.5754E-07,1.2903000000000002E-06,-1.2823000000000002E-06
0.1,0,4.6492E-07,-2.2236000000000002E-10,-4.6992E-07,1.2899000000000001E-06,-1.2823000000000002E-06
0.10500000000000001,0,4.7755999999999994E-07,-2.2206E-10,-4.8218E-07,1.2901000000000002E-06,-1.2827000000000002E-06
0.11,0,4.902E-07,-2.2243000000000003E-10,-4.9464E-07,1.2901000000000002E-06,-1.2831E-06
0.115,0,5.018E-07,-2.2354E-10,-5.0598E-07,1.2904000000000002E-06,-1.283E-06
0.12000000000000001,0,5.142E-07,-2.2238E-10,-5.1826E-07,1.2912000000000002E-06,-1.2832E-06
0.125,0,5.2604E-07,-2.2227000000000002E-10,-5.3038E-07,1.2912000000000002E-06,-1.2835E-06
0.13,0,5.3802E-07,-2.2622000000000002E-10,-5.4212E-07,1.2914E-06,-1.2838E-06
0.135,0,5.5034E-07,-2.2616000000000002E-10,-5.5414E-07,1.2913E-06,-1.2846000000000002E-06
0.14,0,5.6242E-07,-2.2703000000000002E-10,-5.661E-07,1.2914E-06,-1.2853000000000002E-06
0.14500000000000002,0,5.7498E-07,-2.2756000000000001E-10,-5.7877999999999995E-07,1.2925000000000001E-06,-1.2854000000000002E-06
0.15,0,5.8717999999999994E-07,-2.2522000000000003E-10,-5.9086E-07,1.2928000000000001E-06,-1.286E-06
0.155,0,6.0008E-07,-2.2941E-10,-6.033E-07,1.2925000000000001E-06,-1.2856E-06
0.16,0,6.1226E-07,-2.2944E-10,-6.1632E-07,1.2919E-06,-1.286E-06
0.165,0,6.2568E-07,-2.2826000000000002E-10,-6.2812E-07,1.2924000000000001E-06,-1.2866E-06
0.17,0,6.393E-07,-2.3018000000000003E-10,-6.4158E-07,1.2928000000000001E-06,-1.2867000000000001E-06
0.17500000000000002,0,6.5228E-07,-2.3143000000000002E-10,-6.557E-07,1.2925000000000001E-06,-1.2864E-06
0.18000000000000002,0,6.6551999999999994E-07,-2.3128000000000003E-10,-6.6862E-07,1.2935000000000002E-06,-1.2870000000000001E-06
0.185,0,6.7952E-07,-2.3186000000000001E-10,-6.8286E-07,1.2936000000000002E-06,-1.2873000000000002E-06
0.19,0,6.9343999999999994E-07,-2.3243000000000002E-10,-6.9616E-07,1.2941E-06,-1.2876000000000002E-06
0.195,0,7.0728E-07,-2.3276E-10,-7.0956E-07,1.2937000000000002E-06,-1.2885E-06
0.2,0,7.2186E-07,-2.3574E-10,-7.2438E-07,1.2940000000000002E-06,-1.2886E-06
0.20500000000000002,0,7.3712E-07,-2.3686E-10,-7.38E-07,1.2947E-06,-1.2889E-06
0.21000000000000002,0,7.4996E-07,-2.3653E-10,-7.5258E-07,1.2945E-06,-1.289E-06
0.215,0,7.6505999999999994E-07,-2.3757000000000004E-10,-7.6754E-07,1.2949E-06,-1.2896000000000001E-06
0.22,0,7.8066E-07,-2.3969000000000003E-10,-7.8167999999999994E-07,1.2949E-06,-1.289E-06
0.225,0,7.9508E-07,-2.4181E-10,-7.9722E-07,1.2955000000000001E-06,-1.2896000000000001E-06
0.23,0,8.1134E-07,-2.4185E-10,-8.1334E-07,1.2953000000000001E-06,-1.2897000000000001E-06
0.23500000000000001,0,8.2638E-07,-2.4297000000000004E-10,-8.2942E-07,1.295E-06,-1.2899000000000001E-06
0.24000000000000002,0,8.4328E-07,-2.4498E-10,-8.4472E-07,1.2949E-06,-1.2895E-06
0.24500000000000002,0,8.5886E-07,-2.4708000000000004E-10,-8.6169999999999994E-07,1.2959000000000002E-06,-1.2901000000000002E-06
0.25,0,8.7681999999999993E-07,-2.474E-10,-8.776E-07,1.2956000000000001E-06,-1.2904000000000002E-06
0.255,0,8.9325999999999994E-07,-2.4926000000000003E-10,-8.9482E-07,1.2961000000000002E-06,-1.2910000000000002E-06
0.26,0,9.1022E-07,-2.4987000000000004E-10,-9.1155999999999994E-07,1.2956000000000001E-06,-1.2911000000000002E-06
0.265,0,9.2835999999999993E-07,-2.5255E-10,-9.3016E-07,1.2955000000000001E-06,-1.2909000000000002E-06
0.27,0,9.4578E-07,-2.5499E-10,-9.4782E-07,1.2965000000000002E-06,-1.2915E-06
0.275,0,9.6456E-07,-2.5426E-10,-9.6422E-07,1.2961000000000002E-06,-1.2919E-06
0.28,0,9.8104E-07,-2.5631E-10,-9.827E-07,1.2962000000000002E-06,-1.2916E-06
0.28500000000000003,0,1.0008E-06,-2.5859000000000003E-10,-1.00028E-06,1.2967000000000002E-06,-1.2919E-06
0.29000000000000004,0,1.0181E-06,-2.6157E-10,-1.01862E-06,1.2964000000000002E-06,-1.2916E-06
0.29500000000000004,0,1.0380399999999999E-06,-2.6245E-10,-1.03826E-06,1.2966000000000002E-06,-1.2921E-06
0.3,0,1.05576E-06,-2.6164000000000004E-10,-1.05734E-06,1.2962000000000002E-06,-1.2923E-06
0.305,0,1.0756E-06,-2.6482E-10,-1.0775E-06,1.297E-06,-1.2931000000000002E-06
0.31,0,1.09426E-06,-2.6811E-10,-1.09624E-06,1.2976E-06,-1.2940000000000002E-06
0.315,0,1.11556E-06,-2.7067E-10,-1.11498E-06,1.2982000000000001E-06,-1.2939000000000002E-06
0.32,0,1.13584E-06,-2.7156000000000004E-10,-1.13538E-06,1.2977E-06,-1.2941E-06
0.325,0,1.1605000000000002E-06,-2.7356000000000004E-10,-1.1550000000000002E-06,1.2984000000000001E-06,-1.2948E-06
0.33,0,1.1773000000000002E-06,-2.7477E-10,-1.1781000000000002E-06,1.2987000000000002E-06,-1.295E-06
0.335,0,1.2022000000000001E-06,-2.7563E-10,-1.1994000000000001E-06,1.2989000000000002E-06,-1.2955000000000001E-06
0.34,0,1.2226000000000002E-06,-2.8162E-10,-1.2215E-06,1.2978E-06,-1.2960000000000002E-06
0.34500000000000003,0,1.2460000000000002E-06,-2.8260000000000004E-10,-1.2430000000000002E-06,1.2987000000000002E-06,-1.2959000000000002E-06
0.35000000000000003,0,1.2673000000000001E-06,-2.8232E-10,-1.2672000000000001E-06,1.2993000000000002E-06,-1.2967000000000002E-06
0.35500000000000004,0,1.2923E-06,-2.8701E-10,-1.2886E-06,1.2999E-06,-1.2966000000000002E-06
0.36000000000000004,0,1.3134000000000002E-06,-2.9020000000000004E-10,-1.3125000000000001E-06,1.2996000000000002E-06,-1.2962000000000002E-06
0.365,0,1.3375000000000001E-06,-2.9295E-10,-1.3343E-06,1.2994000000000002E-06,-1.2972E-06
0.37,0,1.3619E-06,-2.9573E-10,-1.3579000000000002E-06,1.2997000000000002E-06,-1.2971E-06
0.375,0,1.3849E-06,-2.9809E-10,-1.3815000000000002E-06,1.2999E-06,-1.2975E-06
0.38,0,1.4101E-06,-3.0213E-10,-1.4064000000000002E-06,1.3001E-06,-1.2980000000000001E-06
0.385,0,1.4350000000000002E-06,-3.043E-10,-1.4316000000000002E-06,1.3002E-06,-1.2984000000000001E-06
0.39,0,1.4613E-06,-3.0604E-10,-1.4578E-06,1.2999E-06,-1.2981000000000001E-06
0.395,0,1.4887000000000003E-06,-3.0714000000000004E-10,-1.4825000000000002E-06,1.3009000000000001E-06,-1.2986000000000002E-06
0.4,0,1.5146E-06,-3.1329E-10,-1.5107000000000002E-06,1.3001E-06,-1.2978E-06
0.405,0,1.5405000000000001E-06,-3.145E-10,-1.5353000000000002E-06,1.3009000000000001E-06,-1.2986000000000002E-06
0.41000000000000003,0,1.5679E-06,-3.1730000000000003E-10,-1.5619000000000002E-06,1.3008000000000001E-06,-1.2990000000000002E-06
0.41500000000000004,0,1.5947000000000002E-06,-3.2302000000000004E-10,-1.5898000000000002E-06,1.3005E-06,-1.2997000000000002E-06
0.42000000000000004,0,1.6222000000000001E-06,-3.2514000000000003E-10,-1.6178000000000002E-06,1.3009000000000001E-06,-1.2994000000000002E-06
0.42500000000000004,0,1.6495000000000003E-06,-3.2749E-10,-1.6451000000000001E-06,1.3009000000000001E-06,-1.2996000000000002E-06
0.43,0,1.6770000000000002E-06,-3.3217E-10,-1.6730000000000001E-06,1.3014000000000002E-06,-1.2995000000000002E-06
0.435,0,1.7059000000000003E-06,-3.3531E-10,-1.7020000000000002E-06,1.3015000000000002E-06,-1.3002E-06
0.44,0,1.7361000000000002E-06,-3.3883E-10,-1.7312000000000003E-06,1.3017000000000002E-06,-1.3002E-06
0.445,0,1.7653000000000003E-06,-3.4361E-10,-1.7611000000000002E-06,1.3008000000000001E-06,-1.3005E-06
0.45,0,1.7967E-06,-3.4824000000000003E-10,-1.7957000000000002E-06,1.3018000000000002E-06,-1.3002E-06
0.455,0,1.8288000000000002E-06,-3.5039E-10,-1.8216000000000003E-06,1.3014000000000002E-06,-1.3009000000000001E-06
0.46,0,1.8586E-06,-3.5396000000000004E-10,-1.8523000000000003E-06,1.3018000000000002E-06,-1.3009000000000001E-06
0.465,0,1.8914000000000002E-06,-3.6018000000000004E-10,-1.8859000000000002E-06,1.3027E-06,-1.3015000000000002E-06
0.47000000000000003,0,1.9238E-06,-3.6487E-10,-1.9172E-06,1.3028E-06,-1.3021000000000002E-06
0.47500000000000003,0,1.9561E-06,-3.6685000000000003E-10,-1.9516E-06,1.3019000000000002E-06,-1.3015000000000002E-06
0.48000000000000004,0,1.9883E-06,-3.7153E-10,-1.9837E-06,1.3028E-06,-1.3018000000000002E-06
0.48500000000000004,0,2.0234000000000004E-06,-3.7873000000000005E-10,-2.0183000000000002E-06,1.3015000000000002E-06,-1.3015000000000002E-06
0.49000000000000005,0,2.0593000000000003E-06,-3.8188000000000003E-10,-2.0542E-06,1.3022000000000002E-06,-1.3017000000000002E-06
0.49500000000000005,0,2.0951E-06,-3.8503E-10,-2.0864E-06,1.3022000000000002E-06,-1.303E-06
0.5,0,2.1299E-06,-3.9151000000000003E-10,-2.1245E-06,1.3024000000000002E-06,-1.3031E-06
0.505,0,2.1679E-06,-3.9639E-10,-2.161E-06,1.3021000000000002E-06,-1.3034E-06
0.51,0,2.2023E-06,-4.0122000000000004E-10,-2.1961E-06,1.303E-06,-1.3035E-06
0.515,0,2.2348E-06,-4.0638000000000005E-10,-2.2307E-06,1.3034E-06,-1.3036E-06
0.52,0,2.2755E-06,-4.1303E-10,-2.2729000000000003E-06,1.3028E-06,-1.3031E-06
0.525,0,2.3168000000000004E-06,-4.1746E-10,-2.3100000000000003E-06,1.303E-06,-1.3036E-06
0.53,0,2.3562000000000004E-06,-4.2179000000000005E-10,-2.3463000000000003E-06,1.3032E-06,-1.3037000000000001E-06
0.535,0,2.3923000000000004E-06,-4.2772000000000005E-10,-2.3856E-06,1.3025000000000002E-06,-1.3033E-06
0.54,0,2.4329000000000005E-06,-4.3378000000000003E-10,-2.426E-06,1.3032E-06,-1.3039000000000001E-06
0.545,0,2.4730000000000003E-06,-4.4064000000000004E-10,-2.4665000000000004E-06,1.3028E-06,-1.3036E-06
0.55,0,2.5137E-06,-4.4566000000000004E-10,-2.5081E-06,1.3031E-06,-1.3041000000000001E-06
0.555,0,2.5556E-06,-4.5149E-10,-2.5519E-06,1.303E-06,-1.3047000000000002E-06
0.56,0,2.5978000000000004E-06,-4.5910000000000005E-10,-2.5909000000000005E-06,1.3026E-06,-1.3050000000000002E-06
0.56500000000000006,0,2.6446E-06,-4.6512000000000004E-10,-2.6359000000000005E-06,1.3029E-06,-1.3049000000000002E-06
0.57000000000000006,0,2.6863000000000004E-06,-4.6951000000000007E-10,-2.6787000000000003E-06,1.3032E-06,-1.3045000000000002E-06
0.57500000000000007,0,2.7292000000000005E-06,-4.7576E-10,-2.7201000000000004E-06,1.3027E-06,-1.3047000000000002E-06
0.58000000000000007,0,2.7742000000000005E-06,-4.8548000000000006E-10,-2.7606000000000003E-06,1.303E-06,-1.3057E-06
0.58500000000000008,0,2.8201000000000003E-06,-4.9199000000000008E-10,-2.8144E-06,1.3033E-06,-1.3064E-06
0.59000000000000008,0,2.8696000000000004E-06,-4.9646000000000006E-10,-2.8594E-06,1.3037000000000001E-06,-1.3064E-06
0.595,0,2.9133E-06,-5.0608000000000008E-10,-2.9064000000000002E-06,1.3033E-06,-1.3064E-06
0.6,0,2.9622E-06,-5.1452E-10,-2.9564E-06,1.3039000000000001E-06,-1.3065000000000001E-06
0.605,0,3.0127000000000004E-06,-5.2059000000000006E-10,-3.0024000000000003E-06,1.3041000000000001E-06,-1.3067000000000001E-06
0.61,0,3.0592000000000003E-06,-5.276E-10,-3.0525000000000004E-06,1.3039000000000001E-06,-1.3075000000000002E-06
0.615,0,3.1104000000000003E-06,-5.3711E-10,-3.1046000000000003E-06,1.3035E-06,-1.3067000000000001E-06
0.62,0,3.1654000000000002E-06,-5.4482000000000009E-10,-3.1550000000000003E-06,1.3044000000000002E-06,-1.3076000000000002E-06
0.625,0,3.2182000000000004E-06,-5.5109E-10,-3.2062000000000003E-06,1.3045000000000002E-06,-1.3078000000000002E-06
0.63,0,3.2692000000000004E-06,-5.6038000000000009E-10,-3.2595000000000003E-06,1.3044000000000002E-06,-1.3082E-06
0.635,0,3.3211000000000003E-06,-5.7007000000000008E-10,-3.3148000000000004E-06,1.3051000000000002E-06,-1.3082E-06
0.64,0,3.3727000000000003E-06,-5.7888000000000007E-10,-3.3670000000000005E-06,1.3044000000000002E-06,-1.3082E-06
0.645,0,3.4301000000000004E-06,-5.8429000000000006E-10,-3.4216000000000004E-06,1.3047000000000002E-06,-1.3091E-06
0.65,0,3.4856000000000006E-06,-5.9548E-10,-3.4746E-06,1.3050000000000002E-06,-1.3095000000000001E-06
0.655,0,3.5425000000000004E-06,-6.0451E-10,-3.5316E-06,1.3052000000000002E-06,-1.3094000000000001E-06
0.66,0,3.5985000000000004E-06,-6.1383E-10,-3.5856000000000004E-06,1.3051000000000002E-06,-1.3097000000000001E-06
0.665,0,3.6530000000000004E-06,-6.2380000000000006E-10,-3.6475000000000002E-06,1.3057E-06,-1.3098000000000002E-06
0.67,0,3.712E-06,-6.3191E-10,-3.7034000000000004E-06,1.306E-06,-1.3107000000000002E-06
0.675,0,3.7720000000000005E-06,-6.4587000000000007E-10,-3.7651E-06,1.3052000000000002E-06,-1.3101000000000002E-06
0.68,0,3.8352E-06,-6.5306E-10,-3.8246000000000006E-06,1.3059E-06,-1.3107000000000002E-06
0.685,0,3.899E-06,-6.6057E-10,-3.8888000000000008E-06,1.3052000000000002E-06,-1.3094000000000001E-06
0.69000000000000006,0,3.9655E-06,-6.7216000000000009E-10,-3.9518E-06,1.3056E-06,-1.3111E-06
0.69500000000000006,0,4.0235000000000005E-06,-6.8387E-10,-4.0098E-06,1.3061E-06,-1.3101000000000002E-06
0.70000000000000007,0,4.0891E-06,-6.9191E-10,-4.0763E-06,1.3047000000000002E-06,-1.3112E-06
0.70500000000000007,0,4.1505E-06,-7.0439000000000009E-10,-4.1402000000000006E-06,1.3055E-06,-1.3110000000000002E-06
0.71000000000000008,0,4.2188E-06,-7.1550000000000006E-10,-4.2092E-06,1.306E-06,-1.3116E-06
0.71500000000000008,0,4.2857E-06,-7.2660000000000006E-10,-4.2713E-06,1.3058E-06,-1.3119E-06
0.72000000000000008,0,4.3563E-06,-7.3874000000000008E-10,-4.337E-06,1.3055E-06,-1.3116E-06
0.72500000000000009,0,4.4295000000000005E-06,-7.4901000000000008E-10,-4.4155E-06,1.3057E-06,-1.3115E-06
0.73,0,4.4976000000000008E-06,-7.5994000000000007E-10,-4.4851000000000005E-06,1.3047000000000002E-06,-1.3118E-06
0.735,0,4.5679000000000008E-06,-7.7557E-10,-4.5564E-06,1.3063E-06,-1.3122000000000001E-06
0.74,0,4.6403E-06,-7.863400000000001E-10,-4.6296000000000005E-06,1.3056E-06,-1.3125000000000001E-06
0.745,0,4.7137E-06,-7.9839000000000007E-10,-4.6994E-06,1.3058E-06,-1.3125000000000001E-06
0.75,0,4.7877000000000008E-06,-8.1079E-10,-4.7730000000000007E-06,1.3066000000000001E-06,-1.3136000000000002E-06
0.755,0,4.869E-06,-8.2599000000000006E-10,-4.8516E-06,1.306E-06,-1.3144E-06
0.76,0,4.9393E-06,-8.3660000000000009E-10,-4.9262E-06,1.3067000000000001E-06,-1.3145E-06
0.765,0,5.0206000000000007E-06,-8.4947000000000007E-10,-4.9967000000000008E-06,1.3070000000000002E-06,-1.3144E-06
0.77,0,5.0840000000000008E-06,-8.6523E-10,-5.071E-06,1.3064E-06,-1.3138000000000002E-06
0.775,0,5.1785000000000005E-06,-8.7765000000000007E-10,-5.1613000000000009E-06,1.3074000000000002E-06,-1.3146E-06
0.78,0,5.2568E-06,-8.8982E-10,-5.2479E-06,1.3072000000000002E-06,-1.3141E-06
0.785,0,5.3511E-06,-9.0326E-10,-5.3372E-06,1.3067000000000001E-06,-1.3149000000000001E-06
0.79,0,5.4377000000000005E-06,-9.1698000000000007E-10,-5.4262000000000007E-06,1.3074000000000002E-06,-1.3153000000000001E-06
0.795,0,5.5270000000000006E-06,-9.3246000000000011E-10,-5.5117000000000009E-06,1.3057E-06,-1.3152000000000001E-06
0.8,0,5.6121000000000009E-06,-9.4846E-10,-5.5992000000000005E-06,1.3062E-06,-1.3156000000000002E-06
0.805,0,5.7003E-06,-9.6067000000000016E-10,-5.6827000000000007E-06,1.3081000000000002E-06,-1.3164000000000002E-06
0.81,0,5.7867000000000009E-06,-9.771E-10,-5.7704000000000007E-06,1.3073000000000002E-06,-1.3166000000000002E-06
0.81500000000000006,0,5.8843000000000006E-06,-9.9401000000000017E-10,-5.861E-06,1.3077000000000002E-06,-1.3162000000000002E-06
0.82000000000000006,0,5.9619000000000005E-06,-1.00795E-09,-5.9443000000000008E-06,1.3076000000000002E-06,-1.3166000000000002E-06
0.82500000000000007,0,6.0569E-06,-1.02246E-09,-6.0358000000000007E-06,1.3077000000000002E-06,-1.3166000000000002E-06
0.83000000000000007,0,6.1473E-06,-1.03893E-09,-6.134800000000001E-06,1.3081000000000002E-06,-1.3184000000000002E-06
0.83500000000000008,0,6.2488E-06,-1.05783E-09,-6.2275000000000009E-06,1.3080000000000002E-06,-1.3176E-06
0.84000000000000008,0,6.3412E-06,-1.07507E-09,-6.3252000000000009E-06,1.3079000000000002E-06,-1.3183000000000002E-06
0.84500000000000008,0,6.4417000000000005E-06,-1.08904E-09,-6.4191000000000009E-06,1.3078000000000002E-06,-1.3184000000000002E-06
0.85000000000000009,0,6.5335000000000011E-06,-1.1086100000000002E-09,-6.5143000000000005E-06,1.3076000000000002E-06,-1.3181000000000001E-06
0.85500000000000009,0,6.6355E-06,-1.1253900000000002E-09,-6.6190000000000005E-06,1.3088E-06,-1.3188000000000002E-06
0.86,0,6.7384000000000006E-06,-1.1438700000000001E-09,-6.7269000000000008E-06,1.3079000000000002E-06,-1.3188000000000002E-06
0.865,0,6.8494000000000009E-06,-1.1688E-09,-6.8270000000000009E-06,1.3081000000000002E-06,-1.3195E-06
0.87,0,6.9489000000000005E-06,-1.1797E-09,-6.9404000000000005E-06,1.3077000000000002E-06,-1.3196E-06
0.875,0,7.0657000000000008E-06,-1.2061E-09,-7.0446000000000011E-06,1.3082E-06,-1.3202E-06
0.88,0,7.1663E-06,-1.2214E-09,-7.1492000000000009E-06,1.3082E-06,-1.3201E-06
0.885,0,7.2782000000000009E-06,-1.2403E-09,-7.2611000000000007E-06,1.3079000000000002E-06,-1.3204E-06
0.89,0,7.3985E-06,-1.2595E-09,-7.3771000000000009E-06,1.3083E-06,-1.3209000000000001E-06
0.895,0,7.5136E-06,-1.2778E-09,-7.4878000000000005E-06,1.3082E-06,-1.3202E-06
0.9,0,7.626700000000001E-06,-1.2988E-09,-7.6037000000000006E-06,1.3083E-06,-1.3214000000000002E-06
0,0.15,-2.6408E-07,1.6300000000000001E-12,2.464E-07,1.3131000000000002E-06,-1.3033E-06
0.005,0.15,7.4356E-07,7.9000000000000007E-13,-2.4473000000000003E-06,1.3139E-06,-1.3039000000000001E-06
0.01,0.15,4.9119E-06,-5.7E-13,-4.9241000000000008E-06,1.3134000000000002E-06,-1.3048000000000002E-06
0.015000000000000001,0.15,7.0294000000000008E-06,1.2000000000000002E-13,-7.0360000000000009E-06,1.3129000000000002E-06,-1.3046000000000002E-06
0.02,0.15,8.8798000000000009E-06,7.4000000000000008E-13,-8.8874E-06,1.3138000000000002E-06,-1.3039000000000001E-06
0.025,0.15,1.05429E-05,-2.6500000000000002E-12,-1.05537E-05,1.3143E-06,-1.3048000000000002E-06
0.030000000000000002,0.15,1.2032000000000001E-05,-1E-12,-1.2002E-05,1.3137000000000002E-06,-1.3052000000000002E-06
0.035,0.15,1.3322E-05,-3.66E-12,-1.3328E-05,1.3147E-06,-1.3057E-06
0.04,0.15,1.4494E-05,-5.3600000000000006E-12,-1.4492000000000001E-05,1.3141E-06,-1.3058E-06
0.045000000000000005,0.15,1.558E-05,-3.87E-12,-1.558E-05,1.3138000000000002E-06,-1.306E-06
0.05,0.15,1.6554E-05,-3.9300000000000004E-12,-1.6548E-05,1.3155000000000002E-06,-1.3051000000000002E-06
0.055,0.15,1.7444E-05,-5.59E-12,-1.7466000000000002E-05,1.3147E-06,-1.3059E-06
0.060000000000000005,0.15,1.8304E-05,-6.1300000000000007E-12,-1.8272E-05,1.314E-06,-1.3059E-06
0.065,0.15,1.9062E-05,-3.6000000000000004E-12,-1.9072E-05,1.3148E-06,-1.3062E-06
0.07,0.15,1.9782E-05,-7.670000000000001E-12,-1.9798E-05,1.3146E-06,-1.3058E-06
0.075,0.15,2.0484000000000002E-05,-6.9900000000000007E-12,-2.0526E-05,1.3135000000000002E-06,-1.306E-06
0.08,0.15,2.1156000000000002E-05,-5.9E-12,-2.114E-05,1.314E-06,-1.3061E-06
0.085,0.15,2.1814E-05,-7.7800000000000012E-12,-2.1798E-05,1.3144E-06,-1.3063E-06
0.090000000000000011,0.15,2.2414E-05,-8.23E-12,-2.2460000000000002E-05,1.3141E-06,-1.3069000000000001E-06
0.095,0.15,2.305E-05,-8.51E-12,-2.301E-05,1.314E-06,-1.3069000000000001E-06
0.1,0.15,2.3614E-05,-7.07E-12,-2.362E-05,1.314E-06,-1.3072000000000002E-06
0.10500000000000001,0.15,2.4184E-05,-8.97E-12,-2.4212E-05,1.3134000000000002E-06,-1.3064E-06
0.11,0.15,2.4772E-05,-9.1800000000000009E-12,-2.4792000000000003E-05,1.3146E-06,-1.3074000000000002E-06
0.115,0.15,2.5338E-05,-7.83E-12,-2.5326E-05,1.3132000000000002E-06,-1.3064E-06
0.12000000000000001,0.15,2.5918E-05,-1.1120000000000001E-11,-2.591E-05,1.314E-06,-1.3070000000000002E-06
0.125,0.15,2.6494E-05,-8.4700000000000009E-12,-2.6504000000000002E-05,1.3135000000000002E-06,-1.3069000000000001E-06
0.13,0.15,2.7048000000000003E-05,-8.5900000000000012E-12,-2.7062E-05,1.3147E-06,-1.3069000000000001E-06
0.135,0.15,2.7602E-05,-1.096E-11,-2.7634E-05,1.3144E-06,-1.3067000000000001E-06
0.14,0.15,2.8206E-05,-1.0320000000000001E-11,-2.8216000000000002E-05,1.3134000000000002E-06,-1.3067000000000001E-06
0.14500000000000002,0.15,2.8732000000000002E-05,-9.4200000000000015E-12,-2.8742E-05,1.3131000000000002E-06,-1.3072000000000002E-06
0.15,0.15,2.9336000000000002E-05,-9.6100000000000013E-12,-2.9328E-05,1.3136000000000002E-06,-1.3069000000000001E-06
0.155,0.15,2.9904E-05,-1.0600000000000001E-11,-2.9896E-05,1.3135000000000002E-06,-1.3067000000000001E-06
0.16,0.15,3.0462E-05,-9.6900000000000009E-12,-3.046E-05,1.3138000000000002E-06,-1.3069000000000001E-06
0.165,0.15,3.107E-05,-1.201E-11,-3.1066000000000004E-05,1.3134000000000002E-06,-1.3079000000000002E-06
0.17,0.15,3.166E-05,-1.14E-11,-3.1648E-05,1.3146E-06,-1.3073000000000002E-06
0.17500000000000002,0.15,3.228E-05,-1.2120000000000001E-11,-3.2290000000000004E-05,1.3143E-06,-1.3081000000000002E-06
0.18000000000000002,0.15,3.2878E-05,-1.1040000000000001E-11,-3.2878E-05,1.3143E-06,-1.3080000000000002E-06
0.185,0.15,3.3504E-05,-1.2140000000000001E-11,-3.3474E-05,1.3146E-06,-1.3085E-06
0.19,0.15,3.4070000000000004E-05,-1.3250000000000001E-11,-3.4096E-05,1.3143E-06,-1.3081000000000002E-06
0.195,0.15,3.469E-05,-1.1640000000000001E-11,-3.4748E-05,1.3139E-06,-1.3078000000000002E-06
0.2,0.15,3.5386E-05,-1.262E-11,-3.54E-05,1.314E-06,-1.3081000000000002E-06
0.20500000000000002,0.15,3.604E-05,-1.148E-11,-3.6034E-05,1.3130000000000002E-06,-1.3085E-06
0.21000000000000002,0.15,3.6716E-05,-1.2240000000000001E-11,-3.6728E-05,1.3134000000000002E-06,-1.3087E-06
0.215,0.15,3.7326E-05,-1.2350000000000001E-11,-3.7336E-05,1.314E-06,-1.3084E-06
0.22,0.15,3.8002E-05,-1.2940000000000001E-11,-3.7958E-05,1.3145E-06,-1.3096000000000001E-06
0.225,0.15,3.8664E-05,-1.3670000000000001E-11,-3.8672E-05,1.3143E-06,-1.3092E-06
0.23,0.15,3.938E-05,-1.513E-11,-3.9344E-05,1.3135000000000002E-06,-1.3083E-06
0.23500000000000001,0.15,3.9992E-05,-1.5250000000000002E-11,-3.9994000000000004E-05,1.314E-06,-1.3094000000000001E-06
0.24000000000000002,0.15,4.0726E-05,-1.4300000000000002E-11,-4.0728E-05,1.3146E-06,-1.3089E-06
0.24500000000000002,0.15,4.1406E-05,-1.519E-11,-4.1424E-05,1.3144E-06,-1.3087E-06
0.25,0.15,4.2154E-05,-1.666E-11,-4.2094E-05,1.3136000000000002E-06,-1.3097000000000001E-06
0.255,0.15,4.284E-05,-1.59E-11,-4.2786E-05,1.3134000000000002E-06,-1.3091E-06
0.26,0.15,4.3566E-05,-1.403E-11,-4.3588000000000003E-05,1.3141E-06,-1.3098000000000002E-06
0.265,0.15,4.431E-05,-1.6290000000000003E-11,-4.4332E-05,1.3141E-06,-1.3097000000000001E-06
0.27,0.15,4.5054E-05,-1.5580000000000003E-11,-4.5062E-05,1.3141E-06,-1.3104000000000002E-06
0.275,0.15,4.5842E-05,-1.593E-11,-4.5856E-05,1.3144E-06,-1.3092E-06
0.28,0.15,4.665E-05,-1.8560000000000002E-11,-4.6616E-05,1.3147E-06,-1.3100000000000002E-06
0.28500000000000003,0.15,4.7446E-05,-1.837E-11,-4.7416E-05,1.314E-06,-1.3100000000000002E-06
0.29000000000000004,0.15,4.8198E-05,-1.845E-11,-4.821E-05,1.3149000000000001E-06,-1.3104000000000002E-06
0.29500000000000004,0.15,4.8994E-05,-1.8870000000000002E-11,-4.901E-05,1.3147E-06,-1.3101000000000002E-06
0.3,0.15,4.9792E-05,-2.0620000000000002E-11,-4.9800000000000004E-05,1.3146E-06,-1.3103000000000002E-06
0.305,0.15,5.0650000000000005E-05,-1.9820000000000002E-11,-5.0682E-05,1.3146E-06,-1.3107000000000002E-06
0.31,0.15,5.148E-05,-2.007E-11,-5.1466000000000005E-05,1.3149000000000001E-06,-1.3103000000000002E-06
0.315,0.15,5.2278E-05,-2.3240000000000002E-11,-5.2294000000000004E-05,1.3155000000000002E-06,-1.3113E-06
0.32,0.15,5.3154E-05,-2.1990000000000003E-11,-5.3124E-05,1.3148E-06,-1.3117E-06
0.325,0.15,5.3992E-05,-2.2550000000000002E-11,-5.3956E-05,1.3144E-06,-1.3108000000000002E-06
0.33,0.15,5.4854E-05,-2.4990000000000002E-11,-5.4846E-05,1.3153000000000001E-06,-1.3114E-06
0.335,0.15,5.5752000000000004E-05,-2.544E-11,-5.5758000000000004E-05,1.3144E-06,-1.3114E-06
0.34,0.15,5.6616E-05,-2.4740000000000003E-11,-5.6620000000000003E-05,1.314E-06,-1.3117E-06
0.34500000000000003,0.15,5.7478E-05,-2.722E-11,-5.749E-05,1.3151000000000001E-06,-1.3125000000000001E-06
0.35000000000000003,0.15,5.8374E-05,-2.7400000000000004E-11,-5.8376000000000005E-05,1.3146E-06,-1.3124000000000001E-06
0.35500000000000004,0.15,5.9348E-05,-2.6430000000000003E-11,-5.9292E-05,1.3159000000000002E-06,-1.3123000000000001E-06
0.36000000000000004,0.15,6.0254E-05,-2.8560000000000003E-11,-6.0230000000000004E-05,1.3154000000000002E-06,-1.3125000000000001E-06
0.365,0.15,6.1194E-05,-3.0760000000000005E-11,-6.1180000000000007E-05,1.3149000000000001E-06,-1.3129000000000002E-06
0.37,0.15,6.2188000000000008E-05,-3.019E-11,-6.2072E-05,1.3152000000000001E-06,-1.3126000000000002E-06
0.375,0.15,6.3106E-05,-3.2460000000000003E-11,-6.3102E-05,1.3160000000000002E-06,-1.3134000000000002E-06
0.38,0.15,6.412E-05,-3.175E-11,-6.3992E-05,1.3154000000000002E-06,-1.3122000000000001E-06
0.385,0.15,6.5002E-05,-3.315E-11,-6.501E-05,1.3150000000000001E-06,-1.3133000000000002E-06
0.39,0.15,6.6008000000000009E-05,-3.366E-11,-6.6026000000000008E-05,1.3152000000000001E-06,-1.3131000000000002E-06
0.395,0.15,6.6996000000000007E-05,-3.533E-11,-6.697E-05,1.3152000000000001E-06,-1.3132000000000002E-06
0.4,0.15,6.8074E-05,-3.5630000000000004E-11,-6.8064E-05,1.3153000000000001E-06,-1.3135000000000002E-06
0.405,0.15,6.907E-05,-3.7240000000000005E-11,-6.9092000000000009E-05,1.3159000000000002E-06,-1.3138000000000002E-06
0.41000000000000003,0.15,7.017E-05,-4.0440000000000005E-11,-7.0086E-05,1.3153000000000001E-06,-1.3132000000000002E-06
0.41500000000000004,0.15,7.1094000000000007E-05,-4.021E-11,-7.1078E-05,1.3163000000000002E-06,-1.3145E-06
0.42000000000000004,0.15,7.2288E-05,-4.027E-11,-7.2232000000000009E-05,1.3154000000000002E-06,-1.3139E-06
0.42500000000000004,0.15,7.333E-05,-4.279E-11,-7.3268E-05,1.3159000000000002E-06,-1.3139E-06
0.43,0.15,7.4422E-05,-4.44E-11,-7.4378E-05,1.3152000000000001E-06,-1.314E-06
0.435,0.15,7.5558E-05,-4.469E-11,-7.5514000000000009E-05,1.3159000000000002E-06,-1.3149000000000001E-06
0.44,0.15,7.665E-05,-4.705E-11,-7.6688000000000008E-05,1.3152000000000001E-06,-1.3147E-06
0.445,0.15,7.7804E-05,-4.993E-11,-7.7842E-05,1.3154000000000002E-06,-1.3145E-06
0.45,0.15,7.8998E-05,-4.8750000000000006E-11,-7.897E-05,1.3151000000000001E-06,-1.3149000000000001E-06
0.455,0.15,8.0156E-05,-5.19E-11,-8.0180000000000008E-05,1.3151000000000001E-06,-1.3146E-06
0.46,0.15,8.1280000000000008E-05,-5.5110000000000004E-11,-8.1222E-05,1.3151000000000001E-06,-1.3146E-06
0.465,0.15,8.2488E-05,-5.499E-11,-8.2452E-05,1.3151000000000001E-06,-1.3148E-06
0.47000000000000003,0.15,8.3682E-05,-5.674E-11,-8.3668E-05,1.3153000000000001E-06,-1.3153000000000001E-06
0.47500000000000003,0.15,8.4884000000000009E-05,-5.847E-11,-8.4932E-05,1.3153000000000001E-06,-1.3160000000000002E-06
0.48000000000000004,0.15,8.6150000000000007E-05,-6.022E-11,-8.6214E-05,1.3157000000000002E-06,-1.3149000000000001E-06
0.48500000000000004,0.15,8.7414E-05,-6.2300000000000007E-11,-8.7394E-05,1.3159000000000002E-06,-1.3158000000000002E-06
0.49000000000000005,0.15,8.864200000000001E-05,-6.610000000000001E-11,-8.8622E-05,1.3153000000000001E-06,-1.3158000000000002E-06
0.49500000000000005,0.15,8.9952000000000009E-05,-6.541000000000001E-11,-8.9954E-05,1.3162000000000002E-06,-1.3161000000000002E-06
0.5,0.15,9.1206000000000007E-05,-6.702E-11,-9.127E-05,1.3155000000000002E-06,-1.3171E-06
0.505,0.15,9.2566000000000008E-05,-7.2530000000000007E-11,-9.2560000000000008E-05,1.3162000000000002E-06,-1.317E-06
0.51,0.15,9.384000000000001E-05,-7.3760000000000012E-11,-9.384000000000001E-05,1.3159000000000002E-06,-1.3159000000000002E-06
0.515,0.15,9.5228E-05,-7.5480000000000007E-11,-9.5174000000000007E-05,1.3158000000000002E-06,-1.3162000000000002E-06
0.52,0.15,9.656600000000001E-05,-7.8840000000000009E-11,-9.6544E-05,1.3155000000000002E-06,-1.3163000000000002E-06
0.525,0.15,9.7862E-05,-8.119E-11,-9.7980000000000007E-05,1.3153000000000001E-06,-1.3166000000000002E-06
0.53,0.15,9.9338E-05,-8.222E-11,-9.932E-05,1.3164000000000002E-06,-1.3166000000000002E-06
0.535,0.15,0.000100722,-8.6120000000000009E-11,-0.00010072,1.3154000000000002E-06,-1.3172E-06
0.54,0.15,0.000102126,-8.825E-11,-0.000102124,1.3160000000000002E-06,-1.3176E-06
0.545,0.15,0.000103526,-8.9510000000000009E-11,-0.00010348,1.3159000000000002E-06,-1.3175E-06
0.55,0.15,0.000104914,-9.5220000000000008E-11,-0.000104924,1.3155000000000002E-06,-1.3169E-06
0.555,0.15,0.000106402,-9.556E-11,-0.000106364,1.3153000000000001E-06,-1.3172E-06
0.56,0.15,0.000107862,-9.8550000000000011E-11,-0.00010790000000000001,1.3147E-06,-1.3173E-06
0.56500000000000006,0.15,0.000109352,-1.0285000000000001E-10,-0.00010935,1.3154000000000002E-06,-1.3173E-06
0.57000000000000006,0.15,0.000110866,-1.0622000000000001E-10,-0.000110808,1.3155000000000002E-06,-1.3179000000000001E-06
0.57500000000000007,0.15,0.000112448,-1.0867000000000001E-10,-0.000112448,1.3146E-06,-1.3173E-06
0.58000000000000007,0.15,0.00011397000000000001,-1.1066000000000001E-10,-0.000113898,1.3153000000000001E-06,-1.3183000000000002E-06
0.58500000000000008,0.15,0.00011578,-1.145E-10,-0.00011548,1.3162000000000002E-06,-1.3185000000000002E-06
0.59000000000000008,0.15,0.00011736,-1.1703E-10,-0.00011706000000000001,1.3160000000000002E-06,-1.3190000000000002E-06
0.595,0.15,0.000119,-1.2321E-10,-0.00011868000000000001,1.3157000000000002E-06,-1.3183000000000002E-06
0.6,0.15,0.00012078,-1.238E-10,-0.00012026,1.3163000000000002E-06,-1.3193000000000002E-06
0.605,0.15,0.00012232,-1.2907E-10,-0.00012194,1.3169E-06,-1.3194000000000002E-06
0.61,0.15,0.00012388,-1.3072000000000002E-10,-0.00012358,1.3162000000000002E-06,-1.3188000000000002E-06
0.615,0.15,0.00012558,-1.3717E-10,-0.00012534000000000002,1.3165000000000002E-06,-1.3198E-06
0.62,0.15,0.00012726,-1.4235E-10,-0.00012686000000000002,1.3162000000000002E-06,-1.3192000000000002E-06
0.625,0.15,0.00012900000000000002,-1.4392E-10,-0.00012868,1.3161000000000002E-06,-1.3198E-06
0.63,0.15,0.00013066,-1.4836000000000002E-10,-0.00013026000000000002,1.3164000000000002E-06,-1.32E-06
0.635,0.15,0.00013236,-1.5452E-10,-0.00013198000000000002,1.3153000000000001E-06,-1.3196E-06
0.64,0.15,0.00013426,-1.572E-10,-0.00013392000000000002,1.3155000000000002E-06,-1.3196E-06
0.645,0.15,0.00013592,-1.6112E-10,-0.00013564,1.3159000000000002E-06,-1.3196E-06
0.65,0.15,0.00013766,-1.6753000000000002E-10,-0.00013744,1.3156000000000002E-06,-1.3202E-06
0.655,0.15,0.00013954,-1.7273E-10,-0.00013914,1.3154000000000002E-06,-1.3203E-06
0.66,0.15,0.00014126,-1.7576000000000002E-10,-0.00014104000000000002,1.3162000000000002E-06,-1.3206000000000001E-06
0.665,0.15,0.00014330000000000001,-1.7978000000000002E-10,-0.00014294,1.3162000000000002E-06,-1.3208000000000001E-06
0.67,0.15,0.00014508000000000001,-1.8486000000000002E-10,-0.0001448,1.3159000000000002E-06,-1.3213000000000002E-06
0.675,0.15,0.00014694,-1.9046E-10,-0.00014658,1.3161000000000002E-06,-1.3215000000000002E-06
0.68,0.15,0.00014900000000000002,-1.9424000000000002E-10,-0.00014866,1.3158000000000002E-06,-1.3205E-06
0.685,0.15,0.0001507,-2.0146000000000002E-10,-0.00015048,1.3168E-06,-1.3223E-06
0.69000000000000006,0.15,0.0001528,-2.0852000000000002E-10,-0.00015244,1.3165000000000002E-06,-1.3218000000000002E-06
0.69500000000000006,0.15,0.00015484,-2.0965000000000002E-10,-0.00015456,1.3168E-06,-1.3221000000000002E-06
0.70000000000000007,0.15,0.00015680000000000002,-2.1661000000000002E-10,-0.00015652,1.3148E-06,-1.3218000000000002E-06
0.70500000000000007,0.15,0.00015884000000000002,-2.2416E-10,-0.00015856,1.3167E-06,-1.3220000000000002E-06
0.71000000000000008,0.15,0.00016086,-2.2792000000000003E-10,-0.00016076,1.3168E-06,-1.3223E-06
0.71500000000000008,0.15,0.00016304,-2.3384000000000004E-10,-0.00016258,1.3161000000000002E-06,-1.323E-06
0.72000000000000008,0.15,0.00016516,-2.4133000000000003E-10,-0.00016480000000000002,1.3169E-06,-1.3224E-06
0.72500000000000009,0.15,0.00016714,-2.461E-10,-0.00016680000000000002,1.3172E-06,-1.3232E-06
0.73,0.15,0.00016938,-2.5169000000000004E-10,-0.00016910000000000002,1.317E-06,-1.3233E-06
0.735,0.15,0.00017150000000000002,-2.5913E-10,-0.00017132,1.3169E-06,-1.3232E-06
0.74,0.15,0.00017370000000000002,-2.6544E-10,-0.00017344000000000002,1.3169E-06,-1.3240000000000002E-06
0.745,0.15,0.00017590000000000002,-2.7195000000000003E-10,-0.0001756,1.3171E-06,-1.3240000000000002E-06
0.75,0.15,0.00017810000000000002,-2.7876000000000003E-10,-0.00017768000000000002,1.3180000000000001E-06,-1.3248000000000002E-06
0.755,0.15,0.00018040000000000002,-2.8551000000000003E-10,-0.00018010000000000001,1.3168E-06,-1.3244000000000002E-06
0.76,0.15,0.00018274,-2.9290000000000004E-10,-0.00018248,1.3172E-06,-1.3255E-06
0.765,0.15,0.00018492,-2.9963000000000003E-10,-0.00018464000000000002,1.3167E-06,-1.3246000000000002E-06
0.77,0.15,0.00018722,-3.0716E-10,-0.00018692,1.3171E-06,-1.3254E-06
0.775,0.15,0.00018966000000000002,-3.1582E-10,-0.0001895,1.3174E-06,-1.3255E-06
0.78,0.15,0.00019206,-3.2082000000000004E-10,-0.00019168,1.3175E-06,-1.3261E-06
0.785,0.15,0.0001944,-3.2897E-10,-0.00019414,1.3175E-06,-1.3264000000000001E-06
0.79,0.15,0.00019682,-3.3839E-10,-0.00019632000000000002,1.3176E-06,-1.3264000000000001E-06
0.795,0.15,0.00019934,-3.4585000000000005E-10,-0.00019894000000000002,1.3175E-06,-1.3265000000000001E-06
0.8,0.15,0.00020164,-3.5404000000000005E-10,-0.00020136,1.3177000000000001E-06,-1.3266000000000001E-06
0.805,0.15,0.00020414,-3.6414000000000005E-10,-0.00020388,1.3183000000000002E-06,-1.3269000000000002E-06
0.81,0.15,0.00020688000000000003,-3.7157000000000004E-10,-0.00020654,1.3180000000000001E-06,-1.3273000000000002E-06
0.81500000000000006,0.15,0.00020912,-3.7812000000000003E-10,-0.00020888000000000002,1.3181000000000001E-06,-1.3274000000000002E-06
0.82000000000000006,0.15,0.00021180000000000003,-3.8943E-10,-0.00021164,1.3182000000000001E-06,-1.3279000000000002E-06
0.82500000000000007,0.15,0.00021442000000000002,-3.9770000000000003E-10,-0.00021392,1.3177000000000001E-06,-1.3285E-06
0.83000000000000007,0.15,0.00021690000000000001,-4.0668000000000004E-10,-0.00021664,1.3180000000000001E-06,-1.3279000000000002E-06
0.83500000000000008,0.15,0.00021974,-4.1660000000000004E-10,-0.00021940000000000002,1.3182000000000001E-06,-1.3283E-06
0.84000000000000008,0.15,0.0002224,-4.2555000000000005E-10,-0.000222,1.3184000000000002E-06,-1.3288E-06
0.84500000000000008,0.15,0.00022518,-4.3484E-10,-0.00022478000000000003,1.3182000000000001E-06,-1.3283E-06
0.85000000000000009,0.15,0.00022774,-4.44E-10,-0.00022774,1.3186000000000002E-06,-1.3286E-06
0.85500000000000009,0.15,0.00023042,-4.5687000000000005E-10,-0.00023048,1.3178000000000001E-06,-1.3288E-06
0.86,0.15,0.00023346,-4.6551000000000003E-10,-0.00023324,1.3182000000000001E-06,-1.3294000000000001E-06
0.865,0.15,0.00023620000000000002,-4.7566E-10,-0.00023604000000000002,1.3192000000000002E-06,-1.3301000000000002E-06
0.87,0.15,0.00023916,-4.8796E-10,-0.00023894,1.3186000000000002E-06,-1.3301000000000002E-06
0.875,0.15,0.00024196000000000002,-4.9801E-10,-0.00024168,1.3178000000000001E-06,-1.3299000000000002E-06
0.88,0.15,0.00024498,-5.0679000000000007E-10,-0.00024450000000000003,1.3181000000000001E-06,-1.3306000000000002E-06
0.885,0.15,0.00024802,-5.1889000000000006E-10,-0.00024758,1.3185000000000002E-06,-1.3306000000000002E-06
0.89,0.15,0.00025082,-5.3034000000000005E-10,-0.0002504,1.3183000000000002E-06,-1.3307000000000002E-06
0.895,0.15,0.00025376,-5.4121E-10,-0.00025320000000000003,1.3186000000000002E-06,-1.3312E-06
0.9,0.15,0.00025656,-5.5183E-10,-0.00025652,1.3187000000000002E-06,-1.3314E-06
0,0.3,-1.1699300000000002E-05,3.0938E-10,1.1500800000000002E-05,1.3226E-06,-1.3126000000000002E-06
0.005,0.3,6.6658E-05,3.0507E-10,-6.261E-05,1.323E-06,-1.3132000000000002E-06
0.01,0.3,0.00014866,2.9942000000000004E-10,-0.00014818,1.3234000000000001E-06,-1.3139E-06
0.015000000000000001,0.3,0.00021716000000000002,2.9512E-10,-0.00021706,1.3227E-06,-1.3136000000000002E-06
0.02,0.3,0.00027966000000000004,2.9220000000000004E-10,-0.00027912,1.3237000000000001E-06,-1.3138000000000002E-06
0.025,0.3,0.00033694000000000004,2.911E-10,-0.00033674000000000003,1.3236000000000001E-06,-1.3141E-06
0.030000000000000002,0.3,0.0003885,2.871E-10,-0.00038802000000000004,1.3226E-06,-1.3144E-06
0.035,0.3,0.0004358,2.8346E-10,-0.00043584,1.3239000000000002E-06,-1.3144E-06
0.04,0.3,0.00047888000000000005,2.8266000000000004E-10,-0.00047840000000000003,1.3227E-06,-1.3144E-06
0.045000000000000005,0.3,0.00051868,2.8065E-10,-0.0005186,1.323E-06,-1.3141E-06
0.05,0.3,0.00055468,2.7707E-10,-0.00055454000000000007,1.3232E-06,-1.3145E-06
0.055,0.3,0.00058890000000000006,2.7559000000000003E-10,-0.00058848000000000006,1.3228E-06,-1.3144E-06
0.060000000000000005,0.3,0.00061962000000000009,2.7344000000000004E-10,-0.00061908,1.3223E-06,-1.3149000000000001E-06
0.065,0.3,0.00064874000000000008,2.7068000000000004E-10,-0.00064848,1.323E-06,-1.3144E-06
0.07,0.3,0.00067534000000000008,2.6903E-10,-0.00067528,1.3225E-06,-1.3150000000000001E-06
0.075,0.3,0.00070084,2.6846E-10,-0.00070050000000000006,1.323E-06,-1.3144E-06
0.08,0.3,0.0007253400000000001,2.6808E-10,-0.00072494000000000009,1.3227E-06,-1.314E-06
0.085,0.3,0.00074778000000000008,2.6594E-10,-0.0007475,1.3224E-06,-1.3150000000000001E-06
0.090000000000000011,0.3,0.00077002000000000006,2.6546000000000003E-10,-0.00076958000000000007,1.3224E-06,-1.3146E-06
0.095,0.3,0.00079052000000000007,2.6405000000000003E-10,-0.00079014,1.3224E-06,-1.3152000000000001E-06
0.1,0.3,0.00081074,2.6120000000000004E-10,-0.00081022000000000006,1.3226E-06,-1.3152000000000001E-06
0.10500000000000001,0.3,0.00082998,2.6216E-10,-0.00082994,1.3223E-06,-1.3149000000000001E-06
0.11,0.3,0.00084874000000000006,2.613E-10,-0.00084874000000000006,1.323E-06,-1.3153000000000001E-06
0.115,0.3,0.00086702,2.579E-10,-0.00086654000000000006,1.3224E-06,-1.3149000000000001E-06
0.12000000000000001,0.3,0.00088508,2.5944000000000004E-10,-0.00088476000000000006,1.3221000000000002E-06,-1.3149000000000001E-06
0.125,0.3,0.0009028,2.5684E-10,-0.0009026,1.3221000000000002E-06,-1.3149000000000001E-06
0.13,0.3,0.0009194400000000001,2.5739000000000003E-10,-0.00091958,1.3221000000000002E-06,-1.3159000000000002E-06
0.135,0.3,0.00093594,2.5496E-10,-0.00093634,1.3225E-06,-1.3158000000000002E-06
0.14,0.3,0.00095364000000000006,2.5493E-10,-0.00095354,1.3229E-06,-1.3158000000000002E-06
0.14500000000000002,0.3,0.00096918,2.5371E-10,-0.00096962,1.3221000000000002E-06,-1.3159000000000002E-06
0.15,0.3,0.00098686,2.5184000000000003E-10,-0.00098624,1.3229E-06,-1.3158000000000002E-06
0.155,0.3,0.00100324,2.5383000000000004E-10,-0.0010026800000000002,1.3232E-06,-1.3163000000000002E-06
0.16,0.3,0.00101972,2.5465E-10,-0.0010190800000000001,1.3228E-06,-1.3162000000000002E-06
0.165,0.3,0.0010350000000000001,2.5229E-10,-0.00103516,1.3231E-06,-1.3159000000000002E-06
0.17,0.3,0.00105138,2.5265E-10,-0.00105122,1.3228E-06,-1.3168E-06
0.17500000000000002,0.3,0.00106776,2.5241E-10,-0.00106762,1.3220000000000002E-06,-1.3161000000000002E-06
