Repository: DecaMeron23/Caratterizzazione-Mosfet

# Studio della tolleranza alle radiazioni ionizzanti di MOSFET in tecnologia 28nm

## Tesi triennale d'Ingegneria Informatica

### Autori:

* Nicola Cattaneo
* Emilio Meroni

### Divisione Cartelle
* **Tesi** Cartella contenente il materiale per la produzione della tesi
* **Script Statiche** Cartella contentente tutti gli script per le analisi delle misure statiche.
* **Script Rumore** Cartella contentente tutti gli script per le analisi delle misure di rumore.
* **Misure Statiche** Cartella contenente le misure statiche
* **Misure Statiche** Cartella contenente le misure di rumore
* **Altri Script** Script di riferimento

File: Misure statiche/N4/Chip4NMOS_1Grad/N4-200-30/id_vgs.csv (part 1 of 4)
I/V Sweep,id_vgs
RecordTime,02/21/2024 09:42:57
Device ID,
Count,1
Flag,
Remarks,
vg,vd,id,ig,is,iavdd,ignd
-0.3,0,-6.1432E-09,-4.64444E-08,-5.7594000000000008E-10,1.2937000000000002E-06,-1.2390000000000001E-06
-0.29500000000000004,0,-6.2622E-09,-4.1412999999999995E-08,-5.7701000000000006E-10,1.2953000000000001E-06,-1.2444E-06
-0.29000000000000004,0,-6.285E-09,-3.71822E-08,-5.802E-10,1.2962000000000002E-06,-1.2494E-06
-0.28500000000000003,0,-6.2909E-09,-3.3513599999999996E-08,-5.8114E-10,1.2971E-06,-1.2536000000000002E-06
-0.28,0,-6.3014E-09,-3.01994E-08,-5.8175000000000008E-10,1.2975E-06,-1.2576E-06
-0.275,0,-6.3135E-09,-2.7251999999999998E-08,-5.8624E-10,1.2976E-06,-1.2613E-06
-0.27,0,-6.3203E-09,-2.44914E-08,-5.8680000000000008E-10,1.2986000000000002E-06,-1.2642000000000001E-06
-0.265,0,-6.3343E-09,-2.2112399999999998E-08,-5.9010000000000006E-10,1.2996000000000002E-06,-1.2677000000000002E-06
-0.26,0,-6.3391E-09,-1.9847E-08,-5.9424E-10,1.2996000000000002E-06,-1.2701000000000001E-06
-0.255,0,-6.3479E-09,-1.78862E-08,-5.9566000000000009E-10,1.3004E-06,-1.2723E-06
-0.25,0,-6.3499E-09,-1.61506E-08,-5.9698E-10,1.3009000000000001E-06,-1.2755000000000001E-06
-0.24500000000000002,0,-6.3588E-09,-1.4581799999999999E-08,-5.9607000000000009E-10,1.3010000000000001E-06,-1.2773E-06
-0.24000000000000002,0,-6.361E-09,-1.3132799999999998E-08,-5.9655000000000008E-10,1.3029E-06,-1.28E-06
-0.23500000000000001,0,-6.3597E-09,-1.1845199999999999E-08,-5.9797000000000006E-10,1.3029E-06,-1.2811000000000001E-06
-0.23,0,-6.3687E-09,-1.0689999999999998E-08,-5.9706E-10,1.303E-06,-1.2832E-06
-0.225,0,-6.3863E-09,-9.6568E-09,-6.0563E-10,1.3040000000000001E-06,-1.2852000000000002E-06
-0.22,0,-6.4042E-09,-8.7117E-09,-6.044E-10,1.3046000000000002E-06,-1.2865E-06
-0.215,0,-6.4131E-09,-7.8466E-09,-6.037000000000001E-10,1.3058E-06,-1.2885E-06
-0.21000000000000002,0,-6.4193E-09,-7.0899E-09,-6.031E-10,1.3058E-06,-1.2893E-06
-0.20500000000000002,0,-6.4302E-09,-6.3973E-09,-6.0452E-10,1.3067000000000001E-06,-1.2913E-06
-0.2,0,-6.4469E-09,-5.786E-09,-6.0519000000000006E-10,1.3067000000000001E-06,-1.2916E-06
-0.195,0,-6.4594E-09,-5.2149E-09,-6.0264E-10,1.3078000000000002E-06,-1.2934000000000002E-06
-0.19,0,-6.4684E-09,-4.7218E-09,-5.9956E-10,1.3086E-06,-1.2940000000000002E-06
-0.185,0,-6.4733E-09,-4.2556E-09,-6.0035E-10,1.3092E-06,-1.2951E-06
-0.18000000000000002,0,-6.4922E-09,-3.8453E-09,-5.9526000000000007E-10,1.3101000000000002E-06,-1.2965000000000002E-06
-0.17500000000000002,0,-6.4992E-09,-3.4634E-09,-5.964200000000001E-10,1.3104000000000002E-06,-1.2975E-06
-0.17,0,-6.5055E-09,-3.1343E-09,-5.9032000000000009E-10,1.3103000000000002E-06,-1.297E-06
-0.165,0,-6.523E-09,-2.8371E-09,-5.8601E-10,1.3109000000000002E-06,-1.2977E-06
-0.16,0,-6.5374E-09,-2.5636E-09,-5.822E-10,1.3111E-06,-1.2990000000000002E-06
-0.155,0,-6.5446E-09,-2.3212E-09,-5.7759000000000007E-10,1.3121000000000001E-06,-1.3E-06
-0.15,0,-6.5538E-09,-2.1014E-09,-5.7004E-10,1.3115E-06,-1.3E-06
-0.14500000000000002,0,-6.5713E-09,-1.9098E-09,-5.6185000000000008E-10,1.3119E-06,-1.2998E-06
-0.14,0,-6.5852999999999996E-09,-1.7235E-09,-5.5522000000000007E-10,1.312E-06,-1.3014000000000002E-06
-0.135,0,-6.6053E-09,-1.5694E-09,-5.5228000000000008E-10,1.3128000000000002E-06,-1.3017000000000002E-06
-0.13,0,-6.6174E-09,-1.424E-09,-5.3923E-10,1.3136000000000002E-06,-1.3026E-06
-0.125,0,-6.6354E-09,-1.3029E-09,-5.1532E-10,1.3133000000000002E-06,-1.3024000000000002E-06
-0.12000000000000001,0,-6.6695E-09,-1.1822E-09,-5.0282E-10,1.3143E-06,-1.3031E-06
-0.115,0,-6.6945E-09,-1.0786E-09,-4.8376E-10,1.314E-06,-1.303E-06
-0.11,0,-6.71E-09,-9.8625E-10,-4.6397000000000005E-10,1.3154000000000002E-06,-1.3044000000000002E-06
-0.10500000000000001,0,-6.7407E-09,-9.0042000000000008E-10,-4.2059000000000004E-10,1.3156000000000002E-06,-1.3048000000000002E-06
-0.1,0,-6.7707E-09,-8.2559E-10,-3.9402000000000005E-10,1.3158000000000002E-06,-1.3047000000000002E-06
-0.095,0,-6.8239E-09,-7.5798000000000011E-10,-3.7714000000000005E-10,1.3163000000000002E-06,-1.3055E-06
-0.090000000000000011,0,-6.8528E-09,-6.9291E-10,-3.4331000000000003E-10,1.317E-06,-1.3063E-06
-0.085,0,-6.9061E-09,-6.3841000000000007E-10,-2.6636E-10,1.3159000000000002E-06,-1.3052000000000002E-06
-0.08,0,-6.9544E-09,-5.9182E-10,-2.3805E-10,1.3165000000000002E-06,-1.3059E-06
-0.075,0,-7.0146E-09,-5.4537E-10,-1.7176E-10,1.3168E-06,-1.3067000000000001E-06
-0.07,0,-7.088E-09,-5.0403000000000007E-10,-8.247E-11,1.3177000000000001E-06,-1.3067000000000001E-06
-0.065,0,-7.1879E-09,-4.7268000000000007E-10,-2.311E-11,1.3175E-06,-1.3075000000000002E-06
-0.060000000000000005,0,-7.3106E-09,-4.3737E-10,8.202E-11,1.3178000000000001E-06,-1.3076000000000002E-06
-0.055,0,-7.4141E-09,-4.0509000000000005E-10,1.7315000000000002E-10,1.3171E-06,-1.3082E-06
-0.05,0,-7.5219E-09,-3.7730000000000003E-10,2.5644E-10,1.3188000000000002E-06,-1.3080000000000002E-06
-0.045000000000000005,0,-7.6139E-09,-3.5512E-10,4.2611000000000004E-10,1.3186000000000002E-06,-1.3078000000000002E-06
-0.04,0,-7.7749E-09,-3.3230000000000003E-10,5.4787E-10,1.3183000000000002E-06,-1.3081000000000002E-06
-0.035,0,-7.9201E-09,-3.1503000000000005E-10,6.2914000000000006E-10,1.3184000000000002E-06,-1.3078000000000002E-06
-0.030000000000000002,0,-8.0994E-09,-2.9395E-10,8.7042000000000008E-10,1.3186000000000002E-06,-1.3083E-06
-0.025,0,-8.3239E-09,-2.7733E-10,1.02883E-09,1.3196E-06,-1.3096000000000001E-06
-0.02,0,-8.5615E-09,-2.6064000000000004E-10,1.2448E-09,1.3194000000000002E-06,-1.3097000000000001E-06
-0.015000000000000001,0,-8.7782E-09,-2.4801E-10,1.5505E-09,1.3197E-06,-1.3089E-06
-0.01,0,-9.0097E-09,-2.367E-10,1.8294E-09,1.3203E-06,-1.3098000000000002E-06
-0.005,0,-9.4813E-09,-2.2484000000000002E-10,2.2627E-09,1.3206000000000001E-06,-1.3095000000000001E-06
0,0,-9.9274E-09,-2.1185000000000002E-10,2.6968E-09,1.3212000000000002E-06,-1.3099000000000002E-06
0.005,0,-1.03917E-08,-2.0907E-10,3.1563E-09,1.3208000000000001E-06,-1.3107000000000002E-06
0.01,0,-1.10093E-08,-1.9324000000000002E-10,3.7694E-09,1.3208000000000001E-06,-1.3112E-06
0.015000000000000001,0,-1.15038E-08,-1.7834E-10,4.2548E-09,1.3215000000000002E-06,-1.3109000000000002E-06
0.02,0,-1.1749399999999998E-08,-1.6624E-10,4.8527E-09,1.3224E-06,-1.3113E-06
0.025,0,-1.3216399999999999E-08,-1.6301000000000001E-10,6.0147E-09,1.3224E-06,-1.3119E-06
0.030000000000000002,0,-1.4213399999999998E-08,-1.5767E-10,7.0859E-09,1.3224E-06,-1.3125000000000001E-06
0.035,0,-1.53234E-08,-1.5323000000000002E-10,8.1445E-09,1.3232E-06,-1.3126000000000002E-06
0.04,0,-1.66386E-08,-1.4289E-10,9.3739E-09,1.3221000000000002E-06,-1.3122000000000001E-06
0.045000000000000005,0,-1.8036799999999997E-08,-1.3377000000000002E-10,1.07935E-08,1.3226E-06,-1.3127000000000002E-06
0.05,0,-1.8527799999999998E-08,-1.2532E-10,1.18126E-08,1.3239000000000002E-06,-1.3134000000000002E-06
0.055,0,-2.0258599999999998E-08,-1.1915E-10,1.33848E-08,1.3242000000000002E-06,-1.3142E-06
0.060000000000000005,0,-2.2743799999999998E-08,-1.1226000000000001E-10,1.5336399999999998E-08,1.3246000000000002E-06,-1.3139E-06
0.065,0,-2.4775399999999997E-08,-1.0661000000000001E-10,1.9135E-08,1.3243000000000002E-06,-1.3137000000000002E-06
0.07,0,-2.83626E-08,-9.978E-11,2.0742799999999998E-08,1.3243000000000002E-06,-1.3141E-06
0.075,0,-3.15826E-08,-9.4110000000000012E-11,2.4794999999999998E-08,1.3245000000000002E-06,-1.3148E-06
0.08,0,-3.57412E-08,-8.655E-11,2.7947199999999996E-08,1.3255E-06,-1.3152000000000001E-06
0.085,0,-3.98144E-08,-7.8870000000000008E-11,3.2744E-08,1.3250000000000002E-06,-1.3144E-06
0.090000000000000011,0,-4.5367999999999993E-08,-7.4E-11,3.78954E-08,1.3249000000000002E-06,-1.3138000000000002E-06
0.095,0,-5.2197199999999992E-08,-6.675E-11,4.4228199999999995E-08,1.3250000000000002E-06,-1.3145E-06
0.1,0,-5.7915399999999995E-08,-5.7910000000000003E-11,5.2807799999999995E-08,1.3248000000000002E-06,-1.3152000000000001E-06
0.10500000000000001,0,-6.6947399999999992E-08,-5.4060000000000005E-11,6.0715399999999993E-08,1.3252E-06,-1.3156000000000002E-06
0.11,0,-7.6645E-08,-4.5070000000000006E-11,6.9885199999999991E-08,1.3261E-06,-1.3153000000000001E-06
0.115,0,-8.780999999999999E-08,-3.863E-11,8.15078E-08,1.3253E-06,-1.3149000000000001E-06
0.12000000000000001,0,-1.0453619999999999E-07,-3.1380000000000006E-11,9.45382E-08,1.3251000000000002E-06,-1.3151000000000001E-06
0.125,0,-1.17273E-07,-2.524E-11,1.0995539999999999E-07,1.3264000000000001E-06,-1.3166000000000002E-06
0.13,0,-4.5409999999999997E-07,-1.8160000000000002E-11,1.8054E-07,1.3270000000000002E-06,-1.3169E-06
0.135,0,-1.6274E-07,-1.2E-11,1.53E-07,1.3267000000000002E-06,-1.3161000000000002E-06
0.14,0,-1.8716E-07,-2.13E-12,1.7926E-07,1.3263000000000001E-06,-1.3162000000000002E-06
0.14500000000000002,0,-2.1971999999999999E-07,5.24E-12,2.1184E-07,1.3263000000000001E-06,-1.3164000000000002E-06
0.15,0,-2.5966E-07,1.1140000000000001E-11,2.513E-07,1.3266000000000001E-06,-1.317E-06
0.155,0,-2.9934E-07,2.232E-11,2.9326E-07,1.3273000000000002E-06,-1.3162000000000002E-06
0.16,0,-3.532E-07,2.7450000000000003E-11,3.404E-07,1.3276000000000002E-06,-1.3172E-06
0.165,0,-3.874E-07,3.6880000000000006E-11,3.9038E-07,1.3272000000000002E-06,-1.3171E-06
0.17,0,-4.6146E-07,4.6440000000000003E-11,4.346E-07,1.3277000000000002E-06,-1.3169E-06
0.17500000000000002,0,-5.2688E-07,5.2030000000000007E-11,5.3194E-07,1.3273000000000002E-06,-1.3175E-06
0.18000000000000002,0,-6.4319999999999994E-07,6.145E-11,6.3507999999999994E-07,1.3278000000000002E-06,-1.3183000000000002E-06
0.185,0,-7.3292E-07,7.132E-11,7.337E-07,1.3277000000000002E-06,-1.3178000000000001E-06
0.19,0,-8.5776E-07,7.91E-11,8.5646E-07,1.3276000000000002E-06,-1.3178000000000001E-06
0.195,0,-9.8614E-07,9.0200000000000009E-11,9.8968E-07,1.3285E-06,-1.3171E-06
0.2,0,-1.12802E-06,1.0064000000000001E-10,1.11958E-06,1.3286E-06,-1.3183000000000002E-06
0.20500000000000002,0,-1.3366E-06,1.1025000000000001E-10,1.3616000000000002E-06,1.3282E-06,-1.3180000000000001E-06
0.21000000000000002,0,-1.5589000000000002E-06,1.2022E-10,1.5779000000000002E-06,1.3282E-06,-1.3182000000000001E-06
0.215,0,-1.7900000000000002E-06,1.3349000000000002E-10,1.7825E-06,1.3285E-06,-1.3183000000000002E-06
0.22,0,-2.0243000000000003E-06,1.4411E-10,2.0139000000000003E-06,1.3281E-06,-1.3192000000000002E-06
0.225,0,-2.3063000000000003E-06,1.5811E-10,2.2980000000000003E-06,1.3285E-06,-1.3183000000000002E-06
0.23,0,-2.6121000000000004E-06,1.7057E-10,2.5981E-06,1.3292000000000001E-06,-1.3195E-06
0.23500000000000001,0,-2.9491000000000003E-06,1.8361000000000003E-10,2.8863000000000002E-06,1.3287E-06,-1.3194000000000002E-06
0.24000000000000002,0,-3.2547000000000004E-06,1.9619000000000002E-10,3.2523E-06,1.3292000000000001E-06,-1.3199E-06
0.24500000000000002,0,-3.6867E-06,2.0942E-10,3.6163000000000004E-06,1.3289E-06,-1.3195E-06
0.25,0,-4.1381E-06,2.2315000000000003E-10,4.0496E-06,1.3297000000000002E-06,-1.3193000000000002E-06
0.255,0,-4.5511E-06,2.3729E-10,4.5669E-06,1.3298000000000002E-06,-1.3195E-06
0.26,0,-5.0837E-06,2.5260000000000004E-10,5.0408E-06,1.3293000000000001E-06,-1.3193000000000002E-06
0.265,0,-5.6352000000000007E-06,2.6714E-10,5.6572000000000007E-06,1.3296000000000002E-06,-1.3202E-06
0.27,0,-6.2481E-06,2.7903E-10,6.2351000000000007E-06,1.3304000000000002E-06,-1.3203E-06
0.275,0,-6.9855E-06,2.9560000000000004E-10,6.9229000000000011E-06,1.3297000000000002E-06,-1.3204E-06
0.28,0,-7.5844000000000006E-06,3.0833E-10,7.6372E-06,1.3292000000000001E-06,-1.3197E-06
0.28500000000000003,0,-8.3628E-06,2.6838E-10,8.4012E-06,1.3298000000000002E-06,-1.3198E-06
0.29000000000000004,0,-9.1375E-06,3.4179E-10,9.170300000000001E-06,1.3300000000000002E-06,-1.3203E-06
0.29500000000000004,0,-1.00863E-05,3.5979E-10,1.0073000000000002E-05,1.3307000000000002E-06,-1.3203E-06
0.3,0,-1.1015600000000002E-05,3.5761E-10,1.1085800000000002E-05,1.3318000000000001E-06,-1.3208000000000001E-06
0.305,0,-1.1713100000000001E-05,3.9177000000000003E-10,1.101E-05,1.3315E-06,-1.3206000000000001E-06
0.31,0,-1.1719500000000002E-05,4.1137000000000005E-10,1.3104E-05,1.331E-06,-1.3218000000000002E-06
0.315,0,-1.417E-05,4.2687000000000005E-10,1.43E-05,1.3307000000000002E-06,-1.3206000000000001E-06
0.32,0,-1.52E-05,4.4658E-10,1.515E-05,1.3306000000000002E-06,-1.3201E-06
0.325,0,-1.6558E-05,4.6858E-10,1.6576000000000002E-05,1.3303000000000002E-06,-1.3204E-06
0.33,0,-1.788E-05,4.8190000000000006E-10,1.7816E-05,1.3314E-06,-1.3214000000000002E-06
0.335,0,-1.8974E-05,5.0389E-10,1.9044E-05,1.3304000000000002E-06,-1.3205E-06
0.34,0,-2.06E-05,5.2255E-10,2.0484000000000002E-05,1.3309E-06,-1.3214000000000002E-06
0.34500000000000003,0,-2.2094000000000002E-05,5.4349000000000005E-10,2.1984E-05,1.3312E-06,-1.3206000000000001E-06
0.35000000000000003,0,-2.3644E-05,4.7972000000000008E-10,2.3736E-05,1.3307000000000002E-06,-1.3209000000000001E-06
0.35500000000000004,0,-2.5292E-05,5.8893000000000005E-10,2.5324E-05,1.3314E-06,-1.3210000000000001E-06
0.36000000000000004,0,-2.6682E-05,5.1914E-10,2.6716E-05,1.3312E-06,-1.3215000000000002E-06
0.365,0,-2.8476E-05,6.1046000000000008E-10,2.8698000000000002E-05,1.3320000000000001E-06,-1.3210000000000001E-06
0.37,0,-3.009E-05,6.5843000000000007E-10,3.0036000000000002E-05,1.3316E-06,-1.3220000000000002E-06
0.375,0,-3.1862E-05,6.837200000000001E-10,3.1998E-05,1.3312E-06,-1.3219000000000002E-06
0.38,0,-3.3350000000000004E-05,7.1484000000000009E-10,3.3526000000000004E-05,1.3314E-06,-1.3215000000000002E-06
0.385,0,-3.5124000000000005E-05,7.4572000000000009E-10,3.5196E-05,1.3316E-06,-1.3217000000000002E-06
0.39,0,-3.6910000000000004E-05,7.6869000000000006E-10,3.6714E-05,1.3323000000000001E-06,-1.3224E-06
0.395,0,-3.8784E-05,7.9681000000000006E-10,3.876E-05,1.3326000000000002E-06,-1.3223E-06
0.4,0,-4.059E-05,7.2934000000000009E-10,4.0606000000000004E-05,1.3328000000000002E-06,-1.3231E-06
0.405,0,-4.2358000000000003E-05,8.5882E-10,4.2354E-05,1.3331000000000002E-06,-1.3231E-06
0.41000000000000003,0,-4.4148000000000005E-05,8.9502000000000008E-10,4.3988E-05,1.3332000000000002E-06,-1.3227E-06
0.41500000000000004,0,-4.565E-05,9.278E-10,4.5692E-05,1.3322000000000001E-06,-1.3224E-06
0.42000000000000004,0,-4.7872E-05,9.5782000000000011E-10,4.7888E-05,1.3324000000000002E-06,-1.3221000000000002E-06
0.42500000000000004,0,-4.9256000000000004E-05,9.9639000000000011E-10,4.9532E-05,1.3329000000000002E-06,-1.3235000000000001E-06
0.43,0,-5.1164E-05,1.0255E-09,5.1146E-05,1.3335000000000002E-06,-1.3233E-06
0.435,0,-5.2582E-05,1.06395E-09,5.2664E-05,1.3332000000000002E-06,-1.323E-06
0.44,0,-5.458E-05,1.1116900000000001E-09,5.4702E-05,1.3326000000000002E-06,-1.3227E-06
0.445,0,-5.622E-05,1.1571E-09,5.615E-05,1.3325000000000002E-06,-1.3229E-06
0.45,0,-5.7682E-05,1.184E-09,5.7682E-05,1.3325000000000002E-06,-1.3235000000000001E-06
0.455,0,-5.9278000000000004E-05,1.2279999999999999E-09,5.944E-05,1.3314E-06,-1.3224E-06
0.46,0,-6.1030000000000004E-05,1.2886E-09,6.0824E-05,1.3326000000000002E-06,-1.323E-06
0.465,0,-6.2554E-05,1.3306E-09,6.2462E-05,1.3331000000000002E-06,-1.3231E-06
0.47000000000000003,0,-6.3884E-05,1.2557E-09,6.3826000000000009E-05,1.3326000000000002E-06,-1.3236000000000001E-06
0.47500000000000003,0,-6.5656E-05,1.4285E-09,6.58E-05,1.3328000000000002E-06,-1.3235000000000001E-06
0.48000000000000004,0,-6.6860000000000007E-05,1.4037E-09,6.701E-05,1.3328000000000002E-06,-1.3231E-06
0.48500000000000004,0,-6.8368000000000007E-05,1.5323E-09,6.8506E-05,1.3327000000000002E-06,-1.3231E-06
0.49000000000000005,0,-6.9512000000000008E-05,1.5728E-09,6.9628E-05,1.3329000000000002E-06,-1.3236000000000001E-06
0.49500000000000005,0,-7.099E-05,1.6359E-09,7.0966E-05,1.3336E-06,-1.3237000000000001E-06
0.5,0,-7.2714000000000009E-05,1.6514E-09,7.2686E-05,1.3337E-06,-1.3244000000000002E-06
0.505,0,-7.3668E-05,1.7405E-09,7.3968000000000007E-05,1.3341E-06,-1.3240000000000002E-06
0.51,0,-7.5092E-05,1.7152E-09,7.4982000000000008E-05,1.3341E-06,-1.3236000000000001E-06
0.515,0,-7.5848E-05,1.8062E-09,7.6154E-05,1.3341E-06,-1.3248000000000002E-06
0.52,0,-7.7924000000000008E-05,1.9191E-09,7.8136E-05,1.334E-06,-1.3239000000000002E-06
0.525,0,-7.9032E-05,1.9236E-09,7.8816E-05,1.3342E-06,-1.3235000000000001E-06
0.53,0,-8.0236000000000009E-05,2.0774E-09,8.037E-05,1.3338E-06,-1.3244000000000002E-06
0.535,0,-8.1410000000000008E-05,2.1459E-09,8.1562E-05,1.3344E-06,-1.3240000000000002E-06
0.54,0,-8.2174E-05,2.2371E-09,8.2238000000000008E-05,1.3339E-06,-1.3241000000000002E-06
0.545,0,-8.3378E-05,2.2616E-09,8.362E-05,1.3336E-06,-1.3243000000000002E-06
0.55,0,-8.4272000000000009E-05,2.2395E-09,8.4356E-05,1.334E-06,-1.3242000000000002E-06
0.555,0,-8.5516E-05,2.4701E-09,8.566E-05,1.3338E-06,-1.3242000000000002E-06
0.56,0,-8.7076E-05,2.4997E-09,8.6804E-05,1.3346E-06,-1.3251000000000002E-06
0.56500000000000006,0,-8.7424000000000009E-05,2.6424E-09,8.7462E-05,1.3339E-06,-1.3242000000000002E-06
0.57000000000000006,0,-8.8526E-05,2.6818E-09,8.8668E-05,1.334E-06,-1.3244000000000002E-06
0.57500000000000007,0,-8.9562000000000007E-05,2.8382E-09,8.933E-05,1.334E-06,-1.3248000000000002E-06
0.58000000000000007,0,-9.0402E-05,2.9313E-09,9.0538E-05,1.3348000000000001E-06,-1.3247000000000002E-06
0.58500000000000008,0,-9.1352E-05,3.0382E-09,9.1278E-05,1.3344E-06,-1.3239000000000002E-06
0.59000000000000008,0,-9.1486E-05,3.1474E-09,9.1774E-05,1.3341E-06,-1.3245000000000002E-06
0.595,0,-9.2086E-05,3.1948E-09,9.2284E-05,1.3350000000000001E-06,-1.3245000000000002E-06
0.6,0,-9.37E-05,3.2509E-09,9.3384E-05,1.3346E-06,-1.3255E-06
0.605,0,-9.4052E-05,3.4978E-09,9.4404E-05,1.3349000000000001E-06,-1.3250000000000002E-06
0.61,0,-9.5032000000000008E-05,3.4856E-09,9.479200000000001E-05,1.3349000000000001E-06,-1.3254E-06
0.615,0,-9.5618E-05,3.6245E-09,9.5492E-05,1.3354000000000002E-06,-1.3254E-06
0.62,0,-9.5830000000000009E-05,3.8787E-09,9.616E-05,1.3352000000000002E-06,-1.3252E-06
0.625,0,-9.7134000000000009E-05,4.0018E-09,9.7158000000000007E-05,1.3357000000000002E-06,-1.3258E-06
0.63,0,-9.7664E-05,4.1606E-09,9.766000000000001E-05,1.3349000000000001E-06,-1.3252E-06
0.635,0,-9.7894000000000008E-05,4.3182E-09,9.8286E-05,1.3346E-06,-1.3254E-06
0.64,0,-9.8726E-05,4.477E-09,9.8454E-05,1.3357000000000002E-06,-1.3259E-06
0.645,0,-9.9812E-05,4.6532E-09,9.9600000000000009E-05,1.3351000000000001E-06,-1.3255E-06
0.65,0,-9.998400000000001E-05,4.6832E-09,0.000100116,1.3356000000000002E-06,-1.3263000000000001E-06
0.655,0,-0.000101168,4.924E-09,0.000101086,1.3349000000000001E-06,-1.3263000000000001E-06
0.66,0,-0.000100832,5.1356E-09,0.000101076,1.3357000000000002E-06,-1.3257E-06
0.665,0,-0.00010212200000000001,5.3649E-09,0.00010214000000000001,1.3358000000000002E-06,-1.3266000000000001E-06
0.67,0,-0.000102686,5.5427E-09,0.000102662,1.3352000000000002E-06,-1.3253E-06
0.675,0,-0.000103076,5.7685E-09,0.000102866,1.3360000000000002E-06,-1.3266000000000001E-06
0.68,0,-0.000103466,5.9787E-09,0.000103306,1.3358000000000002E-06,-1.3266000000000001E-06
0.685,0,-0.00010436600000000001,6.1381E-09,0.000104614,1.3353000000000002E-06,-1.3266000000000001E-06
0.69000000000000006,0,-0.00010487200000000001,6.4253E-09,0.000105092,1.3362000000000002E-06,-1.3267000000000002E-06
0.69500000000000006,0,-0.00010509,6.6429E-09,0.00010494600000000001,1.3363000000000002E-06,-1.3264000000000001E-06
0.70000000000000007,0,-0.000105414,6.8113E-09,0.00010570000000000001,1.3354000000000002E-06,-1.3264000000000001E-06
0.70500000000000007,0,-0.000105784,7.0104E-09,0.00010581,1.3362000000000002E-06,-1.3261E-06
0.71000000000000008,0,-0.000106568,7.379E-09,0.00010656600000000001,1.3366E-06,-1.3273000000000002E-06
0.71500000000000008,0,-0.000106712,7.6769E-09,0.00010683800000000001,1.3371E-06,-1.3269000000000002E-06
0.72000000000000008,0,-0.000107556,8.0407E-09,0.00010755400000000001,1.3359000000000002E-06,-1.3261E-06
0.72500000000000009,0,-0.000107978,8.1837E-09,0.000107952,1.3363000000000002E-06,-1.3271000000000002E-06
0.73,0,-0.000108472,8.6256E-09,0.00010849,1.3361000000000002E-06,-1.3267000000000002E-06
0.735,0,-0.00010923000000000001,8.8809E-09,0.000109188,1.3362000000000002E-06,-1.3266000000000001E-06
0.74,0,-0.00010944000000000001,9.2565E-09,0.00010931000000000001,1.3363000000000002E-06,-1.3269000000000002E-06
0.745,0,-0.000109468,9.7318E-09,0.00010974,1.3361000000000002E-06,-1.3270000000000002E-06
0.75,0,-0.000109738,1.00536E-08,0.000109976,1.3367E-06,-1.3268000000000002E-06
0.755,0,-0.00011007600000000001,1.05014E-08,0.000109936,1.3369E-06,-1.3279000000000002E-06
0.76,0,-0.000110192,1.08539E-08,0.000110442,1.3371E-06,-1.3278000000000002E-06
0.765,0,-0.000110822,1.13121E-08,0.000110848,1.3368E-06,-1.3271000000000002E-06
0.77,0,-0.00011041600000000001,1.18196E-08,0.00011073200000000001,1.3372E-06,-1.3278000000000002E-06
0.775,0,-0.000111304,1.2177999999999998E-08,0.000111514,1.3366E-06,-1.3272000000000002E-06
0.78,0,-0.000111812,1.28202E-08,0.00011175200000000001,1.3366E-06,-1.3275000000000002E-06
0.785,0,-0.000112366,1.33226E-08,0.00011192,1.3371E-06,-1.3275000000000002E-06
0.79,0,-0.00011197400000000001,1.3751399999999999E-08,0.00011205,1.3368E-06,-1.3272000000000002E-06
0.795,0,-0.000112352,1.4440199999999998E-08,0.000112312,1.3374E-06,-1.3276000000000002E-06
0.8,0,-0.000112478,1.5001199999999997E-08,0.000112788,1.3363000000000002E-06,-1.3275000000000002E-06
0.805,0,-0.000112756,1.55864E-08,0.000112922,1.3365E-06,-1.3279000000000002E-06
0.81,0,-0.000113236,1.6121399999999998E-08,0.000113138,1.3377000000000001E-06,-1.3278000000000002E-06
0.81500000000000006,0,-0.000113196,1.6937799999999998E-08,0.000113242,1.3364000000000002E-06,-1.3281E-06
0.82000000000000006,0,-0.000113492,1.7532599999999997E-08,0.000113986,1.3361000000000002E-06,-1.3277000000000002E-06
0.82500000000000007,0,-0.000114494,1.82802E-08,0.00011407600000000001,1.3363000000000002E-06,-1.3270000000000002E-06
0.83000000000000007,0,-0.000113894,1.90904E-08,0.000114172,1.3365E-06,-1.3272000000000002E-06
0.83500000000000008,0,-0.000114398,1.98626E-08,0.000114598,1.3369E-06,-1.3272000000000002E-06
0.84000000000000008,0,-0.000114862,2.07436E-08,0.000114834,1.3372E-06,-1.3279000000000002E-06
0.84500000000000008,0,-0.00011501400000000001,2.1583999999999997E-08,0.000115004,1.3372E-06,-1.328E-06
0.85000000000000009,0,-0.00011502800000000001,2.2504599999999997E-08,0.000115004,1.3366E-06,-1.3274000000000002E-06
0.85500000000000009,0,-0.00011503,2.3552799999999998E-08,0.000115004,1.3372E-06,-1.3281E-06
0.86,0,-0.000115032,2.4487399999999998E-08,0.00011500200000000001,1.3372E-06,-1.3279000000000002E-06
0.865,0,-0.000115032,2.5576999999999998E-08,0.000115004,1.3365E-06,-1.3275000000000002E-06
0.87,0,-0.00011503,2.6630799999999998E-08,0.000115004,1.3378000000000001E-06,-1.3278000000000002E-06
0.875,0,-0.00011503400000000001,2.7718599999999996E-08,0.00011500800000000001,1.3377000000000001E-06,-1.3276000000000002E-06
0.88,0,-0.000115036,2.9046799999999998E-08,0.000115004,1.3372E-06,-1.3277000000000002E-06
0.885,0,-0.000115036,3.0252199999999996E-08,0.00011914,1.3371E-06,-1.3279000000000002E-06
0.89,0,-0.00011914,3.1515599999999994E-08,0.00011506000000000001,1.3369E-06,-1.3279000000000002E-06
0.895,0,-0.00011732000000000001,3.2839999999999995E-08,0.00011862000000000001,1.3367E-06,-1.3277000000000002E-06
0.9,0,-0.00011986000000000001,3.44512E-08,0.00011850000000000001,1.3362000000000002E-06,-1.3281E-06
-0.3,0.15,1.53338E-08,-4.5379999999999993E-08,-1.92736E-08,1.3372E-06,-1.2846000000000002E-06
-0.29500000000000004,0.15,1.5502399999999997E-08,-4.0751399999999994E-08,-1.9448799999999997E-08,1.3372E-06,-1.2889E-06
-0.29000000000000004,0.15,1.5729599999999997E-08,-3.66288E-08,-1.96296E-08,1.3360000000000002E-06,-1.292E-06
-0.28500000000000003,0.15,1.5926E-08,-3.3006799999999995E-08,-1.9815999999999997E-08,1.3360000000000002E-06,-1.2965000000000002E-06
-0.28,0.15,1.60338E-08,-2.9693199999999998E-08,-1.9885999999999997E-08,1.3362000000000002E-06,-1.2999E-06
-0.275,0.15,1.6191399999999998E-08,-2.68566E-08,-2.0009599999999997E-08,1.3368E-06,-1.3029E-06
-0.27,0.15,1.6342399999999997E-08,-2.41152E-08,-2.0078399999999998E-08,1.3364000000000002E-06,-1.3052000000000002E-06
-0.265,0.15,1.63354E-08,-2.17588E-08,-2.0294799999999997E-08,1.3365E-06,-1.3083E-06
-0.26,0.15,1.6664E-08,-1.9627599999999997E-08,-2.0582999999999996E-08,1.3365E-06,-1.3102000000000002E-06
-0.255,0.15,1.6889999999999998E-08,-1.76418E-08,-2.06112E-08,1.3364000000000002E-06,-1.3125000000000001E-06
-0.25,0.15,1.7006799999999997E-08,-1.59446E-08,-2.0983199999999998E-08,1.3368E-06,-1.3146E-06
-0.24500000000000002,0.15,1.7250399999999997E-08,-1.4351999999999998E-08,-2.1198399999999997E-08,1.3363000000000002E-06,-1.3153000000000001E-06
-0.24000000000000002,0.15,1.75294E-08,-1.2922399999999998E-08,-2.1463599999999998E-08,1.3373E-06,-1.3171E-06
-0.23500000000000001,0.15,1.77422E-08,-1.1683799999999998E-08,-2.1704999999999998E-08,1.3369E-06,-1.3186000000000002E-06
-0.23,0.15,1.80716E-08,-1.05294E-08,-2.1968E-08,1.3371E-06,-1.3196E-06
-0.225,0.15,1.8400199999999997E-08,-9.5579E-09,-2.2281199999999997E-08,1.3385000000000002E-06,-1.3211000000000002E-06
-0.22,0.15,1.8534E-08,-8.596E-09,-2.24394E-08,1.337E-06,-1.3218000000000002E-06
-0.215,0.15,1.8914799999999997E-08,-7.7517E-09,-2.2796599999999997E-08,1.3374E-06,-1.3227E-06
-0.21000000000000002,0.15,1.91908E-08,-6.995E-09,-2.3250999999999998E-08,1.3369E-06,-1.3242000000000002E-06
-0.20500000000000002,0.15,1.9710199999999997E-08,-6.3176E-09,-2.3654399999999996E-08,1.3376000000000001E-06,-1.3245000000000002E-06
-0.2,0.15,2.0210999999999998E-08,-5.7126E-09,-2.4120799999999997E-08,1.3374E-06,-1.3249000000000002E-06
-0.195,0.15,2.0764199999999997E-08,-5.1855E-09,-2.4652399999999996E-08,1.3372E-06,-1.3254E-06
-0.19,0.15,2.14066E-08,-4.6636E-09,-2.53166E-08,1.3380000000000002E-06,-1.3264000000000001E-06
-0.185,0.15,2.2094399999999998E-08,-4.2156E-09,-2.6054999999999997E-08,1.3377000000000001E-06,-1.3259E-06
-0.18000000000000002,0.15,2.2747399999999997E-08,-3.8152E-09,-2.6714199999999998E-08,1.3372E-06,-1.3269000000000002E-06
-0.17500000000000002,0.15,2.3489199999999997E-08,-3.4568E-09,-2.7533799999999996E-08,1.3374E-06,-1.3273000000000002E-06
-0.17,0.15,2.4562399999999997E-08,-3.1225E-09,-2.86314E-08,1.3373E-06,-1.3268000000000002E-06
-0.165,0.15,2.5540999999999997E-08,-2.8288E-09,-2.9502999999999996E-08,1.3369E-06,-1.328E-06
-0.16,0.15,2.6693199999999997E-08,-2.564E-09,-3.07376E-08,1.3366E-06,-1.3278000000000002E-06
-0.155,0.15,2.7863799999999996E-08,-2.3216E-09,-3.1772999999999996E-08,1.3381000000000002E-06,-1.3282E-06
-0.15,0.15,2.9287799999999996E-08,-2.106E-09,-3.32974E-08,1.3380000000000002E-06,-1.3297000000000002E-06
-0.14500000000000002,0.15,3.1031599999999994E-08,-1.9175E-09,-3.5091399999999995E-08,1.3376000000000001E-06,-1.3291000000000001E-06
-0.14,0.15,3.2916599999999994E-08,-1.7403E-09,-3.6904799999999994E-08,1.3374E-06,-1.3292000000000001E-06
-0.135,0.15,3.50474E-08,-1.5856E-09,-3.9003999999999996E-08,1.3380000000000002E-06,-1.3299000000000002E-06
-0.13,0.15,3.72386E-08,-1.44E-09,-4.12672E-08,1.3387000000000002E-06,-1.3302000000000002E-06
-0.125,0.15,4.0086199999999997E-08,-1.3128E-09,-4.4083199999999996E-08,1.3378000000000001E-06,-1.3296000000000002E-06
-0.12000000000000001,0.15,4.3225999999999993E-08,-1.1988E-09,-4.7134199999999995E-08,1.3378000000000001E-06,-1.3304000000000002E-06
-0.115,0.15,4.64542E-08,-1.0968E-09,-5.0560799999999994E-08,1.3391000000000002E-06,-1.3304000000000002E-06
-0.11,0.15,5.0510999999999995E-08,-1.0005E-09,-5.4405199999999994E-08,1.3371E-06,-1.3308E-06
-0.10500000000000001,0.15,5.4894999999999996E-08,-9.1874000000000008E-10,-5.9044399999999991E-08,1.3383000000000002E-06,-1.3300000000000002E-06
-0.1,0.15,6.0238999999999988E-08,-8.4579E-10,-6.43264E-08,1.3383000000000002E-06,-1.3303000000000002E-06
-0.095,0.15,6.5745399999999993E-08,-7.7809E-10,-6.9680999999999987E-08,1.3380000000000002E-06,-1.331E-06
-0.090000000000000011,0.15,7.21598E-08,-7.1353E-10,-7.6196199999999987E-08,1.3375000000000001E-06,-1.3306000000000002E-06
-0.085,0.15,7.96582E-08,-6.5798E-10,-8.3816799999999991E-08,1.3385000000000002E-06,-1.3302000000000002E-06
-0.08,0.15,8.81332E-08,-6.0769E-10,-9.2161599999999993E-08,1.3381000000000002E-06,-1.3306000000000002E-06
-0.075,0.15,9.76486E-08,-5.6399E-10,-1.0177699999999999E-07,1.3387000000000002E-06,-1.3307000000000002E-06
-0.07,0.15,1.0874339999999999E-07,-5.2197E-10,-1.1278239999999999E-07,1.3384000000000002E-06,-1.3319000000000001E-06
-0.065,0.15,1.2127999999999999E-07,-4.8749E-10,-1.2506E-07,1.3384000000000002E-06,-1.3312E-06
-0.060000000000000005,0.15,1.3558E-07,-4.5506000000000003E-10,-1.397E-07,1.3390000000000002E-06,-1.3317E-06
-0.055,0.15,1.5196E-07,-4.236E-10,-1.558E-07,1.3395E-06,-1.3318000000000001E-06
-0.05,0.15,1.7064E-07,-3.9664000000000004E-10,-1.7438E-07,1.3391000000000002E-06,-1.3319000000000001E-06
-0.045000000000000005,0.15,1.9196E-07,-3.7085E-10,-1.9564E-07,1.3386000000000002E-06,-1.3308E-06
-0.04,0.15,2.1623999999999998E-07,-3.4734E-10,-2.1998E-07,1.3388000000000002E-06,-1.3314E-06
-0.035,0.15,2.4367999999999997E-07,-3.3029E-10,-2.4774E-07,1.3380000000000002E-06,-1.331E-06
-0.030000000000000002,0.15,2.7548E-07,-3.0856E-10,-2.797E-07,1.3385000000000002E-06,-1.3316E-06
-0.025,0.15,3.1165999999999997E-07,-2.9204E-10,-3.1562E-07,1.3388000000000002E-06,-1.3315E-06
-0.02,0.15,3.529E-07,-2.7681E-10,-3.5652E-07,1.3390000000000002E-06,-1.3322000000000001E-06
-0.015000000000000001,0.15,4.0052E-07,-2.6078E-10,-4.0366E-07,1.3387000000000002E-06,-1.3317E-06
-0.01,0.15,4.5367999999999997E-07,-2.4814000000000003E-10,-4.578E-07,1.3398E-06,-1.3320000000000001E-06
-0.005,0.15,5.1614E-07,-2.3513E-10,-5.1946E-07,1.3389000000000002E-06,-1.3323000000000001E-06
0,0.15,5.8464E-07,-2.2198000000000002E-10,-5.8804E-07,1.3392000000000002E-06,-1.3321000000000001E-06
0.005,0.15,6.6394E-07,-2.1282000000000002E-10,-6.6794E-07,1.3390000000000002E-06,-1.3318000000000001E-06
0.01,0.15,7.5642E-07,-2.0247000000000003E-10,-7.6019999999999994E-07,1.3390000000000002E-06,-1.3323000000000001E-06
0.015000000000000001,0.15,8.5934E-07,-1.9192000000000002E-10,-8.6462E-07,1.3391000000000002E-06,-1.3324000000000002E-06
0.02,0.15,9.7888E-07,-1.8437E-10,-9.8128E-07,1.3385000000000002E-06,-1.3320000000000001E-06
0.025,0.15,1.11386E-06,-1.7369000000000002E-10,-1.11802E-06,1.3388000000000002E-06,-1.3317E-06
0.030000000000000002,0.15,1.2703000000000002E-06,-1.6645E-10,-1.2723E-06,1.3391000000000002E-06,-1.3323000000000001E-06
0.035,0.15,1.4459000000000002E-06,-1.5705000000000002E-10,-1.4460000000000002E-06,1.3377000000000001E-06,-1.3321000000000001E-06
0.04,0.15,1.6481000000000002E-06,-1.5097000000000002E-10,-1.6489000000000002E-06,1.3388000000000002E-06,-1.3316E-06
0.045000000000000005,0.15,1.8747000000000002E-06,-1.4506000000000001E-10,-1.8801000000000002E-06,1.3387000000000002E-06,-1.3324000000000002E-06
0.05,0.15,2.1436E-06,-1.3816000000000002E-10,-2.1453E-06,1.3399E-06,-1.3322000000000001E-06
0.055,0.15,2.4413000000000002E-06,-1.3002E-10,-2.4444000000000003E-06,1.3396E-06,-1.3326000000000002E-06
0.060000000000000005,0.15,2.7861000000000003E-06,-1.2350000000000001E-10,-2.7872E-06,1.3397E-06,-1.3327000000000002E-06
0.065,0.15,3.1719000000000005E-06,-1.1540000000000001E-10,-3.1725E-06,1.3399E-06,-1.3323000000000001E-06
0.07,0.15,3.6144000000000005E-06,-1.0877E-10,-3.6205000000000003E-06,1.3402E-06,-1.3328000000000002E-06
0.075,0.15,4.1212000000000005E-06,-1.0398000000000001E-10,-4.1264E-06,1.3393E-06,-1.3327000000000002E-06
0.08,0.15,4.7064E-06,-9.5270000000000011E-11,-4.7123000000000006E-06,1.3396E-06,-1.3328000000000002E-06
0.085,0.15,5.3662E-06,-8.886E-11,-5.3590000000000007E-06,1.3405000000000001E-06,-1.3338E-06
0.090000000000000011,0.15,6.1191E-06,-8.2700000000000009E-11,-6.1275E-06,1.3398E-06,-1.3327000000000002E-06
0.095,0.15,6.9749000000000008E-06,-7.712E-11,-6.9757000000000008E-06,1.3401E-06,-1.3324000000000002E-06
0.1,0.15,7.9384E-06,-6.9910000000000007E-11,-7.9538E-06,1.3408000000000002E-06,-1.3338E-06
0.10500000000000001,0.15,9.0692000000000012E-06,-6.5080000000000009E-11,-9.0662000000000014E-06,1.3402E-06,-1.3331000000000002E-06
0.11,0.15,1.0316E-05,-5.889E-11,-1.0321500000000001E-05,1.3408000000000002E-06,-1.3338E-06
0.115,0.15,1.1788E-05,-5.1220000000000005E-11,-1.1762E-05,1.3404000000000001E-06,-1.3339E-06
0.12000000000000001,0.15,1.3396E-05,-4.593E-11,-1.338E-05,1.3407000000000001E-06,-1.3335000000000002E-06
0.125,0.15,1.5292000000000002E-05,-3.681E-11,-1.5274E-05,1.3399E-06,-1.3333000000000002E-06
0.13,0.15,1.739E-05,-3.1340000000000005E-11,-1.738E-05,1.3409000000000002E-06,-1.3333000000000002E-06
0.135,0.15,1.9808E-05,-2.6010000000000002E-11,-1.9792E-05,1.3414000000000002E-06,-1.3338E-06
0.14,0.15,2.2522000000000002E-05,-1.8290000000000002E-11,-2.254E-05,1.3408000000000002E-06,-1.3341E-06
0.14500000000000002,0.15,2.5662E-05,-1.2780000000000002E-11,-2.5646E-05,1.3405000000000001E-06,-1.3334000000000002E-06
0.15,0.15,2.9148E-05,-4.83E-12,-2.9176E-05,1.3403000000000001E-06,-1.3330000000000002E-06
0.155,0.15,3.3204E-05,1.69E-12,-3.319E-05,1.3403000000000001E-06,-1.3337E-06
0.16,0.15,3.7696E-05,6.7700000000000004E-12,-3.7688E-05,1.3404000000000001E-06,-1.3334000000000002E-06
0.165,0.15,4.2842E-05,1.4250000000000001E-11,-4.2904E-05,1.3403000000000001E-06,-1.3338E-06
0.17,0.15,4.8644000000000004E-05,2.254E-11,-4.8652E-05,1.3408000000000002E-06,-1.3335000000000002E-06
0.17500000000000002,0.15,5.5294E-05,2.857E-11,-5.5276000000000004E-05,1.3412000000000002E-06,-1.3344E-06
0.18000000000000002,0.15,6.2676000000000008E-05,3.783E-11,-6.2708E-05,1.3415000000000002E-06,-1.334E-06
0.185,0.15,7.0962E-05,4.52E-11,-7.0994E-05,1.3409000000000002E-06,-1.3339E-06
0.19,0.15,8.0564E-05,5.157E-11,-8.0564E-05,1.3414000000000002E-06,-1.3343E-06
0.195,0.15,9.1182000000000009E-05,6.076E-11,-9.110200000000001E-05,1.3412000000000002E-06,-1.3343E-06
0.2,0.15,0.000103286,6.735E-11,-0.00010319800000000001,1.3407000000000001E-06,-1.3341E-06
0.20500000000000002,0.15,0.00011688,7.469E-11,-0.00011674000000000001,1.3414000000000002E-06,-1.3348000000000001E-06
0.21000000000000002,0.15,0.00013228,8.332E-11,-0.00013212,1.3409000000000002E-06,-1.3347000000000001E-06
0.215,0.15,0.00014928,8.927E-11,-0.00014882,1.3409000000000002E-06,-1.3341E-06
0.22,0.15,0.00016858000000000002,9.735E-11,-0.0001683,1.3421E-06,-1.3343E-06
0.225,0.15,0.0001899,1.0849E-10,-0.00018974,1.3415000000000002E-06,-1.3346E-06
0.23,0.15,0.00021394,1.1672E-10,-0.00021380000000000002,1.3413000000000002E-06,-1.3349000000000001E-06
0.23500000000000001,0.15,0.00024062,1.2425E-10,-0.00024014000000000002,1.3414000000000002E-06,-1.3347000000000001E-06
0.24000000000000002,0.15,0.00027062,1.3344E-10,-0.0002704,1.3421E-06,-1.3355000000000002E-06
0.24500000000000002,0.15,0.00030346,1.4083000000000002E-10,-0.00030316,1.3415000000000002E-06,-1.3345E-06
0.25,0.15,0.00034074,1.5073E-10,-0.00034058,1.3418000000000002E-06,-1.3348000000000001E-06
0.255,0.15,0.00038108,1.6233000000000002E-10,-0.00038080000000000004,1.3420000000000002E-06,-1.3350000000000001E-06
0.26,0.15,0.00042664000000000005,1.6971E-10,-0.00042626000000000003,1.3414000000000002E-06,-1.3352000000000002E-06
0.265,0.15,0.00047592,1.7968000000000002E-10,-0.00047546000000000003,1.3420000000000002E-06,-1.3355000000000002E-06
0.27,0.15,0.00053024000000000007,1.9016000000000002E-10,-0.00052980000000000008,1.3426E-06,-1.3358000000000002E-06
0.275,0.15,0.00059026,1.9981E-10,-0.0005904,1.3422E-06,-1.3353000000000002E-06
0.28,0.15,0.00065564000000000009,2.1181000000000002E-10,-0.00065568000000000006,1.3412000000000002E-06,-1.3354000000000002E-06
0.28500000000000003,0.15,0.00072790000000000007,2.2247E-10,-0.000728,1.3420000000000002E-06,-1.3352000000000002E-06
0.29000000000000004,0.15,0.00080552,2.3074000000000002E-10,-0.00080540000000000006,1.3420000000000002E-06,-1.3346E-06
0.29500000000000004,0.15,0.00089112,2.4556000000000003E-10,-0.00089124000000000007,1.3421E-06,-1.3356000000000002E-06
0.3,0.15,0.0009831,2.5412E-10,-0.00098274,1.3422E-06,-1.3355000000000002E-06
0.305,0.15,0.0010835,2.6394E-10,-0.00108344,1.3416000000000002E-06,-1.3354000000000002E-06
0.31,0.15,0.0011914,2.7838E-10,-0.0011906,1.3415000000000002E-06,-1.3359000000000002E-06
0.315,0.15,0.0013086,2.9101E-10,-0.0013076000000000001,1.3420000000000002E-06,-1.3351000000000001E-06
0.32,0.15,0.0014316,3.0224000000000003E-10,-0.0014308,1.3425E-06,-1.3365E-06
0.325,0.15,0.0015668000000000001,3.1461E-10,-0.0015660000000000001,1.3427E-06,-1.3356000000000002E-06
0.33,0.15,0.0017078,3.2835E-10,-0.001707,1.3433000000000001E-06,-1.3363000000000002E-06
0.335,0.15,0.0018612000000000001,3.4061000000000003E-10,-0.0018594,1.343E-06,-1.3365E-06
0.34,0.15,0.0020202,3.5220000000000003E-10,-0.0020202,1.3431000000000001E-06,-1.3367E-06
0.34500000000000003,0.15,0.0021926,3.6862E-10,-0.0021924,1.3432000000000001E-06,-1.3359000000000002E-06
0.35000000000000003,0.15,0.0023724,3.8256E-10,-0.0023718,1.3429E-06,-1.3358000000000002E-06
0.35500000000000004,0.15,0.0025654000000000002,3.9867000000000003E-10,-0.0025646,1.3433000000000001E-06,-1.3365E-06
0.36000000000000004,0.15,0.002765,4.1342000000000006E-10,-0.002764,1.3435000000000001E-06,-1.3365E-06
0.365,0.15,0.0029786,4.2624E-10,-0.0029774000000000003,1.3443000000000002E-06,-1.3367E-06
0.37,0.15,0.0031986000000000002,4.4316000000000005E-10,-0.0031964000000000003,1.3435000000000001E-06,-1.3369E-06
0.375,0.15,0.0034304,4.6212000000000005E-10,-0.0034296,1.3436000000000002E-06,-1.337E-06
0.38,0.15,0.0036694,4.7737000000000008E-10,-0.0036694,1.3442000000000002E-06,-1.3372E-06
0.385,0.15,0.0039228,4.9137E-10,-0.0039214,1.3437000000000002E-06,-1.3371E-06
0.39,0.15,0.0041804,5.1123E-10,-0.004179,1.3441000000000002E-06,-1.3378000000000001E-06
0.395,0.15,0.0044522,5.3343000000000009E-10,-0.0044502000000000005,1.3440000000000002E-06,-1.3378000000000001E-06
0.4,0.15,0.0047262,5.4669E-10,-0.004727,1.3446000000000002E-06,-1.3378000000000001E-06
0.405,0.15,0.0050192,5.6822E-10,-0.0050184,1.3441000000000002E-06,-1.3378000000000001E-06
0.41000000000000003,0.15,0.0053122,5.8182000000000006E-10,-0.0053112,1.3437000000000002E-06,-1.3376000000000001E-06
0.41500000000000004,0.15,0.0056170000000000005,6.0496E-10,-0.0056168,1.3445000000000002E-06,-1.3388000000000002E-06
0.42000000000000004,0.15,0.0059258,6.259500000000001E-10,-0.0059234000000000005,1.3452E-06,-1.3381000000000002E-06
0.42500000000000004,0.15,0.0062478,6.5145000000000006E-10,-0.0062456000000000005,1.3449E-06,-1.3387000000000002E-06
0.43,0.15,0.00657,6.7387000000000007E-10,-0.0065674,1.3449E-06,-1.3381000000000002E-06
0.435,0.15,0.006902,6.9706000000000007E-10,-0.0069024,1.3451E-06,-1.3390000000000002E-06
0.44,0.15,0.0072394,7.2670000000000009E-10,-0.007237,1.3453E-06,-1.3387000000000002E-06
0.445,0.15,0.0075824,7.4280000000000006E-10,-0.0075836,1.3446000000000002E-06,-1.3389000000000002E-06
0.45,0.15,0.0079302,7.683E-10,-0.007931,1.3457E-06,-1.3389000000000002E-06
0.455,0.15,0.0082846,8.01E-10,-0.0082852,1.3460000000000001E-06,-1.3393E-06
0.46,0.15,0.0086376,8.2298000000000009E-10,-0.0086354,1.3460000000000001E-06,-1.3395E-06
0.465,0.15,0.0090014,8.5472E-10,-0.009000600000000001,1.3458E-06,-1.3396E-06
0.47000000000000003,0.15,0.0093608,8.8134000000000008E-10,-0.0093596000000000009,1.3462000000000001E-06,-1.3399E-06
0.47500000000000003,0.15,0.009728,9.0419000000000006E-10,-0.0097284,1.3466000000000002E-06,-1.3397E-06
0.48000000000000004,0.15,0.010092,9.3708E-10,-0.0100904,1.3461000000000001E-06,-1.3396E-06
0.48500000000000004,0.15,0.010460800000000001,9.6053E-10,-0.0104626,1.3466000000000002E-06,-1.3401E-06
0.49000000000000005,0.15,0.0108308,9.8961E-10,-0.0108286,1.3465000000000002E-06,-1.3397E-06
0.49500000000000005,0.15,0.0112014,1.0203300000000001E-09,-0.0112,1.3467000000000002E-06,-1.3407000000000001E-06
0.5,0.15,0.011598,1.05717E-09,-0.011572,1.3461000000000001E-06,-1.3401E-06
0.505,0.15,0.011966000000000001,1.1033300000000002E-09,-0.011944000000000002,1.3467000000000002E-06,-1.3408000000000002E-06
0.51,0.15,0.012328,1.1273E-09,-0.012308000000000001,1.3473000000000002E-06,-1.3403000000000001E-06
0.515,0.15,0.012696,1.1639E-09,-0.012676000000000002,1.3473000000000002E-06,-1.3405000000000001E-06
0.52,0.15,0.013056000000000002,1.1921E-09,-0.013036,1.3469000000000002E-06,-1.3410000000000002E-06
