Repository: DecaMeron23/Caratterizzazione-Mosfet

# Studio della tolleranza alle radiazioni ionizzanti di MOSFET in tecnologia 28nm

## Tesi triennale d'Ingegneria Informatica

### Autori:

* Nicola Cattaneo
* Emilio Meroni

### Divisione Cartelle
* **Tesi** Cartella contenente il materiale per la produzione della tesi
* **Script Statiche** Cartella contentente tutti gli script per le analisi delle misure statiche.
* **Script Rumore** Cartella contentente tutti gli script per le analisi delle misure di rumore.
* **Misure Statiche** Cartella contenente le misure statiche
* **Misure Statiche** Cartella contenente le misure di rumore
* **Altri Script** Script di riferimento

File: Misure statiche/N4/Chip4NMOS_1Grad/N4-200-60/id-vgs.csv (part 1 of 4)
I/V Sweep,id_vgs
RecordTime,02/21/2024 09:49:35
Device ID,
Count,1
Flag,
Remarks,
vg,vd,id,ig,is,iavdd,ignd
-0.3,0,-6.1638E-09,-4.2547799999999994E-08,-5.3927E-10,1.3161000000000002E-06,-1.2641E-06
-0.29500000000000004,0,-6.2829E-09,-3.80962E-08,-5.4596E-10,1.3176E-06,-1.2701000000000001E-06
-0.29000000000000004,0,-6.2982E-09,-3.43294E-08,-5.481E-10,1.3186000000000002E-06,-1.2748E-06
-0.28500000000000003,0,-6.3057E-09,-3.09552E-08,-5.4974E-10,1.3193000000000002E-06,-1.2785000000000001E-06
-0.28,0,-6.3179E-09,-2.7868599999999998E-08,-5.4638E-10,1.3190000000000002E-06,-1.2822000000000002E-06
-0.275,0,-6.322E-09,-2.51638E-08,-5.5608E-10,1.3208000000000001E-06,-1.2855000000000002E-06
-0.27,0,-6.3356E-09,-2.26518E-08,-5.5857000000000007E-10,1.3215000000000002E-06,-1.2896000000000001E-06
-0.265,0,-6.3362E-09,-2.0416E-08,-5.5869000000000006E-10,1.3224E-06,-1.2925000000000001E-06
-0.26,0,-6.3407E-09,-1.83978E-08,-5.6072E-10,1.3234000000000001E-06,-1.2955000000000001E-06
-0.255,0,-6.3556E-09,-1.66008E-08,-5.6689E-10,1.3239000000000002E-06,-1.297E-06
-0.25,0,-6.3588E-09,-1.4945399999999998E-08,-5.6418E-10,1.3233E-06,-1.2997000000000002E-06
-0.24500000000000002,0,-6.3652E-09,-1.3493999999999998E-08,-5.6911E-10,1.3239000000000002E-06,-1.3004E-06
-0.24000000000000002,0,-6.3786E-09,-1.2150799999999998E-08,-5.7356E-10,1.3242000000000002E-06,-1.3025000000000002E-06
-0.23500000000000001,0,-6.3831E-09,-1.0961399999999998E-08,-5.7284000000000006E-10,1.3248000000000002E-06,-1.3044000000000002E-06
-0.23,0,-6.3903E-09,-9.8964E-09,-5.7308000000000005E-10,1.3251000000000002E-06,-1.3051000000000002E-06
-0.225,0,-6.3946E-09,-8.9346E-09,-5.8122000000000009E-10,1.3263000000000001E-06,-1.3073000000000002E-06
-0.22,0,-6.4092E-09,-8.0571E-09,-5.7949E-10,1.3269000000000002E-06,-1.309E-06
-0.215,0,-6.4126E-09,-7.2944E-09,-5.8389E-10,1.3269000000000002E-06,-1.3103000000000002E-06
-0.21000000000000002,0,-6.4418E-09,-6.5932E-09,-5.8632E-10,1.3285E-06,-1.312E-06
-0.20500000000000002,0,-6.4475E-09,-5.9419E-09,-5.8692000000000008E-10,1.3289E-06,-1.3132000000000002E-06
-0.2,0,-6.4548E-09,-5.385E-09,-5.8967000000000009E-10,1.3297000000000002E-06,-1.3136000000000002E-06
-0.195,0,-6.4555E-09,-4.867E-09,-5.9225E-10,1.3300000000000002E-06,-1.3159000000000002E-06
-0.19,0,-6.4592E-09,-4.3974E-09,-5.9077E-10,1.331E-06,-1.3168E-06
-0.185,0,-6.4754E-09,-3.9787E-09,-5.9633E-10,1.3309E-06,-1.3179000000000001E-06
-0.18000000000000002,0,-6.4798E-09,-3.5936E-09,-5.9842000000000009E-10,1.3322000000000001E-06,-1.3185000000000002E-06
-0.17500000000000002,0,-6.4865E-09,-3.2516E-09,-5.9412E-10,1.3315E-06,-1.3192000000000002E-06
-0.17,0,-6.4935E-09,-2.9561E-09,-5.9803000000000005E-10,1.3335000000000002E-06,-1.3201E-06
-0.165,0,-6.5002E-09,-2.6753E-09,-5.9464E-10,1.3334000000000002E-06,-1.3211000000000002E-06
-0.16,0,-6.5131E-09,-2.4179E-09,-5.9059E-10,1.334E-06,-1.3211000000000002E-06
-0.155,0,-6.5093E-09,-2.1963E-09,-5.9716E-10,1.3343E-06,-1.3224E-06
-0.15,0,-6.5056E-09,-1.9921E-09,-6.0043000000000007E-10,1.3345E-06,-1.3229E-06
-0.14500000000000002,0,-6.5277E-09,-1.8118E-09,-6.0176E-10,1.3349000000000001E-06,-1.3231E-06
-0.14,0,-6.525E-09,-1.6433E-09,-5.9813000000000008E-10,1.3359000000000002E-06,-1.3237000000000001E-06
-0.135,0,-6.5332E-09,-1.4983E-09,-6.0073000000000005E-10,1.3357000000000002E-06,-1.3246000000000002E-06
-0.13,0,-6.5461E-09,-1.364E-09,-6.0215E-10,1.3366E-06,-1.3251000000000002E-06
-0.125,0,-6.546E-09,-1.2431E-09,-6.0151E-10,1.3368E-06,-1.3251000000000002E-06
-0.12000000000000001,0,-6.5631E-09,-1.1375E-09,-5.9745E-10,1.3369E-06,-1.3262000000000001E-06
-0.115,0,-6.559E-09,-1.0424E-09,-5.9745E-10,1.3374E-06,-1.3267000000000002E-06
-0.11,0,-6.572E-09,-9.5535E-10,-6.0022E-10,1.3374E-06,-1.3269000000000002E-06
-0.10500000000000001,0,-6.5725E-09,-8.7934000000000009E-10,-5.95E-10,1.3383000000000002E-06,-1.328E-06
-0.1,0,-6.5791E-09,-8.0867000000000006E-10,-5.9201E-10,1.3374E-06,-1.3273000000000002E-06
-0.095,0,-6.59E-09,-7.4794000000000011E-10,-5.8796E-10,1.3387000000000002E-06,-1.3278000000000002E-06
-0.090000000000000011,0,-6.599E-09,-6.9184000000000006E-10,-5.9118E-10,1.3387000000000002E-06,-1.3277000000000002E-06
-0.085,0,-6.5903E-09,-6.400400000000001E-10,-5.8868000000000008E-10,1.3396E-06,-1.3284E-06
-0.08,0,-6.5956E-09,-5.917E-10,-5.8982E-10,1.3388000000000002E-06,-1.3289E-06
-0.075,0,-6.6117E-09,-5.4994000000000007E-10,-5.8365E-10,1.3397E-06,-1.3293000000000001E-06
-0.07,0,-6.6224E-09,-5.1199E-10,-5.8108E-10,1.3395E-06,-1.3300000000000002E-06
-0.065,0,-6.6424E-09,-4.7854000000000009E-10,-5.7629000000000009E-10,1.3408000000000002E-06,-1.3300000000000002E-06
-0.060000000000000005,0,-6.6397E-09,-4.4831000000000003E-10,-5.6302000000000009E-10,1.3406000000000001E-06,-1.3301000000000002E-06
-0.055,0,-6.6561E-09,-4.1972E-10,-5.63E-10,1.3414000000000002E-06,-1.3309E-06
-0.05,0,-6.6698E-09,-3.9368000000000003E-10,-5.4793000000000009E-10,1.3412000000000002E-06,-1.3311E-06
-0.045000000000000005,0,-6.666E-09,-3.7095000000000005E-10,-5.3949000000000007E-10,1.3406000000000001E-06,-1.3316E-06
-0.04,0,-6.6831E-09,-3.4883E-10,-5.2416000000000008E-10,1.3417000000000002E-06,-1.3316E-06
-0.035,0,-6.7018E-09,-3.2982E-10,-5.1670000000000009E-10,1.3417000000000002E-06,-1.3312E-06
-0.030000000000000002,0,-6.7265E-09,-3.1237000000000003E-10,-4.8758000000000009E-10,1.3418000000000002E-06,-1.3317E-06
-0.025,0,-6.7602E-09,-2.9631000000000003E-10,-4.7529E-10,1.3413000000000002E-06,-1.3321000000000001E-06
-0.02,0,-6.7865E-09,-2.8001E-10,-4.3938000000000004E-10,1.3423E-06,-1.3324000000000002E-06
-0.015000000000000001,0,-6.8295E-09,-2.6660000000000004E-10,-4.2437000000000006E-10,1.3426E-06,-1.3324000000000002E-06
-0.01,0,-6.8384E-09,-2.5505E-10,-3.931E-10,1.3428E-06,-1.3325000000000002E-06
-0.005,0,-6.8938E-09,-2.4268000000000003E-10,-3.4015E-10,1.3440000000000002E-06,-1.3329000000000002E-06
0,0,-6.944E-09,-2.3233000000000001E-10,-2.8978E-10,1.343E-06,-1.3334000000000002E-06
0.005,0,-6.9870999999999996E-09,-2.2008000000000003E-10,-2.3708E-10,1.3449E-06,-1.3335000000000002E-06
0.01,0,-7.0559E-09,-2.1036E-10,-1.9627E-10,1.3438000000000002E-06,-1.3335000000000002E-06
0.015000000000000001,0,-7.1554E-09,-2.0119E-10,-1.1292000000000001E-10,1.3440000000000002E-06,-1.3344E-06
0.02,0,-7.2018E-09,-1.9232000000000001E-10,-4.9320000000000004E-11,1.3448000000000002E-06,-1.3337E-06
0.025,0,-7.3064E-09,-1.8361000000000003E-10,2.8920000000000002E-11,1.3443000000000002E-06,-1.3349000000000001E-06
0.030000000000000002,0,-7.4111E-09,-1.7520000000000003E-10,1.1406E-10,1.3448000000000002E-06,-1.3346E-06
0.035,0,-7.4797E-09,-1.6772000000000002E-10,2.6299000000000004E-10,1.345E-06,-1.3349000000000001E-06
0.04,0,-7.6592E-09,-1.6057000000000002E-10,4.1075000000000006E-10,1.3454E-06,-1.3349000000000001E-06
0.045000000000000005,0,-7.8605E-09,-1.5251000000000002E-10,5.3948000000000009E-10,1.345E-06,-1.3349000000000001E-06
0.05,0,-7.9854E-09,-1.4484000000000001E-10,7.0138E-10,1.3456E-06,-1.3355000000000002E-06
0.055,0,-8.2299E-09,-1.3785000000000002E-10,9.7087E-10,1.3460000000000001E-06,-1.3356000000000002E-06
0.060000000000000005,0,-8.4202E-09,-1.3095E-10,1.15008E-09,1.3453E-06,-1.3358000000000002E-06
0.065,0,-6.9296E-09,-1.2363000000000002E-10,1.3985E-09,1.3464000000000001E-06,-1.3361000000000002E-06
0.07,0,-9.1409E-09,-1.1645000000000002E-10,1.8095E-09,1.3471000000000002E-06,-1.3365E-06
0.075,0,-9.466E-09,-1.0978000000000001E-10,2.2013E-09,1.3458E-06,-1.3364000000000002E-06
0.08,0,-1.00186E-08,-1.0288000000000001E-10,2.7048E-09,1.3464000000000001E-06,-1.3363000000000002E-06
0.085,0,-1.0548E-08,-9.607000000000001E-11,3.2397E-09,1.3459000000000001E-06,-1.3353000000000002E-06
0.090000000000000011,0,-1.11817E-08,-8.9320000000000008E-11,3.8684E-09,1.3464000000000001E-06,-1.3368E-06
0.095,0,-1.15037E-08,-8.1850000000000007E-11,4.7493E-09,1.348E-06,-1.3373E-06
0.1,0,-1.2622799999999999E-08,-7.3880000000000008E-11,5.3603E-09,1.3481E-06,-1.3371E-06
0.10500000000000001,0,-1.3583399999999998E-08,-6.885E-11,6.1849E-09,1.3469000000000002E-06,-1.337E-06
0.11,0,-1.4696199999999999E-08,-6.049E-11,7.3998E-09,1.3473000000000002E-06,-1.3374E-06
0.115,0,-1.57188E-08,-5.4100000000000006E-11,8.4518E-09,1.3479E-06,-1.3371E-06
0.12000000000000001,0,-1.70088E-08,-4.7870000000000005E-11,9.8767E-09,1.3481E-06,-1.3375000000000001E-06
0.125,0,-1.8794999999999997E-08,-3.925E-11,1.15008E-08,1.3485E-06,-1.3379000000000001E-06
0.13,0,-1.97188E-08,-3.3380000000000005E-11,1.19098E-08,1.348E-06,-1.3382000000000002E-06
0.135,0,-2.22168E-08,-2.491E-11,1.51798E-08,1.3485E-06,-1.3387000000000002E-06
0.14,0,-2.58006E-08,-1.7850000000000002E-11,1.79902E-08,1.3489000000000001E-06,-1.3386000000000002E-06
0.14500000000000002,0,-2.7876799999999998E-08,-9.53E-12,2.0871999999999997E-08,1.3485E-06,-1.3386000000000002E-06
0.15,0,-3.34178E-08,-1.23E-12,2.6119999999999998E-08,1.3500000000000002E-06,-1.3383000000000002E-06
0.155,0,-3.81496E-08,6.9300000000000006E-12,3.01212E-08,1.3498000000000002E-06,-1.3393E-06
0.16,0,-4.23222E-08,1.4050000000000001E-11,3.62954E-08,1.3494000000000002E-06,-1.3398E-06
0.165,0,-4.9321199999999993E-08,2.3410000000000003E-11,4.2796599999999994E-08,1.3503000000000002E-06,-1.3397E-06
0.17,0,-5.8148399999999994E-08,3.0360000000000006E-11,5.1195799999999993E-08,1.3498000000000002E-06,-1.3399E-06
0.17500000000000002,0,-6.7753599999999991E-08,3.893E-11,5.9849199999999993E-08,1.3498000000000002E-06,-1.3404000000000001E-06
0.18000000000000002,0,-8.02804E-08,4.847E-11,7.3993399999999988E-08,1.3501000000000002E-06,-1.3399E-06
0.185,0,-9.47316E-08,5.7510000000000004E-11,8.3970399999999985E-08,1.3498000000000002E-06,-1.3397E-06
0.19,0,-1.1188259999999999E-07,6.631E-11,1.0533979999999999E-07,1.3504000000000002E-06,-1.3398E-06
0.195,0,-4.8838E-07,7.3900000000000011E-11,1.9067999999999998E-07,1.3506E-06,-1.3404000000000001E-06
0.2,0,-1.6226E-07,8.438000000000001E-11,1.5162E-07,1.3507E-06,-1.3404000000000001E-06
0.20500000000000002,0,-1.8762E-07,9.607000000000001E-11,1.829E-07,1.3501000000000002E-06,-1.3403000000000001E-06
0.21000000000000002,0,-2.2636E-07,1.0516E-10,2.1901999999999999E-07,1.3503000000000002E-06,-1.3404000000000001E-06
0.215,0,-2.7064E-07,1.142E-10,2.6122E-07,1.3507E-06,-1.3403000000000001E-06
0.22,0,-3.2488E-07,1.2631E-10,3.1826E-07,1.351E-06,-1.3405000000000001E-06
0.225,0,-3.8246E-07,1.3525E-10,3.7748E-07,1.3507E-06,-1.3402E-06
0.23,0,-4.5045999999999997E-07,1.4822E-10,4.4544E-07,1.351E-06,-1.3408000000000002E-06
0.23500000000000001,0,-5.3148E-07,1.5964E-10,5.2682E-07,1.3514E-06,-1.3408000000000002E-06
0.24000000000000002,0,-6.313E-07,1.7093000000000002E-10,6.2825999999999994E-07,1.351E-06,-1.3416000000000002E-06
0.24500000000000002,0,-7.4636E-07,1.8272000000000002E-10,7.4584E-07,1.3518000000000001E-06,-1.3414000000000002E-06
0.25,0,-8.8226E-07,1.9371000000000002E-10,8.8478E-07,1.3520000000000001E-06,-1.3413000000000002E-06
0.255,0,-1.01586E-06,2.086E-10,1.0168E-06,1.351E-06,-1.3416000000000002E-06
0.26,0,-1.15762E-06,2.2162E-10,1.1501E-06,1.3511E-06,-1.3403000000000001E-06
0.265,0,-1.4286000000000002E-06,2.3599000000000003E-10,1.4439E-06,1.3520000000000001E-06,-1.3414000000000002E-06
0.27,0,-1.7182000000000001E-06,2.5173E-10,1.6653000000000002E-06,1.3522000000000002E-06,-1.3423E-06
0.275,0,-1.9419E-06,2.6631000000000003E-10,1.9286E-06,1.3525000000000002E-06,-1.3420000000000002E-06
0.28,0,-2.3193000000000004E-06,2.8152000000000003E-10,2.2475E-06,1.3525000000000002E-06,-1.3427E-06
0.28500000000000003,0,-2.5744000000000003E-06,2.9742000000000004E-10,2.5685E-06,1.3529000000000002E-06,-1.3422E-06
0.29000000000000004,0,-2.9132000000000003E-06,3.1271E-10,2.9189E-06,1.3535E-06,-1.3433000000000001E-06
0.29500000000000004,0,-3.3352000000000003E-06,3.3162000000000004E-10,3.2896000000000002E-06,1.3528000000000002E-06,-1.3426E-06
0.3,0,-3.6986000000000005E-06,3.4939E-10,3.6781000000000004E-06,1.3529000000000002E-06,-1.343E-06
0.305,0,-4.2228000000000005E-06,3.6763000000000005E-10,4.1597E-06,1.3525000000000002E-06,-1.3419000000000002E-06
0.31,0,-4.7165000000000005E-06,3.8742000000000004E-10,4.7246000000000005E-06,1.3532000000000002E-06,-1.3429E-06
0.315,0,-5.2695E-06,4.0981000000000006E-10,5.3144E-06,1.3530000000000002E-06,-1.3434000000000001E-06
0.32,0,-5.8761E-06,4.3112000000000006E-10,5.8037000000000009E-06,1.3526000000000002E-06,-1.3424E-06
0.325,0,-6.5600000000000007E-06,4.5436E-10,6.571E-06,1.3534E-06,-1.343E-06
0.33,0,-7.3483000000000004E-06,4.7468000000000006E-10,7.2412000000000011E-06,1.3538E-06,-1.3434000000000001E-06
0.335,0,-8.0897000000000015E-06,5.0248E-10,8.0928000000000015E-06,1.3523000000000002E-06,-1.3439000000000002E-06
0.34,0,-8.9473000000000016E-06,5.2707E-10,8.9546E-06,1.3538E-06,-1.3438000000000002E-06
0.34500000000000003,0,-9.8261E-06,5.5036E-10,9.7272E-06,1.3535E-06,-1.3432000000000001E-06
0.35000000000000003,0,-1.06667E-05,5.7891E-10,1.06271E-05,1.354E-06,-1.3432000000000001E-06
0.35500000000000004,0,-1.1505400000000002E-05,6.0574E-10,1.1500900000000002E-05,1.3535E-06,-1.3431000000000001E-06
0.36000000000000004,0,-1.17196E-05,6.3295000000000007E-10,1.2712000000000001E-05,1.3526000000000002E-06,-1.3434000000000001E-06
0.365,0,-1.4028E-05,6.6239E-10,1.389E-05,1.3532000000000002E-06,-1.3435000000000001E-06
0.37,0,-1.5176E-05,6.9371000000000008E-10,1.4914E-05,1.3538E-06,-1.3432000000000001E-06
0.375,0,-1.6336E-05,7.2518000000000007E-10,1.6286E-05,1.354E-06,-1.3438000000000002E-06
0.38,0,-1.7330000000000002E-05,7.573400000000001E-10,1.743E-05,1.3539E-06,-1.3433000000000001E-06
0.385,0,-1.8712E-05,7.9065000000000006E-10,1.8714E-05,1.3543E-06,-1.3442000000000002E-06
0.39,0,-2.0154E-05,8.2553E-10,2.012E-05,1.3546000000000001E-06,-1.3444000000000002E-06
0.395,0,-2.1482000000000002E-05,8.6045000000000006E-10,2.15E-05,1.354E-06,-1.3444000000000002E-06
0.4,0,-2.2662E-05,9.0091E-10,2.2726000000000002E-05,1.3553000000000002E-06,-1.3448000000000002E-06
0.405,0,-2.4466000000000003E-05,9.4025000000000014E-10,2.4252E-05,1.3538E-06,-1.3440000000000002E-06
0.41000000000000003,0,-2.5842E-05,9.7919E-10,2.5994000000000002E-05,1.3545000000000001E-06,-1.3441000000000002E-06
0.41500000000000004,0,-2.7204000000000002E-05,1.0199200000000001E-09,2.7324E-05,1.3542E-06,-1.3444000000000002E-06
0.42000000000000004,0,-2.8938E-05,1.0664700000000001E-09,2.8752000000000002E-05,1.3538E-06,-1.3442000000000002E-06
0.42500000000000004,0,-3.0218E-05,1.1109700000000002E-09,3.0644E-05,1.3545000000000001E-06,-1.3448000000000002E-06
0.43,0,-3.2014E-05,1.1563E-09,3.2136E-05,1.3549000000000002E-06,-1.3449E-06
0.435,0,-3.3848E-05,1.2081E-09,3.3858E-05,1.3541E-06,-1.3448000000000002E-06
0.44,0,-3.5592E-05,1.2557E-09,3.5582E-05,1.3548000000000001E-06,-1.345E-06
0.445,0,-3.694E-05,1.3092E-09,3.7044E-05,1.3554000000000002E-06,-1.3454E-06
0.45,0,-3.8548000000000004E-05,1.3628E-09,3.8652E-05,1.3553000000000002E-06,-1.3446000000000002E-06
0.455,0,-4.0404E-05,1.42E-09,4.0158000000000004E-05,1.3553000000000002E-06,-1.3453E-06
0.46,0,-4.1502000000000003E-05,1.4774E-09,4.1788E-05,1.3556000000000002E-06,-1.345E-06
0.465,0,-4.328E-05,1.5392E-09,4.3178E-05,1.3551000000000002E-06,-1.345E-06
0.47000000000000003,0,-4.4718E-05,1.6057E-09,4.4794E-05,1.3555000000000002E-06,-1.3451E-06
0.47500000000000003,0,-4.6226E-05,1.6677E-09,4.6490000000000004E-05,1.3557000000000002E-06,-1.3455E-06
0.48000000000000004,0,-4.8042E-05,1.7367E-09,4.805E-05,1.3556000000000002E-06,-1.3461000000000001E-06
0.48500000000000004,0,-4.9246E-05,1.8067E-09,4.9412E-05,1.3555000000000002E-06,-1.345E-06
0.49000000000000005,0,-5.1148E-05,1.8782E-09,5.1176E-05,1.3550000000000002E-06,-1.3457E-06
0.49500000000000005,0,-5.2682E-05,1.9595E-09,5.2408000000000004E-05,1.3554000000000002E-06,-1.3463000000000001E-06
0.5,0,-5.4254E-05,2.0425E-09,5.4262E-05,1.3562E-06,-1.3466000000000002E-06
0.505,0,-5.5902E-05,2.1232E-09,5.5978000000000005E-05,1.3563E-06,-1.3466000000000002E-06
0.51,0,-5.7066E-05,2.2097E-09,5.691E-05,1.3557000000000002E-06,-1.3463000000000001E-06
0.515,0,-5.8356E-05,2.3016E-09,5.843E-05,1.3567E-06,-1.3460000000000001E-06
0.52,0,-6.0208000000000004E-05,2.3952E-09,6.0082000000000005E-05,1.3559000000000002E-06,-1.3461000000000001E-06
0.525,0,-6.147E-05,2.4904E-09,6.1402E-05,1.3563E-06,-1.3469000000000002E-06
0.53,0,-6.3014E-05,2.5892E-09,6.2944E-05,1.3566E-06,-1.3463000000000001E-06
0.535,0,-6.4152E-05,2.6932E-09,6.425E-05,1.3566E-06,-1.3468000000000002E-06
0.54,0,-6.5798E-05,2.8074E-09,6.5866E-05,1.3560000000000002E-06,-1.3470000000000002E-06
0.545,0,-6.71E-05,2.916E-09,6.7042E-05,1.3551000000000002E-06,-1.3464000000000001E-06
0.55,0,-6.8346E-05,3.0389E-09,6.8358E-05,1.3565E-06,-1.3466000000000002E-06
0.555,0,-6.9508E-05,3.1585E-09,6.9418E-05,1.3560000000000002E-06,-1.3467000000000002E-06
0.56,0,-7.0678E-05,3.267E-09,7.033E-05,1.3578000000000002E-06,-1.3476000000000002E-06
0.56500000000000006,0,-7.186E-05,3.4197E-09,7.1464E-05,1.3577000000000002E-06,-1.3472000000000002E-06
0.57000000000000006,0,-7.3296E-05,3.5538E-09,7.3128000000000009E-05,1.3565E-06,-1.3465000000000002E-06
0.57500000000000007,0,-7.4418E-05,3.6969E-09,7.4426000000000009E-05,1.3579000000000002E-06,-1.3479E-06
0.58000000000000007,0,-7.5652E-05,3.8457E-09,7.591E-05,1.3576000000000001E-06,-1.3477E-06
0.58500000000000008,0,-7.6668E-05,3.9966E-09,7.6536E-05,1.3568E-06,-1.3477E-06
0.59000000000000008,0,-7.7430000000000009E-05,4.1606E-09,7.7518E-05,1.3573000000000001E-06,-1.3472000000000002E-06
0.595,0,-7.8718E-05,4.3265E-09,7.8488E-05,1.3575000000000001E-06,-1.3475000000000002E-06
0.6,0,-7.9446E-05,4.5025E-09,7.982E-05,1.3573000000000001E-06,-1.3485E-06
0.605,0,-8.0744E-05,4.6854E-09,8.1022E-05,1.3572000000000001E-06,-1.3477E-06
0.61,0,-8.147E-05,4.8652E-09,8.1698E-05,1.3572000000000001E-06,-1.3472000000000002E-06
0.615,0,-8.2698E-05,5.0671E-09,8.2732000000000007E-05,1.3574000000000001E-06,-1.3478E-06
0.62,0,-8.3406000000000007E-05,5.2698E-09,8.3374E-05,1.3575000000000001E-06,-1.3477E-06
0.625,0,-8.4252E-05,5.4857E-09,8.44E-05,1.3574000000000001E-06,-1.3473000000000002E-06
0.63,0,-8.513E-05,5.7083E-09,8.4986E-05,1.3569E-06,-1.3471000000000002E-06
0.635,0,-8.5822E-05,5.9433E-09,8.611E-05,1.3574000000000001E-06,-1.3475000000000002E-06
0.64,0,-8.7304E-05,6.192E-09,8.7558E-05,1.3568E-06,-1.3473000000000002E-06
0.645,0,-8.8396E-05,6.4387E-09,8.868E-05,1.3575000000000001E-06,-1.3475000000000002E-06
0.65,0,-8.9098E-05,6.6991E-09,8.925E-05,1.3572000000000001E-06,-1.3477E-06
0.655,0,-9.0034E-05,6.9658E-09,8.983E-05,1.3577000000000002E-06,-1.3478E-06
0.66,0,-9.0088000000000009E-05,7.2446E-09,9.0074E-05,1.3572000000000001E-06,-1.3478E-06
0.665,0,-9.1256000000000009E-05,7.5672E-09,9.2328E-05,1.3572000000000001E-06,-1.3479E-06
0.67,0,-9.232E-05,7.8783E-09,9.2528E-05,1.3576000000000001E-06,-1.3476000000000002E-06
0.675,0,-9.246800000000001E-05,8.1311E-09,9.279E-05,1.3588000000000002E-06,-1.3482E-06
0.68,0,-9.3818E-05,8.5348E-09,9.3628E-05,1.3582000000000002E-06,-1.3484E-06
0.685,0,-9.4050000000000009E-05,8.8159E-09,9.3826E-05,1.3574000000000001E-06,-1.3488000000000001E-06
0.69000000000000006,0,-9.5502000000000008E-05,9.1786E-09,9.5538E-05,1.3583000000000002E-06,-1.3490000000000001E-06
0.69500000000000006,0,-9.5846E-05,9.6391E-09,9.5704E-05,1.3582000000000002E-06,-1.3489000000000001E-06
0.70000000000000007,0,-9.6784E-05,1.0032E-08,9.7094E-05,1.3581000000000002E-06,-1.3479E-06
0.70500000000000007,0,-9.7364E-05,1.04589E-08,9.7126E-05,1.3579000000000002E-06,-1.3479E-06
0.71000000000000008,0,-9.7848E-05,1.0926E-08,9.762E-05,1.3574000000000001E-06,-1.3477E-06
0.71500000000000008,0,-9.8446E-05,1.14021E-08,9.8636000000000009E-05,1.3580000000000002E-06,-1.3487000000000001E-06
0.72000000000000008,0,-9.8978E-05,1.1861799999999998E-08,9.9024E-05,1.3575000000000001E-06,-1.3478E-06
0.72500000000000009,0,-9.9208E-05,1.2370999999999999E-08,9.9368E-05,1.3574000000000001E-06,-1.3481E-06
0.73,0,-9.9858E-05,1.2894E-08,9.9952000000000008E-05,1.3575000000000001E-06,-1.3482E-06
0.735,0,-0.000100448,1.3452799999999999E-08,0.000100554,1.3571E-06,-1.348E-06
0.74,0,-0.000101026,1.4020599999999999E-08,0.000101378,1.3578000000000002E-06,-1.3488000000000001E-06
0.745,0,-0.000101692,1.4603999999999998E-08,0.00010180000000000001,1.3581000000000002E-06,-1.3481E-06
0.75,0,-0.00010207,1.52252E-08,0.0001022,1.3580000000000002E-06,-1.3487000000000001E-06
0.755,0,-0.00010259800000000001,1.58918E-08,0.000103064,1.3585000000000002E-06,-1.3477E-06
0.76,0,-0.000103156,1.65798E-08,0.00010363600000000001,1.3581000000000002E-06,-1.3487000000000001E-06
0.765,0,-0.000103966,1.73014E-08,0.00010381,1.3576000000000001E-06,-1.3485E-06
0.77,0,-0.000104132,1.8060599999999997E-08,0.00010437,1.3579000000000002E-06,-1.3478E-06
0.775,0,-0.000104784,1.88438E-08,0.000104732,1.3580000000000002E-06,-1.3491000000000001E-06
0.78,0,-0.000105054,1.9678399999999998E-08,0.000105056,1.3584000000000002E-06,-1.3489000000000001E-06
0.785,0,-0.00010557000000000001,2.0547399999999997E-08,0.00010577400000000001,1.3584000000000002E-06,-1.3488000000000001E-06
0.79,0,-0.00010591600000000001,2.1432399999999998E-08,0.000106134,1.3585000000000002E-06,-1.3481E-06
0.795,0,-0.00010658,2.23942E-08,0.00010675800000000001,1.3587000000000002E-06,-1.3487000000000001E-06
0.8,0,-0.00010707,2.33734E-08,0.000107092,1.3574000000000001E-06,-1.3485E-06
0.805,0,-0.00010732000000000001,2.4254599999999996E-08,0.00010762800000000001,1.3583000000000002E-06,-1.3490000000000001E-06
0.81,0,-0.000107494,2.5323799999999998E-08,0.000107324,1.3588000000000002E-06,-1.3489000000000001E-06
0.81500000000000006,0,-0.00010766600000000001,2.6554599999999997E-08,0.000108608,1.3583000000000002E-06,-1.3496000000000002E-06
0.82000000000000006,0,-0.000108454,2.7877E-08,0.000109086,1.3582000000000002E-06,-1.3486E-06
0.82500000000000007,0,-0.00010903800000000001,2.9132399999999998E-08,0.000109018,1.3582000000000002E-06,-1.3491000000000001E-06
0.83000000000000007,0,-0.00010953,3.0469399999999995E-08,0.000109754,1.3582000000000002E-06,-1.3493000000000002E-06
0.83500000000000008,0,-0.00010986600000000001,3.1858E-08,0.000109826,1.3593E-06,-1.3494000000000002E-06
0.84000000000000008,0,-0.00010994600000000001,3.3275199999999996E-08,0.000109696,1.359E-06,-1.3495000000000002E-06
0.84500000000000008,0,-0.000109914,3.48094E-08,0.00011047200000000001,1.3596E-06,-1.3499000000000002E-06
0.85000000000000009,0,-0.00011094800000000001,3.64358E-08,0.000111144,1.3585000000000002E-06,-1.3496000000000002E-06
0.85500000000000009,0,-0.000111524,3.81348E-08,0.000111672,1.3588000000000002E-06,-1.3493000000000002E-06
0.86,0,-0.00011145400000000001,3.9909799999999994E-08,0.00011145400000000001,1.3589000000000002E-06,-1.3499000000000002E-06
0.865,0,-0.00011129400000000001,4.1836999999999993E-08,0.00011145400000000001,1.3592E-06,-1.3498000000000002E-06
0.87,0,-0.000111476,4.3669399999999994E-08,0.00011158400000000001,1.3591E-06,-1.3496000000000002E-06
0.875,0,-0.00011216600000000001,4.57684E-08,0.00011234400000000001,1.3587000000000002E-06,-1.3498000000000002E-06
0.88,0,-0.00011234,4.78788E-08,0.00011265,1.3588000000000002E-06,-1.3487000000000001E-06
0.885,0,-0.00011313600000000001,5.01416E-08,0.00011335800000000001,1.3577000000000002E-06,-1.3491000000000001E-06
0.89,0,-0.000113572,5.2454399999999996E-08,0.00011364,1.3585000000000002E-06,-1.3490000000000001E-06
0.895,0,-0.000114048,5.4893399999999996E-08,0.000114426,1.3591E-06,-1.3497000000000002E-06
0.9,0,-0.000114326,5.7550599999999995E-08,0.00011424200000000001,1.359E-06,-1.3507E-06
-0.3,0.15,1.4839199999999999E-08,-4.2569599999999995E-08,-1.8827799999999997E-08,1.3577000000000002E-06,-1.3085E-06
-0.29500000000000004,0.15,1.4969999999999998E-08,-3.8387199999999996E-08,-1.8858199999999997E-08,1.3581000000000002E-06,-1.3129000000000002E-06
-0.29000000000000004,0.15,1.5138399999999998E-08,-3.4482199999999995E-08,-1.89876E-08,1.3574000000000001E-06,-1.317E-06
-0.28500000000000003,0.15,1.5357E-08,-3.1123999999999995E-08,-1.9208399999999997E-08,1.3582000000000002E-06,-1.3206000000000001E-06
-0.28,0.15,1.54014E-08,-2.8015599999999996E-08,-1.9347599999999997E-08,1.3575000000000001E-06,-1.3225E-06
-0.275,0.15,1.56318E-08,-2.5286399999999997E-08,-1.9418599999999998E-08,1.3594E-06,-1.3264000000000001E-06
-0.27,0.15,1.56502E-08,-2.2783799999999997E-08,-1.9531799999999998E-08,1.3585000000000002E-06,-1.3281E-06
-0.265,0.15,1.5945599999999998E-08,-2.0551999999999998E-08,-1.9835E-08,1.3579000000000002E-06,-1.3307000000000002E-06
-0.26,0.15,1.5981E-08,-1.8490999999999997E-08,-1.9861399999999997E-08,1.3582000000000002E-06,-1.3332000000000002E-06
-0.255,0.15,1.624E-08,-1.6710599999999998E-08,-2.0055999999999998E-08,1.3588000000000002E-06,-1.3352000000000002E-06
-0.25,0.15,1.62848E-08,-1.50752E-08,-2.01292E-08,1.3585000000000002E-06,-1.337E-06
-0.24500000000000002,0.15,1.6397599999999997E-08,-1.3600599999999999E-08,-2.01628E-08,1.3585000000000002E-06,-1.3381000000000002E-06
-0.24000000000000002,0.15,1.6483999999999997E-08,-1.2250999999999998E-08,-2.03714E-08,1.3583000000000002E-06,-1.3395E-06
-0.23500000000000001,0.15,1.6487199999999998E-08,-1.1062399999999999E-08,-2.0417799999999997E-08,1.3582000000000002E-06,-1.3407000000000001E-06
-0.23,0.15,1.66998E-08,-9.9876E-09,-2.06038E-08,1.3593E-06,-1.3429E-06
-0.225,0.15,1.6801E-08,-9.0296E-09,-2.0684399999999997E-08,1.3592E-06,-1.3433000000000001E-06
-0.22,0.15,1.6841E-08,-8.1521E-09,-2.0803799999999998E-08,1.3596E-06,-1.3445000000000002E-06
-0.215,0.15,1.6969599999999997E-08,-7.3669E-09,-2.0895799999999996E-08,1.3596E-06,-1.3455E-06
-0.21000000000000002,0.15,1.6974199999999998E-08,-6.6417E-09,-2.0912999999999997E-08,1.3592E-06,-1.3460000000000001E-06
-0.20500000000000002,0.15,1.72902E-08,-6.0136E-09,-2.1188799999999998E-08,1.3593E-06,-1.3463000000000001E-06
-0.2,0.15,1.7447599999999997E-08,-5.434E-09,-2.12918E-08,1.3585000000000002E-06,-1.3471000000000002E-06
-0.195,0.15,1.7387E-08,-4.9249E-09,-2.14772E-08,1.359E-06,-1.3479E-06
-0.19,0.15,1.76254E-08,-4.4516E-09,-2.16084E-08,1.3588000000000002E-06,-1.3482E-06
-0.185,0.15,1.78564E-08,-4.0284E-09,-2.1694999999999997E-08,1.3593E-06,-1.3483E-06
-0.18000000000000002,0.15,1.7979399999999997E-08,-3.6518E-09,-2.1765999999999998E-08,1.3577000000000002E-06,-1.3489000000000001E-06
-0.17500000000000002,0.15,1.80588E-08,-3.3047E-09,-2.1969799999999997E-08,1.3597E-06,-1.3492000000000001E-06
-0.17,0.15,1.8123199999999997E-08,-2.9975E-09,-2.2057799999999997E-08,1.3593E-06,-1.3494000000000002E-06
-0.165,0.15,1.8109799999999997E-08,-2.7194E-09,-2.2178E-08,1.3597E-06,-1.3500000000000002E-06
-0.16,0.15,1.83532E-08,-2.4703E-09,-2.2406399999999997E-08,1.3598E-06,-1.3512E-06
-0.155,0.15,1.85182E-08,-2.2477E-09,-2.2491799999999996E-08,1.3594E-06,-1.3500000000000002E-06
-0.15,0.15,1.88328E-08,-2.0436E-09,-2.2720799999999998E-08,1.3599E-06,-1.3511E-06
-0.14500000000000002,0.15,1.9096799999999998E-08,-1.8569999999999999E-09,-2.30548E-08,1.3598E-06,-1.3512E-06
-0.14,0.15,1.92908E-08,-1.6927E-09,-2.3217199999999996E-08,1.3596E-06,-1.3513E-06
-0.135,0.15,1.9437199999999998E-08,-1.5444E-09,-2.35492E-08,1.3595E-06,-1.3511E-06
-0.13,0.15,1.9686399999999997E-08,-1.4101E-09,-2.3764799999999997E-08,1.3596E-06,-1.3515E-06
-0.125,0.15,2.0092E-08,-1.2902E-09,-2.3970399999999997E-08,1.3600000000000001E-06,-1.3513E-06
-0.12000000000000001,0.15,2.0380799999999998E-08,-1.1819E-09,-2.4249399999999996E-08,1.3600000000000001E-06,-1.3521000000000002E-06
-0.115,0.15,2.0515E-08,-1.0826E-09,-2.4523599999999997E-08,1.3594E-06,-1.3519000000000001E-06
-0.11,0.15,2.0941399999999997E-08,-9.955E-10,-2.4948199999999997E-08,1.3600000000000001E-06,-1.3530000000000002E-06
-0.10500000000000001,0.15,2.1297399999999997E-08,-9.1759E-10,-2.5267599999999997E-08,1.3607000000000002E-06,-1.3529000000000002E-06
-0.1,0.15,2.1645199999999997E-08,-8.4287000000000011E-10,-2.5610799999999996E-08,1.3609000000000002E-06,-1.3528000000000002E-06
-0.095,0.15,2.20432E-08,-7.8196000000000006E-10,-2.6180199999999998E-08,1.3600000000000001E-06,-1.3528000000000002E-06
-0.090000000000000011,0.15,2.27284E-08,-7.2113000000000007E-10,-2.6704599999999998E-08,1.3607000000000002E-06,-1.3534E-06
-0.085,0.15,2.3210599999999997E-08,-6.6829000000000008E-10,-2.7144999999999996E-08,1.3614000000000002E-06,-1.3536E-06
-0.08,0.15,2.3701999999999996E-08,-6.209000000000001E-10,-2.7741999999999998E-08,1.3602000000000001E-06,-1.3531000000000002E-06
-0.075,0.15,2.4475199999999997E-08,-5.7801000000000005E-10,-2.8424799999999997E-08,1.3603000000000001E-06,-1.3529000000000002E-06
-0.07,0.15,2.5279399999999996E-08,-5.3802000000000007E-10,-2.9378199999999998E-08,1.3606000000000002E-06,-1.3533000000000002E-06
-0.065,0.15,2.62668E-08,-5.0368000000000006E-10,-3.01836E-08,1.3610000000000002E-06,-1.354E-06
-0.060000000000000005,0.15,2.7344999999999998E-08,-4.7168000000000007E-10,-3.12506E-08,1.3608000000000002E-06,-1.3533000000000002E-06
-0.055,0.15,2.8615399999999997E-08,-4.4273000000000003E-10,-3.2679E-08,1.3606000000000002E-06,-1.3536E-06
-0.05,0.15,3.0132399999999997E-08,-4.16E-10,-3.39634E-08,1.3611000000000002E-06,-1.3544000000000001E-06
-0.045000000000000005,0.15,3.1467999999999994E-08,-3.9080000000000004E-10,-3.5446799999999996E-08,1.362E-06,-1.3541E-06
-0.04,0.15,3.3337599999999995E-08,-3.6933E-10,-3.7494399999999993E-08,1.3607000000000002E-06,-1.3538E-06
-0.035,0.15,3.5421599999999996E-08,-3.4971000000000003E-10,-3.9477799999999994E-08,1.3612000000000002E-06,-1.3534E-06
-0.030000000000000002,0.15,3.80364E-08,-3.3125E-10,-4.20082E-08,1.3615000000000002E-06,-1.3537E-06
-0.025,0.15,4.06466E-08,-3.1418000000000005E-10,-4.4567999999999993E-08,1.3602000000000001E-06,-1.3537E-06
-0.02,0.15,4.37872E-08,-2.9779E-10,-4.77968E-08,1.3608000000000002E-06,-1.3534E-06
-0.015000000000000001,0.15,4.7395199999999993E-08,-2.8648000000000003E-10,-5.1386399999999996E-08,1.3613000000000002E-06,-1.3539E-06
-0.01,0.15,5.15996E-08,-2.6999E-10,-5.5499599999999992E-08,1.3613000000000002E-06,-1.3543E-06
-0.005,0.15,5.6361999999999992E-08,-2.5849E-10,-6.0305599999999989E-08,1.3613000000000002E-06,-1.3543E-06
0,0.15,6.1764399999999992E-08,-2.4611000000000004E-10,-6.5712E-08,1.3615000000000002E-06,-1.3550000000000002E-06
0.005,0.15,6.8175599999999993E-08,-2.3601E-10,-7.21774E-08,1.3612000000000002E-06,-1.3544000000000001E-06
0.01,0.15,7.5554799999999993E-08,-2.2504E-10,-7.9634399999999992E-08,1.362E-06,-1.3547000000000001E-06
0.015000000000000001,0.15,8.40352E-08,-2.1676E-10,-8.80644E-08,1.3618000000000002E-06,-1.3549000000000002E-06
0.02,0.15,9.4351399999999991E-08,-2.0868000000000002E-10,-9.84152E-08,1.3615000000000002E-06,-1.3548000000000001E-06
0.025,0.15,1.058458E-07,-1.9860000000000002E-10,-1.097832E-07,1.3609000000000002E-06,-1.3530000000000002E-06
0.030000000000000002,0.15,1.1902E-07,-1.9077E-10,-1.2306E-07,1.3613000000000002E-06,-1.3543E-06
0.035,0.15,1.349E-07,-1.8191000000000002E-10,-1.3858E-07,1.3615000000000002E-06,-1.3545000000000001E-06
0.04,0.15,1.5311999999999998E-07,-1.7285E-10,-1.5687999999999999E-07,1.3615000000000002E-06,-1.3541E-06
0.045000000000000005,0.15,1.7388E-07,-1.6592E-10,-1.778E-07,1.3615000000000002E-06,-1.3537E-06
0.05,0.15,1.9835999999999998E-07,-1.5604E-10,-2.0238E-07,1.362E-06,-1.3558000000000002E-06
0.055,0.15,2.2694E-07,-1.4941E-10,-2.3064E-07,1.3616000000000002E-06,-1.3545000000000001E-06
0.060000000000000005,0.15,2.5964E-07,-1.4386E-10,-2.6362E-07,1.3613000000000002E-06,-1.3538E-06
0.065,0.15,2.9769999999999997E-07,-1.3578000000000002E-10,-3.0217999999999997E-07,1.3615000000000002E-06,-1.3535E-06
0.07,0.15,3.4246E-07,-1.2917E-10,-3.4652E-07,1.3615000000000002E-06,-1.3542E-06
0.075,0.15,3.9404E-07,-1.2305E-10,-3.9788E-07,1.3616000000000002E-06,-1.3543E-06
0.08,0.15,4.543E-07,-1.1591E-10,-4.5772E-07,1.3606000000000002E-06,-1.3542E-06
0.085,0.15,5.2314E-07,-1.1117E-10,-5.2668E-07,1.3614000000000002E-06,-1.3543E-06
0.090000000000000011,0.15,6.0428E-07,-1.032E-10,-6.0768E-07,1.3608000000000002E-06,-1.3542E-06
0.095,0.15,6.9682E-07,-9.5320000000000013E-11,-7.009E-07,1.3612000000000002E-06,-1.3543E-06
0.1,0.15,8.0338E-07,-8.9890000000000012E-11,-8.0794E-07,1.3610000000000002E-06,-1.3544000000000001E-06
0.10500000000000001,0.15,9.3226E-07,-8.169E-11,-9.3524E-07,1.3623E-06,-1.3542E-06
0.11,0.15,1.07628E-06,-7.6610000000000007E-11,-1.08064E-06,1.3609000000000002E-06,-1.3537E-06
0.115,0.15,1.2496E-06,-6.761E-11,-1.2492E-06,1.3615000000000002E-06,-1.3549000000000002E-06
0.12000000000000001,0.15,1.4451000000000002E-06,-6.1220000000000009E-11,-1.447E-06,1.3614000000000002E-06,-1.3546000000000001E-06
0.125,0.15,1.6760000000000001E-06,-5.3810000000000006E-11,-1.6782E-06,1.3614000000000002E-06,-1.3544000000000001E-06
0.13,0.15,1.9417000000000004E-06,-4.7500000000000004E-11,-1.9405000000000003E-06,1.3617000000000002E-06,-1.3545000000000001E-06
0.135,0.15,2.2504E-06,-4.0000000000000004E-11,-2.2540000000000004E-06,1.3614000000000002E-06,-1.3536E-06
0.14,0.15,2.6092000000000004E-06,-3.31E-11,-2.6123000000000004E-06,1.3611000000000002E-06,-1.3549000000000002E-06
0.14500000000000002,0.15,3.0296E-06,-2.538E-11,-3.0322000000000004E-06,1.3610000000000002E-06,-1.3543E-06
0.15,0.15,3.5111E-06,-2.043E-11,-3.5132000000000005E-06,1.3607000000000002E-06,-1.3545000000000001E-06
0.155,0.15,4.0765000000000007E-06,-1.48E-11,-4.077E-06,1.3612000000000002E-06,-1.3543E-06
0.16,0.15,4.7228000000000008E-06,-5.54E-12,-4.7181000000000006E-06,1.3616000000000002E-06,-1.3550000000000002E-06
0.165,0.15,5.4746000000000009E-06,2.23E-12,-5.4763E-06,1.3616000000000002E-06,-1.3549000000000002E-06
0.17,0.15,6.3390000000000006E-06,1.039E-11,-6.343800000000001E-06,1.3612000000000002E-06,-1.3552000000000002E-06
0.17500000000000002,0.15,7.3579000000000012E-06,1.754E-11,-7.3605000000000009E-06,1.3618000000000002E-06,-1.3552000000000002E-06
0.18000000000000002,0.15,8.5034E-06,2.367E-11,-8.5086E-06,1.3612000000000002E-06,-1.3550000000000002E-06
0.185,0.15,9.8522E-06,3.1450000000000005E-11,-9.855600000000001E-06,1.3612000000000002E-06,-1.3544000000000001E-06
0.19,0.15,1.14439E-05,4.0080000000000005E-11,-1.14416E-05,1.3615000000000002E-06,-1.3550000000000002E-06
0.195,0.15,1.3244E-05,4.821E-11,-1.3232E-05,1.3624E-06,-1.3557000000000002E-06
0.2,0.15,1.5342E-05,5.6500000000000005E-11,-1.5348E-05,1.3627E-06,-1.3552000000000002E-06
0.20500000000000002,0.15,1.7734E-05,6.374E-11,-1.7754E-05,1.3618000000000002E-06,-1.3554000000000002E-06
0.21000000000000002,0.15,2.0536E-05,7.45E-11,-2.053E-05,1.3621E-06,-1.3553000000000002E-06
0.215,0.15,2.3712E-05,8.164E-11,-2.3682E-05,1.3622E-06,-1.3552000000000002E-06
0.22,0.15,2.7454000000000002E-05,9.1520000000000011E-11,-2.7444E-05,1.3623E-06,-1.3553000000000002E-06
0.225,0.15,3.1666E-05,1.0036E-10,-3.1682E-05,1.3621E-06,-1.3561000000000002E-06
0.23,0.15,3.6638000000000004E-05,1.0811E-10,-3.6624E-05,1.3623E-06,-1.3554000000000002E-06
0.23500000000000001,0.15,4.2202E-05,1.1663000000000002E-10,-4.2172E-05,1.3614000000000002E-06,-1.3552000000000002E-06
0.24000000000000002,0.15,4.8732E-05,1.2573000000000002E-10,-4.8700000000000005E-05,1.3621E-06,-1.3559000000000002E-06
0.24500000000000002,0.15,5.6052000000000005E-05,1.3612000000000002E-10,-5.6080000000000005E-05,1.3624E-06,-1.3557000000000002E-06
0.25,0.15,6.4654000000000008E-05,1.4746E-10,-6.4608E-05,1.3621E-06,-1.3551000000000002E-06
0.255,0.15,7.428E-05,1.587E-10,-7.4288E-05,1.3627E-06,-1.3551000000000002E-06
0.26,0.15,8.5360000000000009E-05,1.685E-10,-8.5352E-05,1.3610000000000002E-06,-1.3547000000000001E-06
0.265,0.15,9.7904E-05,1.7938E-10,-9.786400000000001E-05,1.3619E-06,-1.3556000000000002E-06
0.27,0.15,0.000112306,1.9023000000000002E-10,-0.00011230200000000001,1.3619E-06,-1.3549000000000002E-06
0.275,0.15,0.0001292,2.0340000000000002E-10,-0.00012874000000000002,1.3621E-06,-1.3554000000000002E-06
0.28,0.15,0.00014734,2.1529000000000001E-10,-0.0001472,1.3617000000000002E-06,-1.3550000000000002E-06
0.28500000000000003,0.15,0.00016874000000000001,2.2558E-10,-0.00016842000000000002,1.3618000000000002E-06,-1.3553000000000002E-06
0.29000000000000004,0.15,0.00019234000000000002,2.3857000000000004E-10,-0.00019212000000000002,1.3624E-06,-1.3561000000000002E-06
0.29500000000000004,0.15,0.00021930000000000002,2.5354000000000004E-10,-0.0002189,1.3626E-06,-1.3559000000000002E-06
0.3,0.15,0.00024926,2.6576E-10,-0.00024896,1.3639000000000002E-06,-1.3564E-06
0.305,0.15,0.00028338,2.8079E-10,-0.00028306,1.3629000000000001E-06,-1.3567E-06
0.31,0.15,0.00032106,2.9455000000000003E-10,-0.00032066,1.3639000000000002E-06,-1.357E-06
0.315,0.15,0.00036334000000000003,3.1053E-10,-0.00036302000000000003,1.3626E-06,-1.3563E-06
0.32,0.15,0.00041014,3.2428000000000004E-10,-0.00040962,1.3627E-06,-1.3564E-06
0.325,0.15,0.00046280000000000003,3.4245000000000004E-10,-0.00046254000000000005,1.3634000000000002E-06,-1.3565E-06
0.33,0.15,0.0005199,3.5976E-10,-0.00051974,1.3634000000000002E-06,-1.3563E-06
0.335,0.15,0.00058396,3.7705E-10,-0.00058372,1.3637000000000002E-06,-1.3572000000000001E-06
0.34,0.15,0.00065378000000000007,3.9652000000000004E-10,-0.0006532,1.3640000000000002E-06,-1.357E-06
0.34500000000000003,0.15,0.00073168000000000007,4.1733000000000005E-10,-0.00073036,1.3637000000000002E-06,-1.3569E-06
0.35000000000000003,0.15,0.0008147,4.317E-10,-0.00081416000000000008,1.3643000000000002E-06,-1.3568E-06
0.35500000000000004,0.15,0.00090686000000000011,4.5119E-10,-0.00090658,1.3639000000000002E-06,-1.3568E-06
0.36000000000000004,0.15,0.00100584,4.7382E-10,-0.0010058,1.3629000000000001E-06,-1.3572000000000001E-06
0.365,0.15,0.00111458,4.9522000000000007E-10,-0.0011151400000000001,1.3639000000000002E-06,-1.3568E-06
0.37,0.15,0.0012306,5.1390000000000006E-10,-0.00123,1.3634000000000002E-06,-1.3574000000000001E-06
0.375,0.15,0.0013574,5.3953E-10,-0.0013562000000000001,1.3646000000000002E-06,-1.3584000000000002E-06
0.38,0.15,0.0014906000000000001,5.6020000000000009E-10,-0.0014906000000000001,1.3640000000000002E-06,-1.3577000000000002E-06
0.385,0.15,0.0016358,5.7691E-10,-0.0016358,1.3640000000000002E-06,-1.3582000000000002E-06
0.39,0.15,0.0017894,6.0068E-10,-0.0017886,1.3647E-06,-1.3582000000000002E-06
0.395,0.15,0.0019534,6.3091E-10,-0.0019536,1.3636000000000002E-06,-1.3579000000000002E-06
0.4,0.15,0.0021256,6.5392000000000005E-10,-0.0021264,1.3641000000000002E-06,-1.3575000000000001E-06
0.405,0.15,0.0023118,6.735E-10,-0.0023104,1.3645000000000002E-06,-1.3581000000000002E-06
0.41000000000000003,0.15,0.002504,7.0353E-10,-0.0025014,1.3647E-06,-1.3589000000000002E-06
0.41500000000000004,0.15,0.00271,7.275700000000001E-10,-0.0027086000000000002,1.3656E-06,-1.3589000000000002E-06
0.42000000000000004,0.15,0.0029218,7.6217000000000007E-10,-0.002921,1.3654E-06,-1.3583000000000002E-06
0.42500000000000004,0.15,0.0031474,7.8216E-10,-0.0031476,1.3652E-06,-1.3587000000000002E-06
0.43,0.15,0.0033826,8.1081E-10,-0.0033794000000000003,1.3656E-06,-1.3586000000000002E-06
0.435,0.15,0.0036268,8.4800000000000007E-10,-0.003626,1.3647E-06,-1.3596E-06
0.44,0.15,0.0038766,8.7744E-10,-0.0038778000000000003,1.3654E-06,-1.3586000000000002E-06
0.445,0.15,0.004141,9.0436000000000007E-10,-0.0041418,1.3655E-06,-1.3586000000000002E-06
0.45,0.15,0.0044128,9.4369E-10,-0.0044104,1.3662000000000002E-06,-1.3593E-06
0.455,0.15,0.0046938,9.7761E-10,-0.0046936,1.3671000000000002E-06,-1.3596E-06
0.46,0.15,0.0049814,1.00443E-09,-0.0049804,1.3656E-06,-1.3591E-06
0.465,0.15,0.0052792,1.0363600000000001E-09,-0.0052772,1.365E-06,-1.3582000000000002E-06
0.47000000000000003,0.15,0.0055806,1.0720400000000002E-09,-0.0055804,1.3645000000000002E-06,-1.3583000000000002E-06
0.47500000000000003,0.15,0.005894,1.11081E-09,-0.0058920000000000005,1.3658000000000001E-06,-1.359E-06
0.48000000000000004,0.15,0.00621,1.152E-09,-0.006207,1.3663000000000002E-06,-1.3595E-06
0.48500000000000004,0.15,0.0065374000000000005,1.1917E-09,-0.0065342,1.3656E-06,-1.3592E-06
0.49000000000000005,0.15,0.0068644000000000005,1.2314E-09,-0.0068626,1.3671000000000002E-06,-1.3597E-06
0.49500000000000005,0.15,0.0072014,1.277E-09,-0.0071978,1.3668000000000002E-06,-1.3598E-06
0.5,0.15,0.0075356,1.3195E-09,-0.0075374000000000005,1.3671000000000002E-06,-1.3603000000000001E-06
0.505,0.15,0.007883600000000001,1.3705E-09,-0.0078848,1.3671000000000002E-06,-1.3605000000000002E-06
0.51,0.15,0.0082266,1.4181E-09,-0.0082266,1.3664000000000002E-06,-1.3601000000000001E-06
