Repository: DecaMeron23/Caratterizzazione-Mosfet

# Studio della tolleranza alle radiazioni ionizzanti di MOSFET in tecnologia 28nm

## Tesi triennale d'Ingegneria Informatica

### Autori:

* Nicola Cattaneo
* Emilio Meroni

### Divisione Cartelle
* **Tesi** Cartella contenente il materiale per la produzione della tesi
* **Script Statiche** Cartella contentente tutti gli script per le analisi delle misure statiche.
* **Script Rumore** Cartella contentente tutti gli script per le analisi delle misure di rumore.
* **Misure Statiche** Cartella contenente le misure statiche
* **Misure Statiche** Cartella contenente le misure di rumore
* **Altri Script** Script di riferimento

File: Misure statiche/N4/Chip4NMOS_1Grad/N4-600-180/id-vgs_2.csv (part 1 of 7)
I/V Sweep,id_vgs_2
RecordTime,02/21/2024 10:08:01
Device ID,
Count,1
Flag,
Remarks,
vg,vd,id,ig,is,iavdd,ignd
-0.3,0,-4.7865E-09,-3.9262199999999995E-08,6.7059000000000006E-10,1.3333000000000002E-06,-1.2891E-06
-0.29500000000000004,0,-4.9292E-09,-3.5425599999999994E-08,6.268900000000001E-10,1.3364000000000002E-06,-1.2932000000000002E-06
-0.29000000000000004,0,-4.9768E-09,-3.2007799999999994E-08,5.7107000000000008E-10,1.3377000000000001E-06,-1.2973E-06
-0.28500000000000003,0,-5.0305E-09,-2.9080799999999997E-08,5.3718E-10,1.3376000000000001E-06,-1.3011000000000001E-06
-0.28,0,-5.0931E-09,-2.63576E-08,4.8215E-10,1.3383000000000002E-06,-1.3045000000000002E-06
-0.275,0,-5.1211E-09,-2.3897399999999997E-08,4.4260000000000005E-10,1.3391000000000002E-06,-1.3078000000000002E-06
-0.27,0,-5.1724E-09,-2.16932E-08,4.0641000000000005E-10,1.3393E-06,-1.3099000000000002E-06
-0.265,0,-5.2124E-09,-1.97084E-08,3.6581000000000005E-10,1.3393E-06,-1.3129000000000002E-06
-0.26,0,-5.2532E-09,-1.7891599999999997E-08,3.2158000000000004E-10,1.3411000000000002E-06,-1.3146E-06
-0.255,0,-5.2898E-09,-1.6224999999999998E-08,2.9049E-10,1.3412000000000002E-06,-1.3180000000000001E-06
-0.25,0,-5.3374E-09,-1.4741599999999999E-08,2.5415E-10,1.3415000000000002E-06,-1.3186000000000002E-06
-0.24500000000000002,0,-5.3702E-09,-1.33926E-08,2.0957E-10,1.3431000000000001E-06,-1.3211000000000002E-06
-0.24000000000000002,0,-5.4096E-09,-1.21712E-08,1.7996000000000002E-10,1.3426E-06,-1.3227E-06
-0.23500000000000001,0,-5.4503E-09,-1.1045399999999999E-08,1.4223E-10,1.3431000000000001E-06,-1.3245000000000002E-06
-0.23,0,-5.4852E-09,-1.0059599999999999E-08,1.1785E-10,1.3432000000000001E-06,-1.3251000000000002E-06
-0.225,0,-5.513E-09,-9.1942E-09,8.461E-11,1.345E-06,-1.3278000000000002E-06
-0.22,0,-5.5514E-09,-8.3471E-09,5.6400000000000007E-11,1.3457E-06,-1.3283E-06
-0.215,0,-5.5963E-09,-7.621E-09,9.64E-12,1.3463000000000001E-06,-1.3303000000000002E-06
-0.21000000000000002,0,-5.6181E-09,-6.9523E-09,-2.2810000000000003E-11,1.3470000000000002E-06,-1.3319000000000001E-06
-0.20500000000000002,0,-5.6486E-09,-6.3283E-09,-3.7010000000000003E-11,1.3479E-06,-1.3322000000000001E-06
-0.2,0,-5.6901E-09,-5.7703E-09,-6.311E-11,1.3479E-06,-1.3338E-06
-0.195,0,-5.7232E-09,-5.2696E-09,-9.188000000000001E-11,1.3492000000000001E-06,-1.3350000000000001E-06
-0.19,0,-5.7549E-09,-4.8184E-09,-1.1120000000000001E-10,1.3491000000000001E-06,-1.3359000000000002E-06
-0.185,0,-5.7696E-09,-4.3966E-09,-1.2847000000000002E-10,1.3502000000000002E-06,-1.3368E-06
-0.18000000000000002,0,-5.8045E-09,-4.0167E-09,-1.6621000000000001E-10,1.3507E-06,-1.3372E-06
-0.17500000000000002,0,-5.844E-09,-3.6727E-09,-1.8514000000000002E-10,1.3511E-06,-1.3389000000000002E-06
-0.17,0,-5.8614E-09,-3.3632E-09,-1.9870000000000002E-10,1.3507E-06,-1.3391000000000002E-06
-0.165,0,-5.8853E-09,-3.09E-09,-2.1563E-10,1.3523000000000002E-06,-1.3408000000000002E-06
-0.16,0,-5.9241E-09,-2.8288E-09,-2.3168000000000002E-10,1.3524000000000002E-06,-1.3405000000000001E-06
-0.155,0,-5.9397E-09,-2.5914E-09,-2.522E-10,1.3527000000000002E-06,-1.3403000000000001E-06
-0.15,0,-5.9552E-09,-2.3801E-09,-2.7389E-10,1.3538E-06,-1.3420000000000002E-06
-0.14500000000000002,0,-5.982E-09,-2.1919E-09,-2.8873000000000005E-10,1.3538E-06,-1.3425E-06
-0.14,0,-5.9903E-09,-2.0115E-09,-3.0081E-10,1.3553000000000002E-06,-1.3436000000000002E-06
-0.135,0,-6.0151E-09,-1.8467E-09,-3.1820000000000005E-10,1.3557000000000002E-06,-1.3439000000000002E-06
-0.13,0,-6.0381E-09,-1.6934E-09,-3.5812000000000005E-10,1.3553000000000002E-06,-1.3439000000000002E-06
-0.125,0,-6.0584E-09,-1.5669E-09,-3.5901000000000004E-10,1.3561000000000002E-06,-1.3455E-06
-0.12000000000000001,0,-6.0735E-09,-1.4459E-09,-3.7145000000000005E-10,1.3568E-06,-1.3449E-06
-0.115,0,-6.0763E-09,-1.3311E-09,-3.8591E-10,1.3563E-06,-1.3453E-06
-0.11,0,-6.1067E-09,-1.2204E-09,-4.0924000000000003E-10,1.3565E-06,-1.3461000000000001E-06
-0.10500000000000001,0,-6.1201E-09,-1.1321E-09,-4.1917E-10,1.3566E-06,-1.3468000000000002E-06
-0.1,0,-6.1368E-09,-1.0495E-09,-4.1968000000000004E-10,1.3574000000000001E-06,-1.3461000000000001E-06
-0.095,0,-6.1474E-09,-9.6943E-10,-4.3141E-10,1.3581000000000002E-06,-1.3474000000000002E-06
-0.090000000000000011,0,-6.1748E-09,-8.9429E-10,-4.4963000000000003E-10,1.3588000000000002E-06,-1.3485E-06
-0.085,0,-6.1761E-09,-8.3441E-10,-4.6701E-10,1.3580000000000002E-06,-1.3487000000000001E-06
-0.08,0,-6.1799E-09,-7.7633E-10,-4.5896000000000004E-10,1.3591E-06,-1.3487000000000001E-06
-0.075,0,-6.2007E-09,-7.1874E-10,-4.6344000000000006E-10,1.359E-06,-1.3488000000000001E-06
-0.07,0,-6.2167E-09,-6.6216E-10,-4.8316E-10,1.3596E-06,-1.3493000000000002E-06
-0.065,0,-6.2297E-09,-6.1822000000000006E-10,-4.9754E-10,1.3601000000000001E-06,-1.3496000000000002E-06
-0.060000000000000005,0,-6.2345E-09,-5.7878E-10,-4.8338E-10,1.3608000000000002E-06,-1.3500000000000002E-06
-0.055,0,-6.2519E-09,-5.3539E-10,-4.9594E-10,1.3599E-06,-1.3499000000000002E-06
-0.05,0,-6.2562999999999996E-09,-4.9428000000000008E-10,-5.0514000000000008E-10,1.3603000000000001E-06,-1.3499000000000002E-06
-0.045000000000000005,0,-6.2783E-09,-4.6337E-10,-5.1796E-10,1.3605000000000002E-06,-1.3498000000000002E-06
-0.04,0,-6.2753E-09,-4.3747000000000004E-10,-5.1413000000000006E-10,1.3599E-06,-1.3503000000000002E-06
-0.035,0,-6.2787E-09,-4.0804E-10,-5.1395000000000007E-10,1.3600000000000001E-06,-1.3506E-06
-0.030000000000000002,0,-6.2951E-09,-3.7388E-10,-5.2801E-10,1.3611000000000002E-06,-1.3508E-06
-0.025,0,-6.3243E-09,-3.4731E-10,-5.3236E-10,1.3616000000000002E-06,-1.3512E-06
-0.02,0,-6.3344E-09,-3.3072E-10,-5.3617E-10,1.3612000000000002E-06,-1.3512E-06
-0.015000000000000001,0,-6.3342E-09,-3.0624E-10,-5.3558E-10,1.3618000000000002E-06,-1.3518000000000001E-06
-0.01,0,-6.3531E-09,-2.7918E-10,-5.4303E-10,1.362E-06,-1.3512E-06
-0.005,0,-6.3682E-09,-2.6169E-10,-5.3588E-10,1.3614000000000002E-06,-1.3521000000000002E-06
0,0,-6.3803E-09,-2.4655000000000004E-10,-5.3739E-10,1.3615000000000002E-06,-1.3513E-06
0.005,0,-6.3967E-09,-2.2677E-10,-5.3333000000000006E-10,1.3624E-06,-1.3523000000000002E-06
0.01,0,-6.4043E-09,-2.0733000000000002E-10,-5.2802E-10,1.3631000000000001E-06,-1.3533000000000002E-06
0.015000000000000001,0,-6.419E-09,-1.9127E-10,-5.1722E-10,1.3623E-06,-1.3527000000000002E-06
0.02,0,-6.4243E-09,-1.7803E-10,-5.1164E-10,1.3626E-06,-1.3522000000000002E-06
0.025,0,-6.4356E-09,-1.6155E-10,-4.9878E-10,1.3627E-06,-1.3527000000000002E-06
0.030000000000000002,0,-6.451E-09,-1.4321000000000002E-10,-5.0157000000000006E-10,1.3637000000000002E-06,-1.3534E-06
0.035,0,-6.4904E-09,-1.2787000000000002E-10,-4.9143E-10,1.3629000000000001E-06,-1.3528000000000002E-06
0.04,0,-6.5184E-09,-1.1519E-10,-4.7015000000000008E-10,1.3640000000000002E-06,-1.3541E-06
0.045000000000000005,0,-6.5455E-09,-1.0115000000000001E-10,-4.6253000000000006E-10,1.3636000000000002E-06,-1.3537E-06
0.05,0,-6.5742E-09,-8.484E-11,-4.2060000000000003E-10,1.3640000000000002E-06,-1.3550000000000002E-06
0.055,0,-6.6111E-09,-6.6600000000000008E-11,-4.1325000000000005E-10,1.3640000000000002E-06,-1.3549000000000002E-06
0.060000000000000005,0,-6.6622E-09,-5.0050000000000004E-11,-3.9471E-10,1.3655E-06,-1.3555000000000002E-06
0.065,0,-6.7117E-09,-3.846E-11,-3.6403000000000003E-10,1.3652E-06,-1.3556000000000002E-06
0.07,0,-6.7647E-09,-2.4650000000000003E-11,-2.8905E-10,1.3654E-06,-1.3555000000000002E-06
0.075,0,-6.8331E-09,-5.75E-12,-2.4435000000000004E-10,1.3647E-06,-1.3557000000000002E-06
0.08,0,-6.9161E-09,1.384E-11,-1.5277E-10,1.3655E-06,-1.3547000000000001E-06
0.085,0,-7.0178E-09,2.5280000000000002E-11,-1.1216E-10,1.3646000000000002E-06,-1.3549000000000002E-06
0.090000000000000011,0,-7.123E-09,4.053E-11,1.8700000000000003E-12,1.3655E-06,-1.3554000000000002E-06
0.095,0,-7.1839E-09,6.2430000000000011E-11,8.7080000000000011E-11,1.3658000000000001E-06,-1.3558000000000002E-06
0.1,0,-7.3476E-09,8.2290000000000007E-11,2.3290000000000004E-10,1.3657000000000001E-06,-1.3551000000000002E-06
0.10500000000000001,0,-7.5748E-09,9.586E-11,3.8619000000000004E-10,1.3651E-06,-1.3549000000000002E-06
0.11,0,-7.7868E-09,1.1259000000000001E-10,6.2862E-10,1.3659000000000001E-06,-1.3567E-06
0.115,0,-8.0102E-09,1.3873000000000002E-10,8.6578000000000009E-10,1.3655E-06,-1.3564E-06
0.12000000000000001,0,-8.2848E-09,1.6403E-10,1.03556E-09,1.3654E-06,-1.3558000000000002E-06
0.125,0,-7.912E-09,1.8032E-10,1.3274E-09,1.3649E-06,-1.3560000000000002E-06
0.13,0,-8.9178E-09,2.0527E-10,1.7097E-09,1.3668000000000002E-06,-1.3573000000000001E-06
0.135,0,-9.2967E-09,2.3155000000000002E-10,1.9886E-09,1.3664000000000002E-06,-1.3564E-06
0.14,0,-9.7867E-09,2.5694000000000005E-10,2.502E-09,1.3670000000000002E-06,-1.3566E-06
0.14500000000000002,0,-1.03768E-08,2.8151000000000004E-10,3.1836E-09,1.3669000000000002E-06,-1.3568E-06
0.15,0,-1.12203E-08,3.0479000000000004E-10,3.9765E-09,1.3670000000000002E-06,-1.3572000000000001E-06
0.155,0,-1.1585999999999999E-08,3.3454E-10,4.6741E-09,1.3678E-06,-1.3577000000000002E-06
0.16,0,-1.32116E-08,3.6789E-10,5.9482E-09,1.3674000000000002E-06,-1.3580000000000002E-06
0.165,0,-1.4255E-08,4.0398000000000004E-10,7.1111E-09,1.3682E-06,-1.3582000000000002E-06
0.17,0,-1.57338E-08,4.364E-10,8.4303E-09,1.368E-06,-1.3579000000000002E-06
0.17500000000000002,0,-1.75582E-08,4.6424000000000004E-10,1.02633E-08,1.3679E-06,-1.3577000000000002E-06
0.18000000000000002,0,-1.89592E-08,4.949E-10,1.15007E-08,1.3681E-06,-1.3587000000000002E-06
0.185,0,-2.1376399999999997E-08,5.3064E-10,1.4400199999999999E-08,1.3679E-06,-1.3586000000000002E-06
0.19,0,-2.4367E-08,5.7211E-10,1.6921E-08,1.3679E-06,-1.3593E-06
0.195,0,-2.8497599999999996E-08,6.0635000000000008E-10,2.0026999999999998E-08,1.3692000000000002E-06,-1.3602000000000001E-06
0.2,0,-3.28746E-08,6.4655E-10,2.3857199999999997E-08,1.3700000000000002E-06,-1.3598E-06
0.20500000000000002,0,-3.62308E-08,6.9022E-10,3.12052E-08,1.3695000000000002E-06,-1.3603000000000001E-06
0.21000000000000002,0,-4.4935E-08,7.4606E-10,3.7135999999999996E-08,1.3693000000000002E-06,-1.3593E-06
0.215,0,-5.10926E-08,7.9549E-10,4.5309999999999993E-08,1.3696000000000002E-06,-1.3593E-06
0.22,0,-6.12858E-08,8.4181000000000012E-10,5.3466399999999992E-08,1.3703E-06,-1.3595E-06
0.225,0,-7.2230399999999987E-08,8.9449000000000008E-10,6.61484E-08,1.3697000000000002E-06,-1.3605000000000002E-06
0.23,0,-8.9082999999999991E-08,9.5284E-10,8.0565399999999989E-08,1.3696000000000002E-06,-1.3593E-06
0.23500000000000001,0,-1.016842E-07,1.0145000000000002E-09,9.4782799999999985E-08,1.3699000000000002E-06,-1.3601000000000001E-06
0.24000000000000002,0,-1.1727239999999999E-07,1.07959E-09,1.0925259999999998E-07,1.371E-06,-1.3600000000000001E-06
0.24500000000000002,0,-2.7612E-07,1.133E-09,1.4179999999999999E-07,1.3701000000000002E-06,-1.3604000000000001E-06
0.25,0,-1.79E-07,1.2088E-09,1.6602E-07,1.3704E-06,-1.3607000000000002E-06
0.255,0,-2.1038E-07,1.2825E-09,2.0274E-07,1.3702000000000002E-06,-1.3602000000000001E-06
0.26,0,-2.5346E-07,1.3517E-09,2.4414E-07,1.3708E-06,-1.3604000000000001E-06
0.265,0,-3.0206E-07,1.4297E-09,2.9606E-07,1.3702000000000002E-06,-1.3605000000000002E-06
0.27,0,-3.6574E-07,1.5194E-09,3.5934E-07,1.371E-06,-1.3611000000000002E-06
0.275,0,-4.4545999999999997E-07,1.5964E-09,4.3424E-07,1.3707E-06,-1.3604000000000001E-06
0.28,0,-5.1454E-07,1.6957E-09,5.1732E-07,1.3709E-06,-1.3611000000000002E-06
0.28500000000000003,0,-6.1056E-07,1.7991E-09,6.0952E-07,1.3708E-06,-1.3613000000000002E-06
0.29000000000000004,0,-7.2499999999999994E-07,1.8883E-09,7.191E-07,1.3716000000000001E-06,-1.3611000000000002E-06
0.29500000000000004,0,-8.473E-07,2.0068E-09,8.4927999999999994E-07,1.3714000000000001E-06,-1.3616000000000002E-06
0.3,0,-1.0064E-06,2.1195E-09,1.00268E-06,1.3714000000000001E-06,-1.3614000000000002E-06
0.305,0,-1.1593E-06,2.2371E-09,1.1500799999999999E-06,1.3705E-06,-1.3616000000000002E-06
0.31,0,-1.4462000000000002E-06,2.3722E-09,1.4816000000000001E-06,1.3712E-06,-1.3619E-06
0.315,0,-1.7238000000000001E-06,2.5086E-09,1.6955000000000001E-06,1.3723000000000002E-06,-1.3629000000000001E-06
0.32,0,-1.9865000000000004E-06,2.6614E-09,1.9652000000000003E-06,1.3728000000000002E-06,-1.3629000000000001E-06
0.325,0,-2.3119000000000003E-06,2.8164E-09,2.2735000000000003E-06,1.3723000000000002E-06,-1.3625E-06
0.33,0,-2.6207E-06,2.9756E-09,2.6872000000000003E-06,1.3717000000000001E-06,-1.3625E-06
0.335,0,-3.0579000000000004E-06,3.1636E-09,3.0516E-06,1.3722000000000002E-06,-1.3625E-06
0.34,0,-3.4893E-06,3.3576E-09,3.452E-06,1.3733E-06,-1.3623E-06
0.34500000000000003,0,-4.0177000000000005E-06,3.5563E-09,3.9802000000000004E-06,1.3729000000000002E-06,-1.3631000000000001E-06
0.35000000000000003,0,-4.5146000000000008E-06,3.7805E-09,4.5206E-06,1.3725000000000002E-06,-1.3629000000000001E-06
0.35500000000000004,0,-5.0098000000000007E-06,4.0229E-09,5.0593000000000008E-06,1.3729000000000002E-06,-1.3628000000000001E-06
0.36000000000000004,0,-5.7137000000000009E-06,4.2541E-09,5.7642000000000006E-06,1.3724000000000002E-06,-1.3624E-06
0.365,0,-6.3816000000000009E-06,4.5257E-09,6.4442000000000009E-06,1.3723000000000002E-06,-1.3625E-06
0.37,0,-7.1237000000000009E-06,4.8104E-09,7.175100000000001E-06,1.3727000000000002E-06,-1.3631000000000001E-06
0.375,0,-8.0198E-06,5.1098E-09,7.9602E-06,1.3729000000000002E-06,-1.3637000000000002E-06
0.38,0,-8.9375E-06,5.4197E-09,8.9687000000000011E-06,1.3725000000000002E-06,-1.3629000000000001E-06
0.385,0,-9.8248000000000012E-06,5.7696E-09,9.8540000000000009E-06,1.3726000000000002E-06,-1.3637000000000002E-06
0.39,0,-1.09061E-05,6.1229E-09,1.08753E-05,1.3733E-06,-1.3631000000000001E-06
0.395,0,-1.1719300000000001E-05,6.4942E-09,1.1046E-05,1.3729000000000002E-06,-1.3632000000000001E-06
0.4,0,-1.17196E-05,6.8835E-09,1.1501E-05,1.3727000000000002E-06,-1.3637000000000002E-06
0.405,0,-1.177E-05,7.3429E-09,1.4508E-05,1.3732E-06,-1.3634000000000002E-06
0.41000000000000003,0,-1.5692E-05,7.7436E-09,1.5688E-05,1.3735E-06,-1.3636000000000002E-06
0.41500000000000004,0,-1.7178E-05,8.2051E-09,1.7106000000000002E-05,1.3725000000000002E-06,-1.3630000000000001E-06
0.42000000000000004,0,-1.8468E-05,8.6902E-09,1.8428E-05,1.3732E-06,-1.3638000000000002E-06
0.42500000000000004,0,-2.0216E-05,9.2205E-09,2.0094E-05,1.3733E-06,-1.3638000000000002E-06
0.43,0,-2.1568E-05,9.7393E-09,2.1556E-05,1.3731E-06,-1.3638000000000002E-06
0.435,0,-2.3124E-05,1.0266E-08,2.2992E-05,1.3729000000000002E-06,-1.3640000000000002E-06
0.44,0,-2.5052E-05,1.08333E-08,2.4922E-05,1.3730000000000002E-06,-1.3637000000000002E-06
0.445,0,-2.6526E-05,1.13988E-08,2.6556E-05,1.3731E-06,-1.3639000000000002E-06
0.45,0,-2.7838E-05,1.203E-08,2.8258E-05,1.3741000000000001E-06,-1.3640000000000002E-06
0.455,0,-2.9028E-05,1.26586E-08,2.9784E-05,1.3747000000000002E-06,-1.3645000000000002E-06
0.46,0,-3.0898E-05,1.3293599999999998E-08,3.1802E-05,1.3738E-06,-1.3641000000000002E-06
0.465,0,-3.2678E-05,1.39586E-08,3.3582E-05,1.3738E-06,-1.3644000000000002E-06
0.47000000000000003,0,-3.4254E-05,1.4633E-08,3.5232000000000004E-05,1.3744000000000001E-06,-1.3647E-06
0.47500000000000003,0,-3.6398E-05,1.53964E-08,3.7214E-05,1.3745000000000001E-06,-1.3645000000000002E-06
0.48000000000000004,0,-3.7804E-05,1.6110999999999998E-08,3.9038E-05,1.3742000000000001E-06,-1.3648E-06
0.48500000000000004,0,-3.9726E-05,1.6901199999999998E-08,4.0858E-05,1.3743000000000001E-06,-1.3651E-06
0.49000000000000005,0,-4.1450000000000005E-05,1.76306E-08,4.2288E-05,1.3743000000000001E-06,-1.3652E-06
0.49500000000000005,0,-4.32E-05,1.84448E-08,4.4126000000000004E-05,1.3735E-06,-1.3651E-06
0.5,0,-4.5342E-05,1.9281999999999997E-08,4.6422000000000004E-05,1.3744000000000001E-06,-1.365E-06
0.505,0,-4.7412E-05,2.0160199999999997E-08,4.835E-05,1.3747000000000002E-06,-1.3654E-06
0.51,0,-4.9136E-05,2.10014E-08,4.9902000000000004E-05,1.3741000000000001E-06,-1.3651E-06
0.515,0,-5.1012E-05,2.1969799999999997E-08,5.1516E-05,1.3750000000000002E-06,-1.3658000000000001E-06
0.52,0,-5.2448E-05,2.2860799999999998E-08,5.3148E-05,1.3744000000000001E-06,-1.3648E-06
0.525,0,-5.4108000000000004E-05,2.3849799999999998E-08,5.4982E-05,1.3756000000000002E-06,-1.3657000000000001E-06
0.53,0,-5.5876000000000005E-05,2.4865799999999998E-08,5.6630000000000005E-05,1.3749000000000002E-06,-1.3652E-06
0.535,0,-5.7544E-05,2.5903199999999998E-08,5.861E-05,1.3742000000000001E-06,-1.3652E-06
0.54,0,-5.9142000000000004E-05,2.6973999999999997E-08,6.0416E-05,1.3748000000000002E-06,-1.3654E-06
0.545,0,-6.1276E-05,2.8157E-08,6.214E-05,1.3745000000000001E-06,-1.3652E-06
0.55,0,-6.2796E-05,2.9271599999999997E-08,6.3456E-05,1.3745000000000001E-06,-1.3656E-06
0.555,0,-6.4472E-05,3.04822E-08,6.5462E-05,1.3754000000000002E-06,-1.3659000000000001E-06
0.56,0,-6.6578E-05,3.1734799999999995E-08,6.719E-05,1.3748000000000002E-06,-1.3654E-06
0.56500000000000006,0,-6.762E-05,3.30262E-08,6.8566000000000007E-05,1.3754000000000002E-06,-1.3662000000000002E-06
0.57000000000000006,0,-6.927E-05,3.44244E-08,6.988E-05,1.3763E-06,-1.3662000000000002E-06
0.57500000000000007,0,-7.0674000000000008E-05,3.5838999999999994E-08,7.139E-05,1.3756000000000002E-06,-1.3666000000000002E-06
0.58000000000000007,0,-7.1958E-05,3.7216399999999996E-08,7.2314E-05,1.3762E-06,-1.3651E-06
0.58500000000000008,0,-7.351E-05,3.8750399999999995E-08,7.4364000000000008E-05,1.3756000000000002E-06,-1.3659000000000001E-06
0.59000000000000008,0,-7.5454E-05,4.0301399999999993E-08,7.5658E-05,1.3757000000000002E-06,-1.3662000000000002E-06
0.595,0,-7.6248E-05,4.1982799999999995E-08,7.697E-05,1.3762E-06,-1.3664000000000002E-06
0.6,0,-7.7396E-05,4.3667599999999996E-08,7.8134000000000008E-05,1.3758000000000002E-06,-1.3664000000000002E-06
0.605,0,-7.8994E-05,4.5445999999999995E-08,7.9374E-05,1.3753000000000002E-06,-1.3667000000000002E-06
0.61,0,-8.0188E-05,4.7294599999999993E-08,8.1044E-05,1.3747000000000002E-06,-1.3661000000000001E-06
0.615,0,-8.168E-05,4.9220399999999995E-08,8.197E-05,1.3756000000000002E-06,-1.3661000000000001E-06
0.62,0,-8.2416E-05,5.12518E-08,8.3186E-05,1.3747000000000002E-06,-1.3655E-06
0.625,0,-8.4024000000000007E-05,5.3328399999999995E-08,8.4698000000000008E-05,1.3750000000000002E-06,-1.3655E-06
0.63,0,-8.5282E-05,5.5513599999999995E-08,8.5696E-05,1.3751000000000002E-06,-1.3656E-06
0.635,0,-8.6056E-05,5.7772399999999991E-08,8.6484000000000007E-05,1.3753000000000002E-06,-1.3669000000000002E-06
0.64,0,-8.7186E-05,6.01516E-08,8.7828E-05,1.3756000000000002E-06,-1.3663000000000002E-06
0.645,0,-8.8442E-05,6.266679999999999E-08,8.9218E-05,1.3750000000000002E-06,-1.3662000000000002E-06
0.65,0,-8.993400000000001E-05,6.5257599999999993E-08,9.0128E-05,1.3758000000000002E-06,-1.3668000000000002E-06
0.655,0,-9.1172E-05,6.79622E-08,9.1728E-05,1.3762E-06,-1.3663000000000002E-06
0.66,0,-9.215E-05,7.07706E-08,9.246E-05,1.3755000000000002E-06,-1.3672000000000002E-06
0.665,0,-9.3188E-05,7.3738E-08,9.3978E-05,1.3761E-06,-1.3668000000000002E-06
0.67,0,-9.4722E-05,7.6792999999999992E-08,9.4914E-05,1.3768E-06,-1.3676E-06
0.675,0,-9.543E-05,8.00288E-08,9.5442E-05,1.3762E-06,-1.3667000000000002E-06
0.68,0,-9.6194000000000008E-05,8.338819999999999E-08,9.6288E-05,1.3759000000000002E-06,-1.3670000000000002E-06
0.685,0,-9.6726000000000009E-05,8.694819999999999E-08,9.7318E-05,1.3758000000000002E-06,-1.3659000000000001E-06
0.69000000000000006,0,-9.7982E-05,9.0618999999999986E-08,9.8248E-05,1.3768E-06,-1.3662000000000002E-06
0.69500000000000006,0,-9.8856E-05,9.44342E-08,9.9268E-05,1.3767E-06,-1.3670000000000002E-06
0.70000000000000007,0,-9.9564E-05,9.8517799999999985E-08,9.9982E-05,1.3755000000000002E-06,-1.3669000000000002E-06
0.70500000000000007,0,-0.00010063200000000001,1.0267759999999999E-07,0.00010085400000000001,1.3759000000000002E-06,-1.3670000000000002E-06
0.71000000000000008,0,-0.000101304,1.0713259999999999E-07,0.00010165200000000001,1.3766E-06,-1.3679E-06
0.71500000000000008,0,-0.000102242,1.1168879999999999E-07,0.00010267200000000001,1.3771000000000001E-06,-1.3674000000000002E-06
0.72000000000000008,0,-0.00010323400000000001,1.1664E-07,0.000103072,1.3762E-06,-1.3670000000000002E-06
0.72500000000000009,0,-0.000103468,1.2166E-07,0.000103276,1.3767E-06,-1.3669000000000002E-06
0.73,0,-0.00010418000000000001,1.2694E-07,0.000104114,1.3768E-06,-1.3667000000000002E-06
0.735,0,-0.00010492800000000001,1.325E-07,0.000105254,1.3763E-06,-1.3673000000000002E-06
0.74,0,-0.00010552800000000001,1.3834E-07,0.00010521800000000001,1.3767E-06,-1.3673000000000002E-06
0.745,0,-0.000105646,1.4442E-07,0.000106008,1.3772000000000001E-06,-1.3670000000000002E-06
0.75,0,-0.000106956,1.508E-07,0.000106988,1.3764E-06,-1.3666000000000002E-06
0.755,0,-0.00010750600000000001,1.575E-07,0.00010752400000000001,1.3763E-06,-1.3670000000000002E-06
0.76,0,-0.00010778,1.6452E-07,0.00010788,1.3768E-06,-1.3676E-06
0.765,0,-0.000108662,1.7178E-07,0.000108842,1.3765E-06,-1.3673000000000002E-06
0.77,0,-0.00010946,1.7954E-07,0.000109412,1.3772000000000001E-06,-1.3678E-06
0.775,0,-0.000109944,1.8752E-07,0.00010995,1.3768E-06,-1.3672000000000002E-06
0.78,0,-0.00011086,1.9614E-07,0.000110816,1.3767E-06,-1.3675E-06
0.785,0,-0.000111934,2.0486E-07,0.00011208,1.3761E-06,-1.3672000000000002E-06
0.79,0,-0.00011246800000000001,2.1444E-07,0.00011241800000000001,1.3762E-06,-1.3667000000000002E-06
0.795,0,-0.000112974,2.2414E-07,0.000113016,1.3761E-06,-1.3672000000000002E-06
0.8,0,-0.00011348200000000001,2.3418E-07,0.000113678,1.3770000000000001E-06,-1.3676E-06
0.805,0,-0.000113876,2.451E-07,0.000113888,1.3766E-06,-1.3675E-06
0.81,0,-0.00011464,2.5632E-07,0.00011446400000000001,1.3771000000000001E-06,-1.3677E-06
0.81500000000000006,0,-0.00011506,2.6832E-07,0.00011476200000000001,1.3767E-06,-1.3673000000000002E-06
0.82000000000000006,0,-0.000115282,2.807E-07,0.000115004,1.3761E-06,-1.3673000000000002E-06
0.82500000000000007,0,-0.000115302,2.9392E-07,0.00011500200000000001,1.3770000000000001E-06,-1.3682E-06
0.83000000000000007,0,-0.000115314,3.0732E-07,0.000115004,1.3777000000000002E-06,-1.3671000000000002E-06
0.83500000000000008,0,-0.00011533000000000001,3.2208E-07,0.00011500200000000001,1.3764E-06,-1.3676E-06
0.84000000000000008,0,-0.000115344,3.3706E-07,0.000115004,1.3768E-06,-1.3679E-06
0.84500000000000008,0,-0.00012350000000000002,3.5314E-07,0.00012038000000000001,1.3763E-06,-1.3671000000000002E-06
0.85000000000000009,0,-0.00012042,3.697E-07,0.0001189,1.3764E-06,-1.3674000000000002E-06
0.85500000000000009,0,-0.00012196,3.8744E-07,0.00011988000000000001,1.3770000000000001E-06,-1.3668000000000002E-06
0.86,0,-0.00012246000000000002,4.057E-07,0.00012042,1.3767E-06,-1.3673000000000002E-06
0.865,0,-0.00012324000000000002,4.2505999999999997E-07,0.00012134000000000001,1.3762E-06,-1.3677E-06
0.87,0,-0.00011908,4.453E-07,0.00012174000000000001,1.3774000000000001E-06,-1.3677E-06
0.875,0,-0.00012456000000000001,4.6686E-07,0.00012314000000000002,1.3765E-06,-1.3672000000000002E-06
0.88,0,-0.00012424000000000002,4.8906E-07,0.0001221,1.3767E-06,-1.3675E-06
0.885,0,-0.00012238,5.129E-07,0.00012350000000000002,1.3772000000000001E-06,-1.3679E-06
0.89,0,-0.00012536,5.3746E-07,0.00012376000000000002,1.3769000000000001E-06,-1.3678E-06
0.895,0,-0.00012652,5.634E-07,0.00012396,1.3779000000000002E-06,-1.3677E-06
0.9,0,-0.00012476000000000002,5.9094E-07,0.00012656,1.3771000000000001E-06,-1.3675E-06
-0.3,0.01,-9.271200000000001E-10,-3.91434E-08,-3.4019E-09,1.3774000000000001E-06,-1.3306000000000002E-06
-0.29500000000000004,0.01,-9.2762E-10,-3.5448999999999995E-08,-3.4508E-09,1.3768E-06,-1.3345E-06
-0.29000000000000004,0.01,-9.5823000000000011E-10,-3.20796E-08,-3.5252E-09,1.3769000000000001E-06,-1.3378000000000001E-06
-0.28500000000000003,0.01,-9.9176E-10,-2.91282E-08,-3.5784E-09,1.3771000000000001E-06,-1.3410000000000002E-06
-0.28,0.01,-1.00323E-09,-2.63346E-08,-3.6514E-09,1.3781000000000002E-06,-1.3440000000000002E-06
-0.275,0.01,-1.0263100000000002E-09,-2.3912999999999997E-08,-3.6996E-09,1.3778000000000002E-06,-1.3455E-06
-0.27,0.01,-1.06894E-09,-2.1661799999999998E-08,-3.7653E-09,1.3779000000000002E-06,-1.3482E-06
-0.265,0.01,-1.0811000000000001E-09,-1.9686399999999997E-08,-3.8245E-09,1.3778000000000002E-06,-1.3502000000000002E-06
-0.26,0.01,-1.1087500000000001E-09,-1.78436E-08,-3.8738E-09,1.3771000000000001E-06,-1.3523000000000002E-06
-0.255,0.01,-1.1299200000000002E-09,-1.62342E-08,-3.9327E-09,1.3772000000000001E-06,-1.3529000000000002E-06
-0.25,0.01,-1.15187E-09,-1.4750399999999998E-08,-3.9731E-09,1.3779000000000002E-06,-1.3546000000000001E-06
-0.24500000000000002,0.01,-1.1525000000000001E-09,-1.3411399999999999E-08,-4.0348E-09,1.3772000000000001E-06,-1.3558000000000002E-06
-0.24000000000000002,0.01,-1.1525000000000001E-09,-1.21906E-08,-4.0787E-09,1.3773000000000001E-06,-1.3569E-06
-0.23500000000000001,0.01,-1.1651E-09,-1.1104E-08,-4.1465E-09,1.3778000000000002E-06,-1.3580000000000002E-06
-0.23,0.01,-1.1771E-09,-1.0077199999999999E-08,-4.1953E-09,1.3776000000000002E-06,-1.3593E-06
-0.225,0.01,-1.1924E-09,-9.2329E-09,-4.2406E-09,1.3779000000000002E-06,-1.3600000000000001E-06
-0.22,0.01,-1.2119E-09,-8.3884E-09,-4.3007E-09,1.3765E-06,-1.3601000000000001E-06
-0.215,0.01,-1.2224E-09,-7.6617E-09,-4.3429999999999996E-09,1.3777000000000002E-06,-1.3617000000000002E-06
-0.21000000000000002,0.01,-1.234E-09,-6.9763E-09,-4.3820999999999996E-09,1.3779000000000002E-06,-1.3618000000000002E-06
-0.20500000000000002,0.01,-1.25E-09,-6.3704E-09,-4.4337E-09,1.3780000000000002E-06,-1.3625E-06
-0.2,0.01,-1.2488999999999999E-09,-5.8141E-09,-4.4999E-09,1.3781000000000002E-06,-1.3631000000000001E-06
-0.195,0.01,-1.2314E-09,-5.3167E-09,-4.5433E-09,1.3770000000000001E-06,-1.3632000000000001E-06
-0.19,0.01,-1.2618E-09,-4.8486E-09,-4.5889E-09,1.3775000000000002E-06,-1.3640000000000002E-06
-0.185,0.01,-1.2752E-09,-4.4287E-09,-4.6368E-09,1.3778000000000002E-06,-1.3639000000000002E-06
-0.18000000000000002,0.01,-1.2798E-09,-4.0424E-09,-4.6709E-09,1.3779000000000002E-06,-1.3660000000000001E-06
-0.17500000000000002,0.01,-1.2749E-09,-3.7096E-09,-4.7098E-09,1.3782000000000002E-06,-1.3661000000000001E-06
-0.17,0.01,-1.2882E-09,-3.3945E-09,-4.7372E-09,1.3776000000000002E-06,-1.3653E-06
-0.165,0.01,-1.273E-09,-3.1163E-09,-4.7693E-09,1.3777000000000002E-06,-1.3655E-06
-0.16,0.01,-1.2785E-09,-2.8625E-09,-4.8429E-09,1.3778000000000002E-06,-1.3655E-06
-0.155,0.01,-1.2694E-09,-2.6231E-09,-4.8758E-09,1.3787000000000002E-06,-1.3660000000000001E-06
-0.15,0.01,-1.2735E-09,-2.4081E-09,-4.9025E-09,1.3774000000000001E-06,-1.3666000000000002E-06
-0.14500000000000002,0.01,-1.2827E-09,-2.2163E-09,-4.9432E-09,1.3778000000000002E-06,-1.3663000000000002E-06
-0.14,0.01,-1.2906E-09,-2.0392E-09,-4.9663E-09,1.3777000000000002E-06,-1.3660000000000001E-06
-0.135,0.01,-1.2767E-09,-1.8711E-09,-5.0059E-09,1.3774000000000001E-06,-1.3666000000000002E-06
-0.13,0.01,-1.2734E-09,-1.7255E-09,-5.0626E-09,1.3776000000000002E-06,-1.3672000000000002E-06
-0.125,0.01,-1.2575E-09,-1.5944E-09,-5.1003E-09,1.3776000000000002E-06,-1.3666000000000002E-06
-0.12000000000000001,0.01,-1.2333E-09,-1.4694E-09,-5.1352E-09,1.3773000000000001E-06,-1.3668000000000002E-06
-0.115,0.01,-1.2331E-09,-1.35E-09,-5.1728E-09,1.3780000000000002E-06,-1.3666000000000002E-06
-0.11,0.01,-1.2308E-09,-1.2492E-09,-5.2084E-09,1.3785000000000002E-06,-1.3673000000000002E-06
-0.10500000000000001,0.01,-1.2091E-09,-1.1577E-09,-5.263E-09,1.3786000000000002E-06,-1.3678E-06
-0.1,0.01,-1.1948E-09,-1.0729E-09,-5.2949E-09,1.3776000000000002E-06,-1.3665000000000002E-06
-0.095,0.01,-1.1799E-09,-9.845E-10,-5.3372E-09,1.3776000000000002E-06,-1.3676E-06
-0.090000000000000011,0.01,-1.1599E-09,-9.2187E-10,-5.3843E-09,1.3792E-06,-1.3681E-06
-0.085,0.01,-1.1377E-09,-8.5517000000000006E-10,-5.427E-09,1.3787000000000002E-06,-1.368E-06
-0.08,0.01,-1.114E-09,-7.9084E-10,-5.4677E-09,1.3791E-06,-1.3689000000000001E-06
-0.075,0.01,-1.0715E-09,-7.3636E-10,-5.5361E-09,1.3782000000000002E-06,-1.3690000000000002E-06
-0.07,0.01,-1.044E-09,-6.8652E-10,-5.5695E-09,1.3788E-06,-1.3687000000000001E-06
-0.065,0.01,-9.931E-10,-6.4021E-10,-5.6338E-09,1.3789E-06,-1.3685000000000001E-06
-0.060000000000000005,0.01,-9.63E-10,-5.8966E-10,-5.6938E-09,1.3792E-06,-1.3690000000000002E-06
-0.055,0.01,-9.0257000000000012E-10,-5.4709E-10,-5.7581E-09,1.3788E-06,-1.3684E-06
-0.05,0.01,-8.6103000000000008E-10,-5.1339E-10,-5.8079E-09,1.3788E-06,-1.3687000000000001E-06
-0.045000000000000005,0.01,-7.9448E-10,-4.8365000000000008E-10,-5.8839E-09,1.3792E-06,-1.3700000000000002E-06
-0.04,0.01,-7.0856000000000008E-10,-4.4892000000000004E-10,-5.9607E-09,1.3787000000000002E-06,-1.3685000000000001E-06
-0.035,0.01,-6.6484000000000005E-10,-4.1609E-10,-6.0643E-09,1.3797E-06,-1.3690000000000002E-06
-0.030000000000000002,0.01,-5.8271E-10,-3.9015000000000004E-10,-6.1528E-09,1.3786000000000002E-06,-1.3684E-06
-0.025,0.01,-4.8891E-10,-3.698E-10,-6.2626E-09,1.3792E-06,-1.3686000000000001E-06
-0.02,0.01,-3.7219000000000004E-10,-3.3911000000000003E-10,-6.3838E-09,1.3796E-06,-1.3697000000000002E-06
-0.015000000000000001,0.01,-2.5297E-10,-3.1194E-10,-6.5374E-09,1.3802000000000001E-06,-1.3700000000000002E-06
-0.01,0.01,-1.0527E-10,-2.9648000000000005E-10,-6.6787E-09,1.3799000000000001E-06,-1.3704E-06
-0.005,0.01,5.1770000000000006E-11,-2.7701E-10,-6.8477E-09,1.3806000000000002E-06,-1.3701000000000002E-06
0,0.01,2.6326000000000003E-10,-2.5281000000000003E-10,-7.047E-09,1.3801000000000001E-06,-1.3696000000000002E-06
0.005,0.01,4.7227000000000007E-10,-2.3182E-10,-7.2788E-09,1.3802000000000001E-06,-1.3697000000000002E-06
0.01,0.01,7.3950000000000008E-10,-2.1903000000000002E-10,-7.5465E-09,1.3804000000000002E-06,-1.3700000000000002E-06
0.015000000000000001,0.01,9.9949E-10,-2.0177000000000002E-10,-7.8443E-09,1.3807000000000002E-06,-1.3707E-06
0.02,0.01,1.3585E-09,-1.8464000000000002E-10,-8.1845E-09,1.3798000000000001E-06,-1.3702000000000002E-06
0.025,0.01,1.731E-09,-1.6781000000000001E-10,-8.5734E-09,1.3806000000000002E-06,-1.3699000000000002E-06
0.030000000000000002,0.01,2.1774E-09,-1.5415E-10,-9.0477E-09,1.3803000000000002E-06,-1.3705E-06
0.035,0.01,2.708E-09,-1.3922E-10,-9.5807E-09,1.3796E-06,-1.3698000000000002E-06
0.04,0.01,3.3138E-09,-1.2187000000000001E-10,-1.01831E-08,1.3793E-06,-1.3702000000000002E-06
0.045000000000000005,0.01,4.0265E-09,-1.0945000000000001E-10,-1.09132E-08,1.3799000000000001E-06,-1.3696000000000002E-06
0.05,0.01,4.8886E-09,-9.743E-11,-1.17738E-08,1.3808000000000002E-06,-1.3707E-06
0.055,0.01,5.8371E-09,-7.976E-11,-1.2769399999999999E-08,1.3802000000000001E-06,-1.3702000000000002E-06
0.060000000000000005,0.01,7.0109E-09,-6.617E-11,-1.39046E-08,1.3801000000000001E-06,-1.3705E-06
0.065,0.01,8.3029E-09,-5.0530000000000005E-11,-1.52444E-08,1.3802000000000001E-06,-1.3704E-06
0.07,0.01,9.8611E-09,-3.2830000000000005E-11,-1.68174E-08,1.3802000000000001E-06,-1.3699000000000002E-06
0.075,0.01,1.1742799999999999E-08,-2.0930000000000002E-11,-1.8643199999999998E-08,1.3801000000000001E-06,-1.3702000000000002E-06
0.08,0.01,1.3872399999999999E-08,-9.5E-13,-2.0812599999999997E-08,1.3804000000000002E-06,-1.3702000000000002E-06
0.085,0.01,1.6317199999999997E-08,1.61E-11,-2.3303999999999998E-08,1.3800000000000001E-06,-1.3703E-06
0.090000000000000011,0.01,1.93218E-08,3.2470000000000005E-11,-2.6236399999999996E-08,1.3803000000000002E-06,-1.3702000000000002E-06
0.095,0.01,2.2666E-08,4.596E-11,-2.9602999999999997E-08,1.3804000000000002E-06,-1.3699000000000002E-06
0.1,0.01,2.6578999999999996E-08,5.977E-11,-3.36136E-08,1.3806000000000002E-06,-1.3707E-06
0.10500000000000001,0.01,3.1368999999999995E-08,7.9880000000000013E-11,-3.83924E-08,1.3799000000000001E-06,-1.3703E-06
0.11,0.01,3.6802399999999996E-08,1.0562E-10,-4.3867199999999996E-08,1.3800000000000001E-06,-1.3709E-06
0.115,0.01,4.3372999999999994E-08,1.2804E-10,-5.0354599999999995E-08,1.3811000000000002E-06,-1.3707E-06
0.12000000000000001,0.01,5.08892E-08,1.4599E-10,-5.7825199999999994E-08,1.3808000000000002E-06,-1.3703E-06
0.125,0.01,5.9770599999999991E-08,1.6316E-10,-6.6949599999999992E-08,1.3802000000000001E-06,-1.3706E-06
0.13,0.01,7.0131599999999987E-08,1.8103000000000002E-10,-7.7317199999999988E-08,1.3803000000000002E-06,-1.3705E-06
0.135,0.01,8.2419399999999987E-08,2.0394000000000002E-10,-8.9604999999999987E-08,1.3812000000000002E-06,-1.3718000000000002E-06
0.14,0.01,9.68568E-08,2.338E-10,-1.0378819999999999E-07,1.3803000000000002E-06,-1.3714000000000001E-06
0.14500000000000002,0.01,1.136134E-07,2.6128E-10,-1.2092E-07,1.3813000000000002E-06,-1.3714000000000001E-06
0.15,0.01,1.3336E-07,2.8326E-10,-1.4058E-07,1.3810000000000002E-06,-1.3712E-06
0.155,0.01,1.5701999999999999E-07,3.2207E-10,-1.6392E-07,1.3814000000000002E-06,-1.3714000000000001E-06
0.16,0.01,1.838E-07,3.3771E-10,-1.9109999999999998E-07,1.3806000000000002E-06,-1.3712E-06
0.165,0.01,2.1672E-07,3.7105000000000003E-10,-2.2324E-07,1.3817E-06,-1.3708E-06
0.17,0.01,2.5413999999999997E-07,4.0877000000000003E-10,-2.6029999999999997E-07,1.3814000000000002E-06,-1.3713000000000001E-06
0.17500000000000002,0.01,2.9902E-07,4.2786E-10,-3.055E-07,1.3814000000000002E-06,-1.3711E-06
0.18000000000000002,0.01,3.5044E-07,4.7018E-10,-3.5675999999999997E-07,1.3811000000000002E-06,-1.3709E-06
0.185,0.01,4.0882E-07,5.0750000000000006E-10,-4.1767999999999997E-07,1.3817E-06,-1.3716000000000001E-06
0.19,0.01,4.817E-07,5.4293E-10,-4.8844E-07,1.3812000000000002E-06,-1.3714000000000001E-06
0.195,0.01,5.6966E-07,5.7956E-10,-5.7238E-07,1.3811000000000002E-06,-1.3717000000000001E-06
0.2,0.01,6.7108E-07,6.2083E-10,-6.7164E-07,1.3805000000000002E-06,-1.3711E-06
0.20500000000000002,0.01,7.7806E-07,6.6453000000000008E-10,-7.8542E-07,1.3813000000000002E-06,-1.3714000000000001E-06
0.21000000000000002,0.01,9.1481999999999993E-07,7.0549E-10,-9.2188E-07,1.3817E-06,-1.3712E-06
0.215,0.01,1.07304E-06,7.6843000000000011E-10,-1.07976E-06,1.3818E-06,-1.3717000000000001E-06
0.22,0.01,1.2620000000000002E-06,8.067E-10,-1.2624000000000002E-06,1.3825E-06,-1.3730000000000002E-06
0.225,0.01,1.4725E-06,8.5464000000000006E-10,-1.4778E-06,1.3819E-06,-1.3717000000000001E-06
0.23,0.01,1.7255000000000003E-06,9.1366E-10,-1.7332000000000002E-06,1.3823E-06,-1.3724000000000002E-06
0.23500000000000001,0.01,2.0239000000000002E-06,9.7341E-10,-2.0249000000000003E-06,1.3827000000000001E-06,-1.3722000000000002E-06
0.24000000000000002,0.01,2.3685000000000003E-06,1.02557E-09,-2.3726000000000004E-06,1.3824E-06,-1.3724000000000002E-06
0.24500000000000002,0.01,2.7741000000000003E-06,1.08873E-09,-2.7692E-06,1.3829000000000001E-06,-1.3736E-06
0.25,0.01,3.2486E-06,1.1383E-09,-3.2474000000000005E-06,1.3822E-06,-1.3722000000000002E-06
0.255,0.01,3.7929000000000006E-06,1.2119E-09,-3.7931000000000006E-06,1.3823E-06,-1.3724000000000002E-06
0.26,0.01,4.4368000000000004E-06,1.2889E-09,-4.4479E-06,1.3818E-06,-1.3722000000000002E-06
0.265,0.01,5.1904E-06,1.3568E-09,-5.1687E-06,1.3827000000000001E-06,-1.3728000000000002E-06
0.27,0.01,6.028600000000001E-06,1.4438E-09,-6.025500000000001E-06,1.3828000000000001E-06,-1.3739E-06
0.275,0.01,7.0337000000000009E-06,1.5333999999999999E-09,-7.0277000000000005E-06,1.3825E-06,-1.3737E-06
0.28,0.01,8.1648E-06,1.6115E-09,-8.172E-06,1.3827000000000001E-06,-1.3727000000000002E-06
0.28500000000000003,0.01,9.5385E-06,1.7125E-09,-9.4868E-06,1.3828000000000001E-06,-1.3721000000000002E-06
0.29000000000000004,0.01,1.0995600000000002E-05,1.8159E-09,-1.0995300000000001E-05,1.3825E-06,-1.3726000000000002E-06
0.29500000000000004,0.01,1.2808E-05,1.917E-09,-1.2782E-05,1.3836000000000002E-06,-1.3738E-06
0.3,0.01,1.4802E-05,2.0188E-09,-1.4782E-05,1.3825E-06,-1.3731E-06
0.305,0.01,1.7094E-05,2.137E-09,-1.7116E-05,1.3837000000000002E-06,-1.3730000000000002E-06
0.31,0.01,1.9774E-05,2.2599E-09,-1.974E-05,1.3830000000000001E-06,-1.3733E-06
0.315,0.01,2.2756E-05,2.3948E-09,-2.2756E-05,1.3840000000000002E-06,-1.3736E-06
0.32,0.01,2.6172E-05,2.5348E-09,-2.6186E-05,1.3833000000000002E-06,-1.3737E-06
0.325,0.01,3.0124E-05,2.6879E-09,-3.0144E-05,1.3830000000000001E-06,-1.3734E-06
0.33,0.01,3.4448E-05,2.8478E-09,-3.4546000000000004E-05,1.3836000000000002E-06,-1.374E-06
0.335,0.01,3.9522E-05,3.0175E-09,-3.9556E-05,1.3828000000000001E-06,-1.3736E-06
0.34,0.01,4.512E-05,3.2022E-09,-4.5128E-05,1.3834000000000002E-06,-1.3737E-06
0.34500000000000003,0.01,5.1450000000000004E-05,3.402E-09,-5.1408E-05,1.3832000000000002E-06,-1.3728000000000002E-06
0.35000000000000003,0.01,5.8406E-05,3.6046E-09,-5.8364E-05,1.3836000000000002E-06,-1.3743000000000001E-06
0.35500000000000004,0.01,6.618E-05,3.8347E-09,-6.6150000000000009E-05,1.3827000000000001E-06,-1.3730000000000002E-06
0.36000000000000004,0.01,7.478E-05,4.0743E-09,-7.4852000000000008E-05,1.3835000000000002E-06,-1.3736E-06
0.365,0.01,8.4382E-05,4.3206E-09,-8.4232E-05,1.3836000000000002E-06,-1.3743000000000001E-06
0.37,0.01,9.4482000000000008E-05,4.5919E-09,-9.453E-05,1.3834000000000002E-06,-1.3746000000000002E-06
0.375,0.01,0.000106,4.8817E-09,-0.000106038,1.3831000000000002E-06,-1.3733E-06
0.38,0.01,0.00011836000000000001,5.1831E-09,-0.0001184,1.3837000000000002E-06,-1.3738E-06
0.385,0.01,0.00013188000000000002,5.5065E-09,-0.00013172000000000002,1.3828000000000001E-06,-1.3737E-06
0.39,0.01,0.00014642,5.8441E-09,-0.00014588,1.3834000000000002E-06,-1.3736E-06
0.395,0.01,0.00016162000000000002,6.1993E-09,-0.00016176000000000002,1.3832000000000002E-06,-1.3738E-06
0.4,0.01,0.00017810000000000002,6.5744999999999996E-09,-0.00017774000000000002,1.3835000000000002E-06,-1.3742000000000001E-06
0.405,0.01,0.00019578,7.0257E-09,-0.0001954,1.3833000000000002E-06,-1.3739E-06
0.41000000000000003,0.01,0.00021436,7.4321E-09,-0.00021368,1.3846E-06,-1.3745000000000001E-06
0.41500000000000004,0.01,0.00023318000000000001,7.8456E-09,-0.00023334,1.3843000000000002E-06,-1.3752000000000002E-06
0.42000000000000004,0.01,0.00025350000000000004,8.3071E-09,-0.00025386,1.3843000000000002E-06,-1.3751000000000002E-06
0.42500000000000004,0.01,0.00027576,8.7667E-09,-0.00027492,1.3834000000000002E-06,-1.3749000000000002E-06
0.43,0.01,0.00029736000000000004,9.3041E-09,-0.0002976,1.3838000000000002E-06,-1.3751000000000002E-06
0.435,0.01,0.00032060000000000004,9.8397E-09,-0.00032022,1.3840000000000002E-06,-1.3745000000000001E-06
0.44,0.01,0.00034406000000000004,1.03172E-08,-0.00034386000000000003,1.3847E-06,-1.3749000000000002E-06
0.445,0.01,0.00036948000000000005,1.08932E-08,-0.0003686,1.3845E-06,-1.3747000000000002E-06
0.45,0.01,0.00039390000000000003,1.14619E-08,-0.00039324000000000005,1.3845E-06,-1.3750000000000002E-06
0.455,0.01,0.00041976000000000003,1.20878E-08,-0.00042066,1.3847E-06,-1.3746000000000002E-06
0.46,0.01,0.00044642000000000005,1.2713E-08,-0.00044544,1.3845E-06,-1.3742000000000001E-06
0.465,0.01,0.00047276,1.3389399999999999E-08,-0.00047280000000000005,1.3839000000000002E-06,-1.3747000000000002E-06
0.47000000000000003,0.01,0.00049864000000000006,1.40506E-08,-0.00049994,1.3843000000000002E-06,-1.3750000000000002E-06
0.47500000000000003,0.01,0.00052698,1.4693199999999999E-08,-0.00052632,1.385E-06,-1.3750000000000002E-06
0.48000000000000004,0.01,0.00055444,1.5389999999999998E-08,-0.00055418,1.3851E-06,-1.3753000000000002E-06
0.48500000000000004,0.01,0.00058240000000000006,1.6119199999999998E-08,-0.00058402000000000009,1.3846E-06,-1.3747000000000002E-06
0.49000000000000005,0.01,0.00061014,1.6894399999999997E-08,-0.00060942000000000006,1.3845E-06,-1.3747000000000002E-06
0.49500000000000005,0.01,0.00063742000000000009,1.7676399999999997E-08,-0.00063744000000000008,1.3848E-06,-1.3754000000000002E-06
0.5,0.01,0.00066382000000000008,1.8460799999999998E-08,-0.00066494,1.3841000000000002E-06,-1.3745000000000001E-06
0.505,0.01,0.00069416000000000009,1.9251599999999998E-08,-0.00069308,1.3845E-06,-1.3749000000000002E-06
0.51,0.01,0.00072048,2.00972E-08,-0.00072104,1.3833000000000002E-06,-1.3755000000000002E-06
0.515,0.01,0.00074964000000000009,2.1008E-08,-0.00074742,1.3840000000000002E-06,-1.3748000000000002E-06
0.52,0.01,0.0007753,2.18734E-08,-0.00077492,1.3849E-06,-1.3755000000000002E-06
0.525,0.01,0.00080336,2.28156E-08,-0.0008034400000000001,1.3842000000000002E-06,-1.3751000000000002E-06
0.53,0.01,0.00082918,2.3777399999999997E-08,-0.00082916,1.3842000000000002E-06,-1.3751000000000002E-06
