Repository: DecaMeron23/Caratterizzazione-Mosfet

# Studio della tolleranza alle radiazioni ionizzanti di MOSFET in tecnologia 28nm

## Tesi triennale d'Ingegneria Informatica

### Autori:

* Nicola Cattaneo
* Emilio Meroni

### Divisione Cartelle
* **Tesi** Cartella contenente il materiale per la produzione della tesi
* **Script Statiche** Cartella contentente tutti gli script per le analisi delle misure statiche.
* **Script Rumore** Cartella contentente tutti gli script per le analisi delle misure di rumore.
* **Misure Statiche** Cartella contenente le misure statiche
* **Misure Statiche** Cartella contenente le misure di rumore
* **Altri Script** Script di riferimento

File: Misure statiche/N4/Chip4NMOS_1Grad/N4-600-180/id_vds.csv (part 1 of 3)
I/V Sweep,id_vds
RecordTime,02/21/2024 10:05:02
Device ID,
Count,2
Flag,
Remarks,
vd,vg,id,ig,is,iavdd,ignd
0,0,-5.9113E-09,-2.5397E-10,-5.4160000000000007E-10,1.3131000000000002E-06,-1.3045000000000002E-06
0.005,0,-2.5445E-09,-2.5335E-10,-3.9156E-09,1.3161000000000002E-06,-1.3072000000000002E-06
0.01,0,8.0324000000000011E-10,-2.5566E-10,-7.1388E-09,1.3184000000000002E-06,-1.3091E-06
0.015000000000000001,0,3.9131E-09,-2.6414000000000003E-10,-1.01052E-08,1.3205E-06,-1.3111E-06
0.02,0,6.7845E-09,-2.754E-10,-1.2928799999999999E-08,1.3215000000000002E-06,-1.3125000000000001E-06
0.025,0,9.6382E-09,-2.7413E-10,-1.5649199999999998E-08,1.3221000000000002E-06,-1.3134000000000002E-06
0.030000000000000002,0,1.2314999999999998E-08,-2.8330000000000005E-10,-1.8178E-08,1.3233E-06,-1.314E-06
0.035,0,1.4908E-08,-2.8435E-10,-2.0667999999999997E-08,1.3239000000000002E-06,-1.3150000000000001E-06
0.04,0,1.73164E-08,-2.9607000000000004E-10,-2.3114599999999997E-08,1.3242000000000002E-06,-1.3156000000000002E-06
0.045000000000000005,0,1.9650599999999997E-08,-2.9849E-10,-2.5200599999999997E-08,1.3249000000000002E-06,-1.3167E-06
0.05,0,2.1852199999999997E-08,-3.0956E-10,-2.7256199999999997E-08,1.3253E-06,-1.3166000000000002E-06
0.055,0,2.4003999999999998E-08,-3.1414E-10,-2.9292199999999996E-08,1.3252E-06,-1.3168E-06
0.060000000000000005,0,2.6055799999999998E-08,-3.1580000000000004E-10,-3.12406E-08,1.3257E-06,-1.3174E-06
0.065,0,2.8028799999999998E-08,-3.2865000000000005E-10,-3.31466E-08,1.326E-06,-1.3172E-06
0.07,0,2.99478E-08,-3.3534E-10,-3.49518E-08,1.3275000000000002E-06,-1.3191000000000002E-06
0.075,0,3.17778E-08,-3.3891E-10,-3.6618199999999995E-08,1.3275000000000002E-06,-1.3187000000000002E-06
0.08,0,3.3505999999999996E-08,-3.5162E-10,-3.8360599999999993E-08,1.3273000000000002E-06,-1.3190000000000002E-06
0.085,0,3.5164799999999993E-08,-3.5252000000000004E-10,-3.9916799999999995E-08,1.3278000000000002E-06,-1.3193000000000002E-06
0.090000000000000011,0,3.6891599999999995E-08,-3.6451E-10,-4.1511599999999993E-08,1.3282E-06,-1.3195E-06
0.095,0,3.85626E-08,-3.7387E-10,-4.30172E-08,1.3286E-06,-1.3205E-06
0.1,0,4.0103399999999994E-08,-3.8191000000000003E-10,-4.4514399999999993E-08,1.3287E-06,-1.3212000000000002E-06
0.10500000000000001,0,4.1791599999999993E-08,-3.9818E-10,-4.59714E-08,1.3286E-06,-1.3211000000000002E-06
0.11,0,4.3128999999999995E-08,-4.0671000000000004E-10,-4.7363799999999996E-08,1.3294000000000001E-06,-1.3211000000000002E-06
0.115,0,4.4574999999999994E-08,-4.1938000000000006E-10,-4.8655199999999992E-08,1.3289E-06,-1.3220000000000002E-06
0.12000000000000001,0,4.5967E-08,-4.3728E-10,-4.9968999999999996E-08,1.3304000000000002E-06,-1.3223E-06
0.125,0,4.72974E-08,-4.4577000000000005E-10,-5.1315399999999995E-08,1.3301000000000002E-06,-1.3223E-06
0.13,0,4.8817999999999994E-08,-4.6380000000000004E-10,-5.2867599999999992E-08,1.3304000000000002E-06,-1.3235000000000001E-06
0.135,0,5.0041799999999995E-08,-4.7885000000000006E-10,-5.4002799999999993E-08,1.3307000000000002E-06,-1.3235000000000001E-06
0.14,0,5.1382599999999996E-08,-4.8312000000000009E-10,-5.5012399999999992E-08,1.3303000000000002E-06,-1.3235000000000001E-06
0.14500000000000002,0,5.2567399999999992E-08,-5.1129E-10,-5.6053999999999994E-08,1.3302000000000002E-06,-1.3239000000000002E-06
0.15,0,5.3696999999999994E-08,-5.1617000000000009E-10,-5.7470399999999993E-08,1.3303000000000002E-06,-1.3232E-06
0.155,0,5.5108799999999996E-08,-5.3436E-10,-5.8447399999999996E-08,1.3302000000000002E-06,-1.3232E-06
0.16,0,5.6396999999999992E-08,-5.5898000000000007E-10,-5.9495399999999993E-08,1.3306000000000002E-06,-1.3239000000000002E-06
0.165,0,5.7496999999999995E-08,-5.6484000000000009E-10,-6.0493599999999991E-08,1.3312E-06,-1.3248000000000002E-06
0.17,0,5.8557399999999995E-08,-5.879E-10,-6.16458E-08,1.3307000000000002E-06,-1.3258E-06
0.17500000000000002,0,5.97428E-08,-6.1656000000000009E-10,-6.26958E-08,1.3325000000000002E-06,-1.3257E-06
0.18000000000000002,0,6.0821599999999992E-08,-6.1689E-10,-6.3642599999999988E-08,1.3323000000000001E-06,-1.3259E-06
0.185,0,6.20802E-08,-6.57E-10,-6.4858799999999988E-08,1.3330000000000002E-06,-1.3264000000000001E-06
0.19,0,6.2993799999999991E-08,-6.6937E-10,-6.56948E-08,1.3335000000000002E-06,-1.3268000000000002E-06
0.195,0,6.41474E-08,-6.8745E-10,-6.6638999999999992E-08,1.3331000000000002E-06,-1.3267000000000002E-06
0.2,0,6.49796E-08,-7.3117000000000007E-10,-6.7504199999999991E-08,1.3330000000000002E-06,-1.3270000000000002E-06
0.20500000000000002,0,6.6170799999999993E-08,-7.3136E-10,-6.8536599999999992E-08,1.3335000000000002E-06,-1.3278000000000002E-06
0.21000000000000002,0,6.7344E-08,-7.7071E-10,-6.9543199999999987E-08,1.3326000000000002E-06,-1.3275000000000002E-06
0.215,0,6.8652E-08,-7.9412E-10,-7.0198999999999992E-08,1.3341E-06,-1.3278000000000002E-06
0.22,0,6.9232399999999989E-08,-8.1226E-10,-7.1300799999999987E-08,1.3339E-06,-1.3283E-06
0.225,0,7.0111799999999989E-08,-8.5338000000000011E-10,-7.21292E-08,1.3332000000000002E-06,-1.3279000000000002E-06
0.23,0,7.1228E-08,-8.678E-10,-7.3063E-08,1.3339E-06,-1.3283E-06
0.23500000000000001,0,7.22832E-08,-8.9835000000000011E-10,-7.3889399999999989E-08,1.3343E-06,-1.3290000000000001E-06
0.24000000000000002,0,7.30578E-08,-9.3084000000000007E-10,-7.4687E-08,1.3346E-06,-1.3290000000000001E-06
0.24500000000000002,0,7.4103599999999991E-08,-9.5305000000000014E-10,-7.58332E-08,1.3346E-06,-1.3297000000000002E-06
0.25,0,7.50208E-08,-9.9192E-10,-7.61792E-08,1.3349000000000001E-06,-1.3296000000000002E-06
0.255,0,7.5919199999999991E-08,-1.0269400000000002E-09,-7.7149799999999988E-08,1.3349000000000001E-06,-1.3297000000000002E-06
0.26,0,7.6893799999999989E-08,-1.0527500000000001E-09,-7.8651199999999992E-08,1.3352000000000002E-06,-1.3292000000000001E-06
0.265,0,7.7855399999999987E-08,-1.10069E-09,-7.8838199999999992E-08,1.3357000000000002E-06,-1.3305000000000002E-06
0.27,0,7.8779399999999989E-08,-1.13337E-09,-7.96822E-08,1.3351000000000001E-06,-1.3301000000000002E-06
0.275,0,7.96406E-08,-1.1604E-09,-8.0461199999999993E-08,1.3369E-06,-1.3317E-06
0.28,0,8.0803799999999989E-08,-1.1972E-09,-8.1290799999999986E-08,1.3362000000000002E-06,-1.3316E-06
0.28500000000000003,0,8.1412999999999989E-08,-1.2377E-09,-8.1800399999999986E-08,1.3365E-06,-1.3321000000000001E-06
0.29000000000000004,0,8.22938E-08,-1.2734E-09,-8.26834E-08,1.3365E-06,-1.3324000000000002E-06
0.29500000000000004,0,8.32904E-08,-1.3193E-09,-8.34544E-08,1.3374E-06,-1.3317E-06
0.3,0,8.4162599999999989E-08,-1.3619E-09,-8.41128E-08,1.3369E-06,-1.3327000000000002E-06
0.305,0,8.501999999999999E-08,-1.406E-09,-8.4953199999999991E-08,1.337E-06,-1.3330000000000002E-06
0.31,0,8.591239999999999E-08,-1.4529E-09,-8.5756999999999992E-08,1.3378000000000001E-06,-1.3329000000000002E-06
0.315,0,8.6822799999999985E-08,-1.4982E-09,-8.63712E-08,1.3374E-06,-1.3335000000000002E-06
0.32,0,8.7707399999999988E-08,-1.5426E-09,-8.7075399999999986E-08,1.3375000000000001E-06,-1.3338E-06
0.325,0,8.8598799999999987E-08,-1.5889E-09,-8.790079999999999E-08,1.3371E-06,-1.3339E-06
0.33,0,8.9802799999999989E-08,-1.6333E-09,-8.87292E-08,1.3382000000000002E-06,-1.334E-06
0.335,0,9.0313399999999991E-08,-1.6806E-09,-8.9324599999999992E-08,1.3373E-06,-1.3339E-06
0.34,0,9.125959999999999E-08,-1.7318E-09,-9.0133199999999988E-08,1.3378000000000001E-06,-1.3341E-06
0.34500000000000003,0,9.2392E-08,-1.781E-09,-9.0698E-08,1.3383000000000002E-06,-1.3348000000000001E-06
0.35000000000000003,0,9.2713999999999992E-08,-1.8385E-09,-9.1346199999999987E-08,1.3378000000000001E-06,-1.3353000000000002E-06
0.35500000000000004,0,9.34904E-08,-1.8928E-09,-9.2060999999999993E-08,1.3391000000000002E-06,-1.3356000000000002E-06
0.36000000000000004,0,9.4603999999999991E-08,-1.9494E-09,-9.2791199999999985E-08,1.3381000000000002E-06,-1.3349000000000001E-06
0.365,0,9.5323999999999987E-08,-2.0055E-09,-9.3554199999999989E-08,1.3382000000000002E-06,-1.3359000000000002E-06
0.37,0,9.61086E-08,-2.0656E-09,-9.40482E-08,1.3388000000000002E-06,-1.3366E-06
0.375,0,9.68458E-08,-2.1235E-09,-9.47832E-08,1.3388000000000002E-06,-1.3358000000000002E-06
0.38,0,9.74834E-08,-2.1808E-09,-9.5431799999999993E-08,1.3396E-06,-1.3356000000000002E-06
0.385,0,9.8481199999999991E-08,-2.2439E-09,-9.6047599999999992E-08,1.3390000000000002E-06,-1.3367E-06
0.39,0,9.9567199999999992E-08,-2.3002E-09,-9.7395399999999988E-08,1.3391000000000002E-06,-1.3366E-06
0.395,0,1.0002979999999999E-07,-2.3624E-09,-9.7374799999999986E-08,1.3392000000000002E-06,-1.3368E-06
0.4,0,1.010676E-07,-2.4274E-09,-9.80674E-08,1.3394E-06,-1.3371E-06
0.405,0,1.0181259999999999E-07,-2.4952E-09,-9.88154E-08,1.3387000000000002E-06,-1.3371E-06
0.41000000000000003,0,1.025594E-07,-2.5637E-09,-9.9287E-08,1.3389000000000002E-06,-1.3374E-06
0.41500000000000004,0,1.032504E-07,-2.6345E-09,-1.0021899999999999E-07,1.3385000000000002E-06,-1.3368E-06
0.42000000000000004,0,1.0427839999999998E-07,-2.7059E-09,-1.0043379999999999E-07,1.34E-06,-1.3382000000000002E-06
0.42500000000000004,0,1.0497779999999999E-07,-2.7795999999999998E-09,-1.0112259999999999E-07,1.3398E-06,-1.3378000000000001E-06
0.43,0,1.0567019999999999E-07,-2.8554E-09,-1.0161599999999999E-07,1.34E-06,-1.3379000000000001E-06
0.435,0,1.0637919999999999E-07,-2.9276E-09,-1.0243079999999999E-07,1.3393E-06,-1.3381000000000002E-06
0.44,0,1.0717619999999999E-07,-3.0033E-09,-1.0283199999999999E-07,1.3397E-06,-1.3390000000000002E-06
0.445,0,1.079666E-07,-3.0777E-09,-1.0359539999999999E-07,1.3403000000000001E-06,-1.3380000000000002E-06
0.45,0,1.0886859999999999E-07,-3.1536E-09,-1.0423979999999999E-07,1.3399E-06,-1.3392000000000002E-06
0.455,0,1.0954239999999998E-07,-3.233E-09,-1.0489679999999999E-07,1.3405000000000001E-06,-1.3393E-06
0.46,0,1.1065299999999999E-07,-3.3144E-09,-1.0587499999999999E-07,1.3405000000000001E-06,-1.3390000000000002E-06
0.465,0,1.1149779999999999E-07,-3.3967E-09,-1.0644259999999999E-07,1.3414000000000002E-06,-1.3394E-06
0.47000000000000003,0,1.1343679999999999E-07,-3.4834E-09,-1.0691399999999999E-07,1.3408000000000002E-06,-1.3398E-06
0.47500000000000003,0,1.131912E-07,-3.5694E-09,-1.0743779999999999E-07,1.3420000000000002E-06,-1.3410000000000002E-06
0.48000000000000004,0,1.1394339999999999E-07,-3.6585E-09,-1.0812879999999999E-07,1.3415000000000002E-06,-1.3405000000000001E-06
0.48500000000000004,0,1.15E-07,-3.7393E-09,-1.0864E-07,1.3409000000000002E-06,-1.3412000000000002E-06
0.49000000000000005,0,1.1542E-07,-3.8284E-09,-1.094E-07,1.3416000000000002E-06,-1.3412000000000002E-06
0.49500000000000005,0,1.1648E-07,-3.9333E-09,-1.1034E-07,1.3421E-06,-1.3417000000000002E-06
0.5,0,1.1764E-07,-4.0122E-09,-1.1074E-07,1.3418000000000002E-06,-1.3417000000000002E-06
0.505,0,1.1823999999999999E-07,-4.1164E-09,-1.1104E-07,1.3421E-06,-1.3417000000000002E-06
0.51,0,1.1878E-07,-4.2152E-09,-1.1194E-07,1.3419000000000002E-06,-1.3422E-06
0.515,0,1.1976E-07,-4.2962E-09,-1.1234E-07,1.3425E-06,-1.3429E-06
0.52,0,1.2048E-07,-4.4131E-09,-1.1288E-07,1.3423E-06,-1.3415000000000002E-06
0.525,0,1.209E-07,-4.4972E-09,-1.1334E-07,1.3418000000000002E-06,-1.3427E-06
0.53,0,1.221E-07,-4.6105E-09,-1.1648E-07,1.3422E-06,-1.3427E-06
0.535,0,1.229E-07,-4.7072E-09,-1.1453999999999999E-07,1.3420000000000002E-06,-1.3426E-06
0.54,0,1.2374E-07,-4.8181E-09,-1.1551999999999999E-07,1.3424E-06,-1.3433000000000001E-06
0.545,0,1.2432E-07,-4.921E-09,-1.1584E-07,1.3421E-06,-1.3434000000000001E-06
0.55,0,1.2534E-07,-5.0269E-09,-1.1626E-07,1.3429E-06,-1.3428E-06
0.555,0,1.2568E-07,-5.1514E-09,-1.168E-07,1.3416000000000002E-06,-1.3431000000000001E-06
0.56,0,1.2664E-07,-5.2494E-09,-1.1746E-07,1.3425E-06,-1.3434000000000001E-06
0.56500000000000006,0,1.2766E-07,-5.3678E-09,-1.1832E-07,1.3427E-06,-1.3438000000000002E-06
0.57000000000000006,0,1.2844E-07,-5.4781E-09,-1.1882E-07,1.3418000000000002E-06,-1.3439000000000002E-06
0.57500000000000007,0,1.293E-07,-5.6007E-09,-1.1942E-07,1.3427E-06,-1.3439000000000002E-06
0.58000000000000007,0,1.3014E-07,-5.7177E-09,-1.1972E-07,1.3428E-06,-1.3442000000000002E-06
0.58500000000000008,0,1.3112E-07,-5.8346E-09,-1.2062E-07,1.3421E-06,-1.3444000000000002E-06
0.59000000000000008,0,1.319E-07,-5.9634E-09,-1.2158E-07,1.3433000000000001E-06,-1.3453E-06
0.595,0,1.3242E-07,-6.0805E-09,-1.2183999999999999E-07,1.3426E-06,-1.3447000000000002E-06
0.6,0,1.3338E-07,-6.21E-09,-1.2216E-07,1.3434000000000001E-06,-1.345E-06
0.605,0,1.341E-07,-6.333E-09,-1.2306E-07,1.3421E-06,-1.3451E-06
0.61,0,1.3532E-07,-6.4588E-09,-1.2346E-07,1.3424E-06,-1.3449E-06
0.615,0,1.3592E-07,-6.5994E-09,-1.2404E-07,1.3426E-06,-1.3455E-06
0.62,0,1.3688E-07,-6.718E-09,-1.246E-07,1.3432000000000001E-06,-1.3455E-06
0.625,0,1.3766E-07,-6.8652E-09,-1.2636E-07,1.3431000000000001E-06,-1.3455E-06
0.63,0,1.3888E-07,-6.9961E-09,-1.2604E-07,1.3423E-06,-1.3447000000000002E-06
0.635,0,1.3972E-07,-7.1259E-09,-1.2662E-07,1.3431000000000001E-06,-1.3460000000000001E-06
0.64,0,1.4084E-07,-7.2795E-09,-1.2726E-07,1.3427E-06,-1.3460000000000001E-06
0.645,0,1.4108E-07,-7.4109E-09,-1.2755999999999999E-07,1.3432000000000001E-06,-1.3457E-06
0.65,0,1.4193999999999999E-07,-7.5585E-09,-1.2836E-07,1.3421E-06,-1.3459000000000001E-06
0.655,0,1.4302E-07,-7.6996E-09,-1.2894E-07,1.343E-06,-1.3460000000000001E-06
0.66,0,1.4378E-07,-7.8487E-09,-1.2964E-07,1.3427E-06,-1.3468000000000002E-06
0.665,0,1.4501999999999998E-07,-8.0063E-09,-1.3034E-07,1.3426E-06,-1.3463000000000001E-06
0.67,0,1.5286E-07,-8.1459E-09,-1.3066E-07,1.3427E-06,-1.3467000000000002E-06
0.675,0,1.4642E-07,-8.3086E-09,-1.3118E-07,1.3436000000000002E-06,-1.3478E-06
0.68,0,1.4718E-07,-8.463E-09,-1.318E-07,1.3437000000000002E-06,-1.3471000000000002E-06
0.685,0,1.481E-07,-8.6187E-09,-1.3208E-07,1.343E-06,-1.3475000000000002E-06
0.69000000000000006,0,1.4922E-07,-8.7787E-09,-1.328E-07,1.3425E-06,-1.3475000000000002E-06
0.69500000000000006,0,1.4961999999999999E-07,-8.9373E-09,-1.3332E-07,1.3429E-06,-1.3475000000000002E-06
0.70000000000000007,0,1.5082E-07,-9.1095E-09,-1.338E-07,1.3424E-06,-1.3478E-06
0.70500000000000007,0,1.5166E-07,-9.2607E-09,-1.3432E-07,1.3437000000000002E-06,-1.3479E-06
0.71000000000000008,0,1.5236E-07,-9.4406E-09,-1.3484E-07,1.3433000000000001E-06,-1.3484E-06
0.71500000000000008,0,1.5328E-07,-9.608E-09,-1.3523999999999999E-07,1.343E-06,-1.3487000000000001E-06
0.72000000000000008,0,1.5414E-07,-9.7767E-09,-1.393E-07,1.3429E-06,-1.3482E-06
0.72500000000000009,0,1.5498E-07,-9.9476E-09,-1.366E-07,1.3442000000000002E-06,-1.3494000000000002E-06
0.73,0,1.5598E-07,-1.01278E-08,-1.3726E-07,1.3440000000000002E-06,-1.3487000000000001E-06
0.735,0,1.571E-07,-1.03087E-08,-1.3789999999999998E-07,1.3436000000000002E-06,-1.3493000000000002E-06
0.74,0,1.5762E-07,-1.0476E-08,-1.384E-07,1.3433000000000001E-06,-1.3488000000000001E-06
0.745,0,1.5866E-07,-1.06698E-08,-1.3862E-07,1.3441000000000002E-06,-1.3502000000000002E-06
0.75,0,1.5952E-07,-1.08504E-08,-1.3952E-07,1.343E-06,-1.3500000000000002E-06
0.755,0,1.6023999999999998E-07,-1.10243E-08,-1.3952E-07,1.3438000000000002E-06,-1.3493000000000002E-06
0.76,0,1.6104E-07,-1.1218199999999999E-08,-1.4048E-07,1.3433000000000001E-06,-1.3495000000000002E-06
0.765,0,1.6218E-07,-1.14159E-08,-1.4108E-07,1.3433000000000001E-06,-1.3499000000000002E-06
0.77,0,1.6284E-07,-1.1587599999999999E-08,-1.4162E-07,1.3436000000000002E-06,-1.3507E-06
0.775,0,1.6366E-07,-1.1781399999999998E-08,-1.422E-07,1.3431000000000001E-06,-1.3506E-06
0.78,0,1.6464E-07,-1.1975199999999999E-08,-1.4252E-07,1.3438000000000002E-06,-1.3507E-06
0.785,0,1.6534E-07,-1.2183999999999999E-08,-1.4346E-07,1.3447000000000002E-06,-1.3506E-06
0.79,0,1.6665999999999999E-07,-1.2382999999999999E-08,-1.438E-07,1.3438000000000002E-06,-1.3519000000000001E-06
0.795,0,1.6782E-07,-1.2594399999999999E-08,-1.4459999999999999E-07,1.3442000000000002E-06,-1.3518000000000001E-06
0.8,0,1.6844E-07,-1.2797999999999998E-08,-1.4506E-07,1.3448000000000002E-06,-1.3524000000000002E-06
0.805,0,1.6966E-07,-1.3002E-08,-1.4552E-07,1.3443000000000002E-06,-1.3524000000000002E-06
0.81,0,1.7092E-07,-1.3210599999999998E-08,-1.4646E-07,1.3439000000000002E-06,-1.3520000000000001E-06
0.81500000000000006,0,1.7212E-07,-1.3425199999999999E-08,-1.476E-07,1.3446000000000002E-06,-1.3530000000000002E-06
0.82000000000000006,0,1.7282E-07,-1.3647599999999999E-08,-1.4748E-07,1.3444000000000002E-06,-1.3531000000000002E-06
0.82500000000000007,0,1.7376E-07,-1.3861599999999999E-08,-1.4872E-07,1.3449E-06,-1.3534E-06
0.83000000000000007,0,1.748E-07,-1.4086399999999998E-08,-1.4884E-07,1.3457E-06,-1.3545000000000001E-06
0.83500000000000008,0,1.7594E-07,-1.4306999999999999E-08,-1.4968E-07,1.3453E-06,-1.3545000000000001E-06
0.84000000000000008,0,1.768E-07,-1.4525E-08,-1.4988E-07,1.3448000000000002E-06,-1.3537E-06
0.84500000000000008,0,1.7752E-07,-1.4746399999999999E-08,-1.507E-07,1.3444000000000002E-06,-1.3537E-06
0.85000000000000009,0,1.7832E-07,-1.4992399999999998E-08,-1.5136E-07,1.3451E-06,-1.3543E-06
0.85500000000000009,0,1.7958E-07,-1.5219399999999997E-08,-1.517E-07,1.3442000000000002E-06,-1.3543E-06
0.86,0,1.8058E-07,-1.5456999999999997E-08,-1.5238E-07,1.345E-06,-1.3551000000000002E-06
0.865,0,1.853E-07,-1.5678999999999998E-08,-1.5297999999999998E-07,1.3452E-06,-1.3554000000000002E-06
0.87,0,1.8334E-07,-1.59236E-08,-1.5374E-07,1.3445000000000002E-06,-1.3552000000000002E-06
0.875,0,1.8392E-07,-1.6164599999999998E-08,-1.5464E-07,1.3452E-06,-1.3561000000000002E-06
0.88,0,1.8514E-07,-1.64152E-08,-1.5496E-07,1.3456E-06,-1.3562E-06
0.885,0,1.8976E-07,-1.6699199999999997E-08,-1.5617999999999999E-07,1.3454E-06,-1.3569E-06
0.89,0,1.8736E-07,-1.69404E-08,-1.5654E-07,1.3464000000000001E-06,-1.3571E-06
0.895,0,1.8843999999999999E-07,-1.7166399999999998E-08,-1.5701999999999999E-07,1.3459000000000001E-06,-1.3574000000000001E-06
0.9,0,1.8912E-07,-1.73802E-08,-1.5732E-07,1.3465000000000002E-06,-1.3576000000000001E-06
0,0.15,-1.0341E-08,3.0663E-10,2.8792E-09,1.3507E-06,-1.3412000000000002E-06
0.005,0.15,7.0267199999999987E-08,2.8897000000000004E-10,-7.6982599999999987E-08,1.3504000000000002E-06,-1.3408000000000002E-06
0.01,0.15,1.3814E-07,2.8751E-10,-1.4532E-07,1.3508E-06,-1.3415000000000002E-06
0.015000000000000001,0.15,1.9434E-07,2.7482000000000004E-10,-2.0164E-07,1.3506E-06,-1.3422E-06
0.02,0.15,2.423E-07,2.614E-10,-2.4904E-07,1.3511E-06,-1.3415000000000002E-06
0.025,0.15,2.831E-07,2.5742000000000003E-10,-2.8956E-07,1.3511E-06,-1.3417000000000002E-06
0.030000000000000002,0.15,3.1724E-07,2.5638E-10,-3.2424E-07,1.3507E-06,-1.3420000000000002E-06
0.035,0.15,3.4698E-07,2.4764000000000004E-10,-3.5315999999999997E-07,1.3503000000000002E-06,-1.3422E-06
0.04,0.15,3.7096E-07,2.3672000000000004E-10,-3.7701999999999997E-07,1.3509E-06,-1.3424E-06
0.045000000000000005,0.15,3.925E-07,2.2644000000000002E-10,-3.9776E-07,1.3508E-06,-1.3429E-06
0.05,0.15,4.0986E-07,2.2817000000000003E-10,-4.1592E-07,1.3507E-06,-1.3420000000000002E-06
0.055,0.15,4.2624E-07,2.2271000000000003E-10,-4.3102E-07,1.3511E-06,-1.3421E-06
0.060000000000000005,0.15,4.3943999999999997E-07,2.2036000000000003E-10,-4.4396E-07,1.3501000000000002E-06,-1.3416000000000002E-06
0.065,0.15,4.5072E-07,2.0582000000000002E-10,-4.5591999999999997E-07,1.3504000000000002E-06,-1.3425E-06
0.07,0.15,5.133E-07,2.043E-10,-4.6616E-07,1.3508E-06,-1.3426E-06
0.075,0.15,4.7004E-07,2.0288000000000003E-10,-4.7526E-07,1.3507E-06,-1.3423E-06
0.08,0.15,4.7808E-07,2.0186000000000001E-10,-4.8326E-07,1.3508E-06,-1.3426E-06
0.085,0.15,4.848E-07,1.9478000000000002E-10,-4.8946E-07,1.3504000000000002E-06,-1.343E-06
0.090000000000000011,0.15,4.9006E-07,1.8535E-10,-5.2868E-07,1.351E-06,-1.3429E-06
0.095,0.15,4.963E-07,1.8207000000000002E-10,-5.0102E-07,1.3505000000000002E-06,-1.3436000000000002E-06
0.1,0.15,5.014E-07,1.8495000000000002E-10,-5.0564E-07,1.3503000000000002E-06,-1.3426E-06
0.10500000000000001,0.15,5.0552E-07,1.8319000000000002E-10,-5.1018E-07,1.3502000000000002E-06,-1.3429E-06
0.11,0.15,5.1026E-07,1.7365000000000002E-10,-5.147E-07,1.3511E-06,-1.3432000000000001E-06
0.115,0.15,5.1422E-07,1.679E-10,-5.177E-07,1.3513E-06,-1.3432000000000001E-06
0.12000000000000001,0.15,5.1695999999999994E-07,1.6576E-10,-5.2138E-07,1.3513E-06,-1.3437000000000002E-06
0.125,0.15,5.2086E-07,1.6968E-10,-5.2446E-07,1.3516000000000001E-06,-1.3449E-06
0.13,0.15,5.2377999999999994E-07,1.6221E-10,-5.2834E-07,1.351E-06,-1.3445000000000002E-06
0.135,0.15,5.338E-07,1.5478E-10,-5.318E-07,1.3509E-06,-1.3437000000000002E-06
0.14,0.15,5.3038E-07,1.4597000000000001E-10,-5.3444E-07,1.351E-06,-1.3440000000000002E-06
0.14500000000000002,0.15,5.3208E-07,1.4980000000000002E-10,-5.3588E-07,1.351E-06,-1.3441000000000002E-06
0.15,0.15,5.358E-07,1.4979E-10,-5.387E-07,1.3507E-06,-1.3447000000000002E-06
0.155,0.15,5.3794E-07,1.4238E-10,-5.949E-07,1.3508E-06,-1.3445000000000002E-06
0.16,0.15,5.4034E-07,1.3288E-10,-5.4434E-07,1.3504000000000002E-06,-1.3447000000000002E-06
0.165,0.15,5.4263999999999994E-07,1.3166000000000001E-10,-5.4636E-07,1.351E-06,-1.3452E-06
0.17,0.15,5.4496E-07,1.3302000000000002E-10,-5.4836E-07,1.351E-06,-1.3448000000000002E-06
0.17500000000000002,0.15,5.4686E-07,1.2463000000000001E-10,-5.5052E-07,1.3501000000000002E-06,-1.3447000000000002E-06
0.18000000000000002,0.15,5.4892E-07,1.1601000000000001E-10,-5.5344E-07,1.3512E-06,-1.3447000000000002E-06
0.185,0.15,5.512E-07,1.1254E-10,-5.5466E-07,1.3519000000000001E-06,-1.3453E-06
0.19,0.15,5.533E-07,1.1245000000000001E-10,-5.5634E-07,1.3506E-06,-1.3447000000000002E-06
0.195,0.15,5.5552E-07,1.0587E-10,-5.5862E-07,1.3509E-06,-1.3447000000000002E-06
0.2,0.15,6.1326E-07,9.6480000000000012E-11,-5.6E-07,1.3506E-06,-1.3451E-06
0.20500000000000002,0.15,5.5904E-07,8.6840000000000007E-11,-5.6187999999999995E-07,1.3501000000000002E-06,-1.3448000000000002E-06
0.21000000000000002,0.15,5.6172E-07,8.6360000000000012E-11,-5.6372E-07,1.3506E-06,-1.3445000000000002E-06
0.215,0.15,5.6342E-07,8.305E-11,-5.6616E-07,1.3497000000000002E-06,-1.3445000000000002E-06
0.22,0.15,5.645E-07,7.213E-11,-5.6747999999999994E-07,1.3508E-06,-1.3454E-06
0.225,0.15,5.6684E-07,5.84E-11,-5.6854E-07,1.3509E-06,-1.3452E-06
0.23,0.15,5.6902E-07,5.4960000000000003E-11,-5.7058E-07,1.3507E-06,-1.3456E-06
0.23500000000000001,0.15,5.7018E-07,5.1480000000000006E-11,-5.7307999999999994E-07,1.351E-06,-1.3461000000000001E-06
0.24000000000000002,0.15,5.723E-07,4.118E-11,-5.7402E-07,1.3519000000000001E-06,-1.3465000000000002E-06
0.24500000000000002,0.15,5.7404E-07,2.538E-11,-5.7584E-07,1.3508E-06,-1.3454E-06
0.25,0.15,5.7625999999999995E-07,1.488E-11,-5.7818E-07,1.351E-06,-1.3464000000000001E-06
0.255,0.15,5.7722E-07,1.1010000000000001E-11,-5.8002E-07,1.351E-06,-1.3464000000000001E-06
0.26,0.15,5.79E-07,6.3E-13,-5.8084E-07,1.3509E-06,-1.3460000000000001E-06
0.265,0.15,5.8108E-07,-1.549E-11,-5.8315999999999994E-07,1.3511E-06,-1.3457E-06
0.27,0.15,5.831E-07,-3.1440000000000003E-11,-5.842E-07,1.3516000000000001E-06,-1.3465000000000002E-06
0.275,0.15,5.8376E-07,-3.602E-11,-5.8582E-07,1.351E-06,-1.3461000000000001E-06
0.28,0.15,5.8566E-07,-4.7730000000000006E-11,-5.8717999999999994E-07,1.3506E-06,-1.3464000000000001E-06
0.28500000000000003,0.15,5.8798E-07,-6.313E-11,-5.8896E-07,1.3507E-06,-1.3468000000000002E-06
0.29000000000000004,0.15,5.8984E-07,-8.3780000000000007E-11,-5.9008E-07,1.3506E-06,-1.3461000000000001E-06
0.29500000000000004,0.15,5.9112E-07,-9.6450000000000013E-11,-5.9286E-07,1.351E-06,-1.3468000000000002E-06
0.3,0.15,5.9246E-07,-1.0651E-10,-5.93E-07,1.3508E-06,-1.3466000000000002E-06
0.305,0.15,5.9417999999999994E-07,-1.2233E-10,-5.949E-07,1.3507E-06,-1.3472000000000002E-06
0.31,0.15,6.0882E-07,-1.4648000000000002E-10,-5.9608E-07,1.3513E-06,-1.3473000000000002E-06
0.315,0.15,5.9791999999999994E-07,-1.6437000000000002E-10,-5.9886E-07,1.3513E-06,-1.3473000000000002E-06
0.32,0.15,5.9974E-07,-1.7294000000000003E-10,-6.0002E-07,1.3514E-06,-1.3485E-06
0.325,0.15,6.0134E-07,-1.9559000000000002E-10,-6.0183999999999994E-07,1.3511E-06,-1.3484E-06
0.33,0.15,6.0332E-07,-2.1735E-10,-6.0378E-07,1.3514E-06,-1.3485E-06
0.335,0.15,6.045E-07,-2.4081E-10,-6.0512E-07,1.3516000000000001E-06,-1.3481E-06
0.34,0.15,6.0546E-07,-2.5671000000000004E-10,-6.0628E-07,1.3512E-06,-1.3485E-06
0.34500000000000003,0.15,6.0778E-07,-2.7813E-10,-6.075E-07,1.3525000000000002E-06,-1.3485E-06
0.35000000000000003,0.15,6.0944E-07,-3.0244000000000004E-10,-6.0888E-07,1.3514E-06,-1.3487000000000001E-06
0.35500000000000004,0.15,6.1089999999999994E-07,-3.3196E-10,-6.1022E-07,1.3514E-06,-1.3485E-06
0.36000000000000004,0.15,6.1208E-07,-3.5182000000000003E-10,-6.1166E-07,1.3507E-06,-1.3482E-06
0.365,0.15,6.1406E-07,-3.6996000000000003E-10,-6.1302E-07,1.3513E-06,-1.3482E-06
0.37,0.15,6.1546E-07,-3.9982E-10,-6.1518E-07,1.3516000000000001E-06,-1.3484E-06
0.375,0.15,6.173E-07,-4.2709E-10,-6.161E-07,1.3511E-06,-1.3491000000000001E-06
0.38,0.15,6.186E-07,-4.5825000000000005E-10,-6.1784E-07,1.3523000000000002E-06,-1.3488000000000001E-06
0.385,0.15,6.203E-07,-4.7629E-10,-6.1922E-07,1.3517000000000001E-06,-1.3490000000000001E-06
0.39,0.15,6.2188E-07,-5.1092E-10,-6.2026E-07,1.3514E-06,-1.3494000000000002E-06
0.395,0.15,6.2331999999999995E-07,-5.4432E-10,-6.2204E-07,1.3522000000000002E-06,-1.3495000000000002E-06
0.4,0.15,6.2504E-07,-5.7697E-10,-6.2348E-07,1.3517000000000001E-06,-1.3492000000000001E-06
0.405,0.15,6.275E-07,-6.0279E-10,-6.2524E-07,1.3524000000000002E-06,-1.3501000000000002E-06
0.41000000000000003,0.15,6.283E-07,-6.3492E-10,-6.2666E-07,1.3519000000000001E-06,-1.3502000000000002E-06
0.41500000000000004,0.15,6.2908E-07,-6.7375000000000008E-10,-6.2828E-07,1.3514E-06,-1.3496000000000002E-06
0.42000000000000004,0.15,6.7905999999999994E-07,-7.1016000000000006E-10,-6.2958E-07,1.3517000000000001E-06,-1.3497000000000002E-06
0.42500000000000004,0.15,6.326E-07,-7.4274000000000006E-10,-6.3087999999999994E-07,1.3517000000000001E-06,-1.3502000000000002E-06
0.43,0.15,6.3404E-07,-7.7774E-10,-6.3182E-07,1.3516000000000001E-06,-1.3498000000000002E-06
0.435,0.15,6.3514E-07,-8.2326000000000011E-10,-6.3339999999999994E-07,1.3517000000000001E-06,-1.3497000000000002E-06
0.44,0.15,6.372E-07,-8.6144000000000008E-10,-6.865E-07,1.3511E-06,-1.3504000000000002E-06
0.445,0.15,6.386E-07,-9.0077000000000009E-10,-6.3636E-07,1.3520000000000001E-06,-1.3512E-06
0.45,0.15,6.3965999999999995E-07,-9.3693E-10,-6.3703999999999994E-07,1.3518000000000001E-06,-1.3508E-06
0.455,0.15,6.4077999999999994E-07,-9.7847E-10,-6.388E-07,1.3518000000000001E-06,-1.3505000000000002E-06
0.46,0.15,6.427E-07,-1.0277100000000002E-09,-6.3924E-07,1.3516000000000001E-06,-1.3515E-06
0.465,0.15,6.4496E-07,-1.07403E-09,-6.4094E-07,1.3526000000000002E-06,-1.3511E-06
0.47000000000000003,0.15,6.4655999999999993E-07,-1.11299E-09,-6.4319999999999994E-07,1.3517000000000001E-06,-1.3513E-06
0.47500000000000003,0.15,6.4716E-07,-1.1585E-09,-6.4496E-07,1.3517000000000001E-06,-1.3516000000000001E-06
0.48000000000000004,0.15,6.4916E-07,-1.2043E-09,-6.4592E-07,1.3513E-06,-1.3508E-06
0.48500000000000004,0.15,6.5082E-07,-1.2589E-09,-6.472E-07,1.3516000000000001E-06,-1.3511E-06
0.49000000000000005,0.15,6.5262E-07,-1.3103E-09,-6.4889999999999994E-07,1.3516000000000001E-06,-1.3516000000000001E-06
0.49500000000000005,0.15,6.538E-07,-1.3554E-09,-6.5022E-07,1.3517000000000001E-06,-1.3521000000000002E-06
0.5,0.15,6.5576E-07,-1.4039E-09,-6.5128E-07,1.3524000000000002E-06,-1.3528000000000002E-06
0.505,0.15,6.5678E-07,-1.462E-09,-6.5225999999999994E-07,1.3528000000000002E-06,-1.3525000000000002E-06
0.51,0.15,6.585E-07,-1.5188E-09,-6.5431999999999995E-07,1.3523000000000002E-06,-1.3525000000000002E-06
0.515,0.15,6.5916E-07,-1.5756E-09,-6.5598E-07,1.3525000000000002E-06,-1.3530000000000002E-06
0.52,0.15,6.6056E-07,-1.6312E-09,-6.5672E-07,1.3529000000000002E-06,-1.3529000000000002E-06
0.525,0.15,6.6326E-07,-1.6796E-09,-6.5776E-07,1.3527000000000002E-06,-1.3531000000000002E-06
0.53,0.15,6.6526E-07,-1.7446E-09,-6.5942E-07,1.3535E-06,-1.3531000000000002E-06
0.535,0.15,6.6674E-07,-1.8062E-09,-7.1178E-07,1.3526000000000002E-06,-1.3537E-06
0.54,0.15,6.6774E-07,-1.8628E-09,-6.6184E-07,1.3528000000000002E-06,-1.3533000000000002E-06
0.545,0.15,6.6936E-07,-1.9245E-09,-6.6324E-07,1.3529000000000002E-06,-1.3539E-06
0.55,0.15,6.7166E-07,-1.995E-09,-6.6544E-07,1.3528000000000002E-06,-1.3537E-06
0.555,0.15,6.7186E-07,-2.0627E-09,-6.6564E-07,1.3525000000000002E-06,-1.3535E-06
0.56,0.15,6.7432E-07,-2.1224E-09,-6.6738E-07,1.3525000000000002E-06,-1.3536E-06
0.56500000000000006,0.15,6.7582E-07,-2.1858E-09,-6.6915999999999994E-07,1.3528000000000002E-06,-1.3545000000000001E-06
0.57000000000000006,0.15,6.7716E-07,-2.2604E-09,-6.6986E-07,1.3532000000000002E-06,-1.3545000000000001E-06
0.57500000000000007,0.15,6.7867999999999993E-07,-2.3339E-09,-6.7174E-07,1.3530000000000002E-06,-1.3545000000000001E-06
0.58000000000000007,0.15,6.7958E-07,-2.3931E-09,-6.7238E-07,1.3532000000000002E-06,-1.3544000000000001E-06
0.58500000000000008,0.15,6.8112E-07,-2.4728E-09,-6.7438E-07,1.3518000000000001E-06,-1.354E-06
0.59000000000000008,0.15,6.833E-07,-2.5496E-09,-6.7604E-07,1.3529000000000002E-06,-1.3553000000000002E-06
0.595,0.15,6.8428E-07,-2.6278E-09,-6.7625999999999994E-07,1.3522000000000002E-06,-1.3555000000000002E-06
0.6,0.15,6.8633999999999994E-07,-2.6988E-09,-6.7806E-07,1.3534E-06,-1.3549000000000002E-06
0.605,0.15,6.8829999999999994E-07,-2.7772E-09,-6.7928E-07,1.3528000000000002E-06,-1.3544000000000001E-06
0.61,0.15,6.8894E-07,-2.8589E-09,-6.8134E-07,1.3538E-06,-1.3546000000000001E-06
0.615,0.15,6.9076E-07,-2.9443E-09,-6.8198E-07,1.3529000000000002E-06,-1.3552000000000002E-06
0.62,0.15,6.9266E-07,-3.0241E-09,-6.8378E-07,1.3527000000000002E-06,-1.3557000000000002E-06
0.625,0.15,6.9438E-07,-3.1012E-09,-6.8516E-07,1.3531000000000002E-06,-1.3559000000000002E-06
0.63,0.15,6.9606E-07,-3.1932E-09,-6.8699999999999994E-07,1.3528000000000002E-06,-1.3559000000000002E-06
0.635,0.15,6.9763999999999994E-07,-3.2836E-09,-6.878E-07,1.3521000000000002E-06,-1.3560000000000002E-06
0.64,0.15,6.987E-07,-3.3766E-09,-6.8958E-07,1.3531000000000002E-06,-1.3564E-06
0.645,0.15,7.0074E-07,-3.4591E-09,-6.9118E-07,1.3528000000000002E-06,-1.3562E-06
0.65,0.15,7.0176E-07,-3.5464E-09,-6.9234E-07,1.3531000000000002E-06,-1.3564E-06
0.655,0.15,7.0374E-07,-3.6422E-09,-6.9304E-07,1.3535E-06,-1.3567E-06
0.66,0.15,7.0566E-07,-3.7453E-09,-6.9458E-07,1.3530000000000002E-06,-1.3573000000000001E-06
0.665,0.15,7.0725999999999994E-07,-3.8398E-09,-6.9634E-07,1.3528000000000002E-06,-1.3574000000000001E-06
0.67,0.15,7.0848E-07,-3.9347E-09,-6.9716E-07,1.3529000000000002E-06,-1.3566E-06
0.675,0.15,7.1E-07,-4.0294E-09,-6.9941999999999995E-07,1.3532000000000002E-06,-1.3565E-06
0.68,0.15,7.1184E-07,-4.1317E-09,-6.9984E-07,1.3534E-06,-1.3577000000000002E-06
0.685,0.15,7.1356E-07,-4.2381E-09,-7.0186E-07,1.3528000000000002E-06,-1.3573000000000001E-06
0.69000000000000006,0.15,7.284E-07,-4.3401E-09,-7.0316E-07,1.3537E-06,-1.3576000000000001E-06
0.69500000000000006,0.15,7.173E-07,-4.4449E-09,-7.0484E-07,1.3529000000000002E-06,-1.3584000000000002E-06
0.70000000000000007,0.15,7.1746E-07,-4.5463E-09,-7.0504E-07,1.3541E-06,-1.3577000000000002E-06
0.70500000000000007,0.15,7.1938E-07,-4.6581E-09,-7.0712E-07,1.3533000000000002E-06,-1.359E-06
0.71000000000000008,0.15,7.2122E-07,-4.7714E-09,-7.0908E-07,1.3538E-06,-1.3586000000000002E-06
0.71500000000000008,0.15,7.227E-07,-4.8875E-09,-7.0964E-07,1.3528000000000002E-06,-1.3578000000000002E-06
0.72000000000000008,0.15,7.2466E-07,-4.9955E-09,-7.1076E-07,1.354E-06,-1.359E-06
0.72500000000000009,0.15,7.259E-07,-5.1062E-09,-7.1184E-07,1.3541E-06,-1.3591E-06
0.73,0.15,7.2806E-07,-5.2358E-09,-7.1332E-07,1.3529000000000002E-06,-1.3594E-06
0.735,0.15,7.2898E-07,-5.349E-09,-7.1453999999999994E-07,1.3531000000000002E-06,-1.359E-06
0.74,0.15,7.309E-07,-5.4713E-09,-7.1626E-07,1.3544000000000001E-06,-1.3599E-06
0.745,0.15,7.3308E-07,-5.5857E-09,-7.1698E-07,1.3532000000000002E-06,-1.3598E-06
0.75,0.15,7.3426E-07,-5.7129E-09,-7.1901999999999994E-07,1.3534E-06,-1.3597E-06
0.755,0.15,7.3675999999999993E-07,-5.842E-09,-7.2038E-07,1.3539E-06,-1.3605000000000002E-06
0.76,0.15,7.3741999999999994E-07,-5.9679E-09,-7.2196E-07,1.3543E-06,-1.3599E-06
0.765,0.15,7.389E-07,-6.0946E-09,-7.2321999999999993E-07,1.3547000000000001E-06,-1.3610000000000002E-06
0.77,0.15,7.4082E-07,-6.2185E-09,-7.2464E-07,1.3541E-06,-1.3614000000000002E-06
0.775,0.15,7.4318E-07,-6.3617E-09,-7.2666E-07,1.3542E-06,-1.3612000000000002E-06
0.78,0.15,7.4385999999999994E-07,-6.4955E-09,-7.2766E-07,1.3539E-06,-1.3614000000000002E-06
0.785,0.15,7.4476E-07,-6.6311E-09,-7.291E-07,1.3544000000000001E-06,-1.3616000000000002E-06
0.79,0.15,7.4758E-07,-6.7625E-09,-7.2929999999999995E-07,1.3532000000000002E-06,-1.3613000000000002E-06
0.795,0.15,7.4934E-07,-6.9052E-09,-7.3096E-07,1.3541E-06,-1.3616000000000002E-06
0.8,0.15,7.4994E-07,-7.0503E-09,-7.3246E-07,1.3543E-06,-1.3621E-06
0.805,0.15,7.5176E-07,-7.1986E-09,-7.3388E-07,1.3545000000000001E-06,-1.3628000000000001E-06
0.81,0.15,7.5368E-07,-7.3347E-09,-7.3408E-07,1.3541E-06,-1.3623E-06
0.81500000000000006,0.15,7.562E-07,-7.4775E-09,-7.3646E-07,1.3538E-06,-1.3622E-06
0.82000000000000006,0.15,7.5678E-07,-7.6339E-09,-7.3808E-07,1.3544000000000001E-06,-1.3625E-06
0.82500000000000007,0.15,7.5844E-07,-7.7886E-09,-7.3881999999999994E-07,1.3543E-06,-1.3628000000000001E-06
0.83000000000000007,0.15,7.6064E-07,-7.9406E-09,-7.3986E-07,1.3547000000000001E-06,-1.3637000000000002E-06
0.83500000000000008,0.15,7.6184E-07,-8.0896E-09,-7.4156E-07,1.3550000000000002E-06,-1.3645000000000002E-06
0.84000000000000008,0.15,7.736E-07,-8.2475E-09,-7.4314E-07,1.3547000000000001E-06,-1.3639000000000002E-06
0.84500000000000008,0.15,7.6512E-07,-8.4057E-09,-7.4432E-07,1.3541E-06,-1.3642000000000002E-06
0.85000000000000009,0.15,7.6712E-07,-8.575E-09,-7.4516E-07,1.3548000000000001E-06,-1.3646000000000002E-06
0.85500000000000009,0.15,7.6918E-07,-8.7338E-09,-7.4734E-07,1.3552000000000002E-06,-1.3642000000000002E-06
0.86,0.15,7.711E-07,-8.8928E-09,-7.4871999999999994E-07,1.3547000000000001E-06,-1.3648E-06
0.865,0.15,7.7266E-07,-9.0658E-09,-7.5008E-07,1.3550000000000002E-06,-1.3651E-06
0.87,0.15,7.7386E-07,-9.2396E-09,-7.5095999999999994E-07,1.3551000000000002E-06,-1.3654E-06
0.875,0.15,7.7614E-07,-9.4093E-09,-7.539E-07,1.3553000000000002E-06,-1.3660000000000001E-06
0.88,0.15,7.7732E-07,-9.5813E-09,-7.5424E-07,1.3554000000000002E-06,-1.3655E-06
0.885,0.15,7.7933999999999994E-07,-9.7503E-09,-7.5599999999999994E-07,1.3545000000000001E-06,-1.3654E-06
0.89,0.15,7.816E-07,-9.9366E-09,-7.5682E-07,1.3544000000000001E-06,-1.3657000000000001E-06
0.895,0.15,7.8378E-07,-1.01136E-08,-7.5916E-07,1.3552000000000002E-06,-1.3665000000000002E-06
0.9,0.15,7.851E-07,-1.02871E-08,-7.6084E-07,1.3542E-06,-1.3666000000000002E-06
0,0.3,-1.0447000000000001E-06,2.124E-09,7.891E-07,1.3583000000000002E-06,-1.3493000000000002E-06
0.005,0.3,7.5494000000000009E-06,2.076E-09,-8.9527000000000015E-06,1.3588000000000002E-06,-1.3503000000000002E-06
0.01,0.3,1.5018000000000001E-05,2.0323E-09,-1.497E-05,1.3598E-06,-1.3506E-06
0.015000000000000001,0.3,2.116E-05,1.9777E-09,-2.1170000000000002E-05,1.3597E-06,-1.3504000000000002E-06
0.02,0.3,2.6362E-05,1.9443E-09,-2.6348000000000003E-05,1.3598E-06,-1.3504000000000002E-06
0.025,0.3,3.3296E-05,1.9071E-09,-3.0862000000000004E-05,1.3593E-06,-1.3507E-06
0.030000000000000002,0.3,3.453E-05,1.8641E-09,-3.4516E-05,1.3596E-06,-1.3505000000000002E-06
0.035,0.3,3.7766000000000004E-05,1.833E-09,-3.7716E-05,1.3588000000000002E-06,-1.351E-06
0.04,0.3,4.0398E-05,1.8095E-09,-4.0408000000000003E-05,1.3594E-06,-1.351E-06
0.045000000000000005,0.3,4.2658000000000004E-05,1.7794E-09,-4.2638E-05,1.3594E-06,-1.3513E-06
0.05,0.3,4.4512000000000003E-05,1.7453E-09,-4.4524E-05,1.3594E-06,-1.3515E-06
0.055,0.3,4.6148E-05,1.7259E-09,-4.6156E-05,1.3596E-06,-1.3511E-06
0.060000000000000005,0.3,4.7464000000000005E-05,1.7063E-09,-4.7498000000000005E-05,1.3588000000000002E-06,-1.3516000000000001E-06
0.065,0.3,4.8626000000000005E-05,1.6748E-09,-4.8612E-05,1.3593E-06,-1.3518000000000001E-06
0.07,0.3,4.9612E-05,1.6593E-09,-4.9626E-05,1.359E-06,-1.3511E-06
0.075,0.3,5.042E-05,1.6456E-09,-5.042E-05,1.3596E-06,-1.3512E-06
0.08,0.3,5.1128E-05,1.6231E-09,-5.1142E-05,1.3588000000000002E-06,-1.3518000000000001E-06
0.085,0.3,5.1744000000000005E-05,1.6034E-09,-5.1714E-05,1.3587000000000002E-06,-1.3519000000000001E-06
0.090000000000000011,0.3,5.2248000000000005E-05,1.5948E-09,-5.2248000000000005E-05,1.3593E-06,-1.3524000000000002E-06
0.095,0.3,5.2682E-05,1.5836E-09,-5.2732E-05,1.359E-06,-1.3518000000000001E-06
0.1,0.3,5.3096E-05,1.5575E-09,-5.3092E-05,1.359E-06,-1.3514E-06
0.10500000000000001,0.3,5.3458E-05,1.5482E-09,-5.339E-05,1.3586000000000002E-06,-1.3516000000000001E-06
0.11,0.3,5.3688000000000005E-05,1.5435E-09,-5.3698E-05,1.3594E-06,-1.3516000000000001E-06
0.115,0.3,5.3950000000000004E-05,1.5288E-09,-5.3950000000000004E-05,1.3591E-06,-1.3524000000000002E-06
0.12000000000000001,0.3,5.7128E-05,1.5145E-09,-5.4206E-05,1.359E-06,-1.3520000000000001E-06
0.125,0.3,5.441E-05,1.5115E-09,-5.441E-05,1.3588000000000002E-06,-1.3518000000000001E-06
0.13,0.3,5.456E-05,1.5016E-09,-5.4556000000000004E-05,1.3592E-06,-1.3519000000000001E-06
0.135,0.3,5.4718E-05,1.4844E-09,-5.4772000000000003E-05,1.3591E-06,-1.3521000000000002E-06
0.14,0.3,5.49E-05,1.4861E-09,-5.4882E-05,1.3585000000000002E-06,-1.3521000000000002E-06
0.14500000000000002,0.3,5.5056E-05,1.4806E-09,-5.5014E-05,1.3589000000000002E-06,-1.3525000000000002E-06
0.15,0.3,5.5194E-05,1.4628E-09,-5.512E-05,1.3586000000000002E-06,-1.3525000000000002E-06
0.155,0.3,5.5302E-05,1.4595E-09,-5.5286E-05,1.3584000000000002E-06,-1.3526000000000002E-06
0.16,0.3,5.538E-05,1.4595E-09,-5.5352E-05,1.3587000000000002E-06,-1.3521000000000002E-06
0.165,0.3,5.55E-05,1.4448E-09,-5.547E-05,1.3583000000000002E-06,-1.3522000000000002E-06
0.17,0.3,5.558E-05,1.4419E-09,-5.5622000000000004E-05,1.3589000000000002E-06,-1.3523000000000002E-06
0.17500000000000002,0.3,5.5696000000000003E-05,1.4459E-09,-5.5696000000000003E-05,1.3575000000000001E-06,-1.3524000000000002E-06
0.18000000000000002,0.3,5.5792000000000004E-05,1.4347E-09,-5.581E-05,1.3582000000000002E-06,-1.3516000000000001E-06
0.185,0.3,5.5854000000000004E-05,1.4246E-09,-5.5858E-05,1.3580000000000002E-06,-1.3523000000000002E-06
0.19,0.3,5.5926E-05,1.4276E-09,-5.5922000000000004E-05,1.3585000000000002E-06,-1.3525000000000002E-06
0.195,0.3,5.6048E-05,1.424E-09,-5.6058000000000004E-05,1.3581000000000002E-06,-1.3526000000000002E-06
0.2,0.3,5.6136E-05,1.4115E-09,-5.613E-05,1.3584000000000002E-06,-1.3530000000000002E-06
0.20500000000000002,0.3,5.6242E-05,1.4112E-09,-5.6208E-05,1.3583000000000002E-06,-1.3526000000000002E-06
0.21000000000000002,0.3,5.6316E-05,1.4138E-09,-5.6308000000000004E-05,1.3579000000000002E-06,-1.3536E-06
0.215,0.3,5.6386000000000005E-05,1.4238E-09,-5.6332E-05,1.3579000000000002E-06,-1.3531000000000002E-06
0.22,0.3,5.6428E-05,1.3978E-09,-5.6406E-05,1.3578000000000002E-06,-1.3527000000000002E-06
0.225,0.3,5.6518E-05,1.3958E-09,-5.652E-05,1.3578000000000002E-06,-1.3533000000000002E-06
0.23,0.3,5.6586E-05,1.3961E-09,-5.6568000000000005E-05,1.3582000000000002E-06,-1.3531000000000002E-06
0.23500000000000001,0.3,5.6636000000000005E-05,1.3878E-09,-5.669E-05,1.3583000000000002E-06,-1.3527000000000002E-06
0.24000000000000002,0.3,5.6744000000000004E-05,1.385E-09,-5.6786E-05,1.3584000000000002E-06,-1.3528000000000002E-06
0.24500000000000002,0.3,5.6846000000000004E-05,1.3856E-09,-5.6808E-05,1.3585000000000002E-06,-1.3534E-06
0.25,0.3,5.6832E-05,1.3726E-09,-5.6908000000000005E-05,1.359E-06,-1.3530000000000002E-06
0.255,0.3,5.6882E-05,1.3633E-09,-5.6936000000000005E-05,1.3582000000000002E-06,-1.3533000000000002E-06
0.26,0.3,5.7016000000000004E-05,1.3666E-09,-5.702E-05,1.3579000000000002E-06,-1.3532000000000002E-06
0.265,0.3,5.7086E-05,1.3619E-09,-5.7098E-05,1.3578000000000002E-06,-1.3542E-06
0.27,0.3,5.7134E-05,1.3544E-09,-5.7154E-05,1.3592E-06,-1.3548000000000001E-06
0.275,0.3,5.7226000000000004E-05,1.3523E-09,-5.7192000000000004E-05,1.3578000000000002E-06,-1.3538E-06
0.28,0.3,5.7316000000000005E-05,1.352E-09,-5.7314E-05,1.3585000000000002E-06,-1.3539E-06
0.28500000000000003,0.3,5.7338E-05,1.3458E-09,-5.7366E-05,1.3583000000000002E-06,-1.354E-06
