Repository: DecaMeron23/Caratterizzazione-Mosfet

# Studio della tolleranza alle radiazioni ionizzanti di MOSFET in tecnologia 28nm

## Tesi triennale d'Ingegneria Informatica

### Autori:

* Nicola Cattaneo
* Emilio Meroni

### Divisione Cartelle
* **Tesi** Cartella contenente il materiale per la produzione della tesi
* **Script Statiche** Cartella contentente tutti gli script per le analisi delle misure statiche.
* **Script Rumore** Cartella contentente tutti gli script per le analisi delle misure di rumore.
* **Misure Statiche** Cartella contenente le misure statiche
* **Misure Statiche** Cartella contenente le misure di rumore
* **Altri Script** Script di riferimento

File: Misure statiche/N4/Chip4NMOS_1Grad/N4-600-180/id_vgs.csv (part 1 of 4)
I/V Sweep,id_vgs
RecordTime,02/21/2024 10:06:10
Device ID,
Count,1
Flag,
Remarks,
vg,vd,id,ig,is,iavdd,ignd
-0.3,0,-4.7901E-09,-4.8258599999999994E-08,6.376900000000001E-10,1.3292000000000001E-06,-1.2754E-06
-0.29500000000000004,0,-4.9398E-09,-4.3235199999999994E-08,5.9793E-10,1.331E-06,-1.2802E-06
-0.29000000000000004,0,-4.9778E-09,-3.9030399999999995E-08,5.5527000000000009E-10,1.3315E-06,-1.2859E-06
-0.28500000000000003,0,-5.0241E-09,-3.5318E-08,5.0998E-10,1.3323000000000001E-06,-1.2901000000000002E-06
-0.28,0,-5.0693E-09,-3.1935999999999996E-08,4.5963000000000005E-10,1.3337E-06,-1.2952000000000001E-06
-0.275,0,-5.1285E-09,-2.8860199999999996E-08,4.2141000000000005E-10,1.3344E-06,-1.2983000000000001E-06
-0.27,0,-5.1706E-09,-2.6112199999999997E-08,3.889E-10,1.3350000000000001E-06,-1.3014000000000002E-06
-0.265,0,-5.2137E-09,-2.3626999999999997E-08,3.4083E-10,1.3355000000000002E-06,-1.3041000000000001E-06
-0.26,0,-5.253E-09,-2.1431399999999997E-08,3.0276000000000005E-10,1.3359000000000002E-06,-1.3065000000000001E-06
-0.255,0,-5.3008E-09,-1.9418999999999997E-08,2.6673E-10,1.3356000000000002E-06,-1.3087E-06
-0.25,0,-5.3468E-09,-1.7604199999999998E-08,2.2777E-10,1.3369E-06,-1.3115E-06
-0.24500000000000002,0,-5.3693E-09,-1.5996399999999998E-08,2.0574E-10,1.3378000000000001E-06,-1.314E-06
-0.24000000000000002,0,-5.4059E-09,-1.4468999999999999E-08,1.7128E-10,1.3379000000000001E-06,-1.3163000000000002E-06
-0.23500000000000001,0,-5.4408E-09,-1.3126799999999998E-08,1.3174E-10,1.3388000000000002E-06,-1.3182000000000001E-06
-0.23,0,-5.4807E-09,-1.1904799999999999E-08,9.437E-11,1.3392000000000002E-06,-1.3193000000000002E-06
-0.225,0,-5.5146E-09,-1.07904E-08,6.018E-11,1.3403000000000001E-06,-1.3209000000000001E-06
-0.22,0,-5.5612E-09,-9.8007999999999987E-09,3.733E-11,1.3405000000000001E-06,-1.3220000000000002E-06
-0.215,0,-5.5805E-09,-8.9344E-09,7.8800000000000012E-12,1.3418000000000002E-06,-1.3239000000000002E-06
-0.21000000000000002,0,-5.6233E-09,-8.1023E-09,-2.7320000000000002E-11,1.3420000000000002E-06,-1.3249000000000002E-06
-0.20500000000000002,0,-5.6618E-09,-7.3805E-09,-5.5340000000000006E-11,1.3424E-06,-1.3268000000000002E-06
-0.2,0,-5.6929E-09,-6.7136E-09,-8.1E-11,1.3420000000000002E-06,-1.3276000000000002E-06
-0.195,0,-5.7081E-09,-6.1161E-09,-1.0593E-10,1.3437000000000002E-06,-1.3288E-06
-0.19,0,-5.7464E-09,-5.5541E-09,-1.3913000000000002E-10,1.3441000000000002E-06,-1.3298000000000002E-06
-0.185,0,-5.7672E-09,-5.0625E-09,-1.5595000000000002E-10,1.3440000000000002E-06,-1.3304000000000002E-06
-0.18000000000000002,0,-5.7831E-09,-4.6156E-09,-1.7446E-10,1.3442000000000002E-06,-1.3312E-06
-0.17500000000000002,0,-5.8206E-09,-4.2161E-09,-2.0034E-10,1.3454E-06,-1.3317E-06
-0.17,0,-5.8477E-09,-3.8297E-09,-2.2564E-10,1.3467000000000002E-06,-1.3341E-06
-0.165,0,-5.8913E-09,-3.4964E-09,-2.4840000000000004E-10,1.3460000000000001E-06,-1.334E-06
-0.16,0,-5.9102E-09,-3.1986E-09,-2.6853E-10,1.3466000000000002E-06,-1.3345E-06
-0.155,0,-5.9224E-09,-2.9224E-09,-2.8835000000000004E-10,1.3476000000000002E-06,-1.3349000000000001E-06
-0.15,0,-5.9541E-09,-2.6664E-09,-3.1186000000000005E-10,1.3475000000000002E-06,-1.3359000000000002E-06
-0.14500000000000002,0,-5.9621E-09,-2.437E-09,-3.257E-10,1.3482E-06,-1.3365E-06
-0.14,0,-5.9884E-09,-2.2364E-09,-3.4779000000000005E-10,1.3490000000000001E-06,-1.3366E-06
-0.135,0,-6.001E-09,-2.0587E-09,-3.4701E-10,1.3483E-06,-1.3381000000000002E-06
-0.13,0,-6.0267E-09,-1.8832E-09,-3.7315000000000005E-10,1.3488000000000001E-06,-1.3373E-06
-0.125,0,-6.0451E-09,-1.7237E-09,-4.0232E-10,1.3488000000000001E-06,-1.3384000000000002E-06
-0.12000000000000001,0,-6.0804E-09,-1.5812E-09,-4.0676000000000005E-10,1.3502000000000002E-06,-1.3383000000000002E-06
-0.115,0,-6.0735E-09,-1.46E-09,-4.2211000000000006E-10,1.3501000000000002E-06,-1.3393E-06
-0.11,0,-6.1071E-09,-1.3407E-09,-4.347E-10,1.3507E-06,-1.3397E-06
-0.10500000000000001,0,-6.1085E-09,-1.2312E-09,-4.5165000000000004E-10,1.3521000000000002E-06,-1.3402E-06
-0.1,0,-6.1327E-09,-1.1346E-09,-4.6366000000000003E-10,1.3514E-06,-1.3404000000000001E-06
-0.095,0,-6.129E-09,-1.0535E-09,-4.5644000000000003E-10,1.3521000000000002E-06,-1.3421E-06
-0.090000000000000011,0,-6.1375E-09,-9.683E-10,-4.7693E-10,1.3529000000000002E-06,-1.3420000000000002E-06
-0.085,0,-6.1585E-09,-8.9026000000000009E-10,-4.9285E-10,1.3534E-06,-1.3427E-06
-0.08,0,-6.1582E-09,-8.2141000000000006E-10,-5.0209000000000007E-10,1.3528000000000002E-06,-1.343E-06
-0.075,0,-6.1759E-09,-7.640900000000001E-10,-5.1149000000000006E-10,1.3532000000000002E-06,-1.3433000000000001E-06
-0.07,0,-6.1746E-09,-7.0707E-10,-5.1660000000000006E-10,1.3535E-06,-1.3427E-06
-0.065,0,-6.2009E-09,-6.5118E-10,-5.2998000000000007E-10,1.354E-06,-1.3434000000000001E-06
-0.060000000000000005,0,-6.2174E-09,-6.0546E-10,-5.3377E-10,1.3534E-06,-1.3436000000000002E-06
-0.055,0,-6.2374E-09,-5.6822E-10,-5.4633E-10,1.3538E-06,-1.3437000000000002E-06
-0.05,0,-6.2362E-09,-5.2899000000000005E-10,-5.4794000000000007E-10,1.3541E-06,-1.3440000000000002E-06
-0.045000000000000005,0,-6.2449E-09,-4.8335E-10,-5.5172E-10,1.3542E-06,-1.3438000000000002E-06
-0.04,0,-6.2611E-09,-4.4816000000000003E-10,-5.5961E-10,1.3549000000000002E-06,-1.3445000000000002E-06
-0.035,0,-6.273E-09,-4.2465000000000003E-10,-5.3083E-10,1.3563E-06,-1.3453E-06
-0.030000000000000002,0,-6.4355E-09,-3.9793000000000004E-10,-5.5235000000000006E-10,1.3550000000000002E-06,-1.345E-06
-0.025,0,-6.2843E-09,-3.6352000000000005E-10,-4.8212000000000009E-10,1.3555000000000002E-06,-1.3458E-06
-0.02,0,-6.2924E-09,-3.3399E-10,-5.741E-10,1.3556000000000002E-06,-1.3455E-06
-0.015000000000000001,0,-6.3087E-09,-3.1355E-10,-5.8313E-10,1.3566E-06,-1.3457E-06
-0.01,0,-6.3215E-09,-2.9510000000000005E-10,-5.6956E-10,1.3562E-06,-1.3461000000000001E-06
-0.005,0,-6.3277E-09,-2.7061E-10,-5.8279E-10,1.3562E-06,-1.3466000000000002E-06
0,0,-6.3218E-09,-2.478E-10,-5.7803E-10,1.3571E-06,-1.3469000000000002E-06
0.005,0,-6.3549E-09,-2.3227000000000002E-10,-5.8929E-10,1.3565E-06,-1.3469000000000002E-06
0.01,0,-6.3589E-09,-2.1858E-10,-5.8706E-10,1.3566E-06,-1.3463000000000001E-06
0.015000000000000001,0,-6.3611E-09,-1.9772000000000002E-10,-5.8478E-10,1.3572000000000001E-06,-1.3467000000000002E-06
0.02,0,-6.3961E-09,-1.7386E-10,-5.8005000000000008E-10,1.3568E-06,-1.3475000000000002E-06
0.025,0,-6.4079E-09,-1.6057000000000002E-10,-5.6813000000000008E-10,1.3574000000000001E-06,-1.3474000000000002E-06
0.030000000000000002,0,-6.4164E-09,-1.4956000000000002E-10,-5.5575000000000007E-10,1.3575000000000001E-06,-1.3473000000000002E-06
0.035,0,-6.4287E-09,-1.3197E-10,-5.4607000000000006E-10,1.3578000000000002E-06,-1.3482E-06
0.04,0,-6.4272E-09,-1.1021000000000001E-10,-5.2401E-10,1.3579000000000002E-06,-1.3473000000000002E-06
0.045000000000000005,0,-6.4734E-09,-9.313E-11,-5.0923E-10,1.3585000000000002E-06,-1.3482E-06
0.05,0,-6.4891E-09,-8.225E-11,-4.9228000000000008E-10,1.3577000000000002E-06,-1.3484E-06
0.055,0,-6.5325E-09,-6.746E-11,-4.4724000000000005E-10,1.3576000000000001E-06,-1.3485E-06
0.060000000000000005,0,-6.5741E-09,-4.9320000000000004E-11,-4.3673000000000005E-10,1.3586000000000002E-06,-1.3482E-06
0.065,0,-6.6341E-09,-3.4170000000000003E-11,-4.0345000000000004E-10,1.359E-06,-1.3491000000000001E-06
0.07,0,-6.6928E-09,-2.136E-11,-3.7808000000000005E-10,1.3595E-06,-1.3494000000000002E-06
0.075,0,-6.7601E-09,-4.6000000000000006E-12,-2.9393000000000004E-10,1.3596E-06,-1.3499000000000002E-06
0.08,0,-6.8087E-09,1.5920000000000002E-11,-2.9806E-10,1.3602000000000001E-06,-1.3505000000000002E-06
0.085,0,-6.9118E-09,3.599E-11,-1.9855000000000003E-10,1.3588000000000002E-06,-1.3491000000000001E-06
0.090000000000000011,0,-6.9812E-09,4.7580000000000005E-11,-1.4934000000000002E-10,1.3602000000000001E-06,-1.3495000000000002E-06
0.095,0,-7.0977E-09,6.1630000000000011E-11,-3.328E-11,1.3597E-06,-1.3502000000000002E-06
0.1,0,-7.2061E-09,8.5130000000000007E-11,5.851E-11,1.3594E-06,-1.3494000000000002E-06
0.10500000000000001,0,-7.3679E-09,1.0789000000000002E-10,1.6704000000000003E-10,1.3611000000000002E-06,-1.3509E-06
0.11,0,-7.49E-09,1.2162000000000002E-10,3.3636E-10,1.3601000000000001E-06,-1.3501000000000002E-06
0.115,0,-7.7524E-09,1.3881E-10,5.0927E-10,1.3602000000000001E-06,-1.3502000000000002E-06
0.12000000000000001,0,-7.9531E-09,1.6487000000000002E-10,7.6018000000000006E-10,1.3600000000000001E-06,-1.3502000000000002E-06
0.125,0,-8.1895E-09,1.8974E-10,1.01008E-09,1.3606000000000002E-06,-1.3505000000000002E-06
0.13,0,-8.3796E-09,2.0841E-10,1.15008E-09,1.3601000000000001E-06,-1.3507E-06
0.135,0,-6.1579E-09,2.3056000000000003E-10,1.5001E-09,1.3606000000000002E-06,-1.3518000000000001E-06
0.14,0,-9.2888E-09,2.5566E-10,2.0029E-09,1.3610000000000002E-06,-1.3513E-06
0.14500000000000002,0,-9.8477E-09,2.8626E-10,2.5588E-09,1.3614000000000002E-06,-1.3516000000000001E-06
0.15,0,-1.05321E-08,3.0965E-10,3.2871E-09,1.3611000000000002E-06,-1.3520000000000001E-06
0.155,0,-1.1291E-08,3.3146E-10,3.9968E-09,1.362E-06,-1.3524000000000002E-06
0.16,0,-1.14584E-08,3.6325E-10,4.5886E-09,1.3617000000000002E-06,-1.3513E-06
0.165,0,-1.3274799999999999E-08,4.0129E-10,6.011E-09,1.3623E-06,-1.3531000000000002E-06
0.17,0,-1.4463799999999999E-08,4.3241E-10,7.2908E-09,1.3623E-06,-1.3519000000000001E-06
0.17500000000000002,0,-1.5797E-08,4.6577E-10,8.5609E-09,1.3627E-06,-1.3529000000000002E-06
0.18000000000000002,0,-1.7618999999999997E-08,4.9678E-10,1.00439E-08,1.3629000000000001E-06,-1.3522000000000002E-06
0.185,0,-1.8990999999999998E-08,5.283E-10,1.15008E-08,1.3621E-06,-1.3526000000000002E-06
0.19,0,-1.97456E-08,5.7683000000000006E-10,1.2647999999999999E-08,1.3621E-06,-1.3529000000000002E-06
0.195,0,-2.4100199999999998E-08,6.0359000000000008E-10,1.5661999999999998E-08,1.3627E-06,-1.3525000000000002E-06
0.2,0,-2.6535999999999997E-08,6.4944000000000009E-10,1.95342E-08,1.3632000000000001E-06,-1.3528000000000002E-06
0.20500000000000002,0,-2.9282799999999997E-08,6.9139E-10,2.3016E-08,1.3633000000000001E-06,-1.3536E-06
0.21000000000000002,0,-3.35478E-08,7.3948E-10,2.7603199999999997E-08,1.3630000000000001E-06,-1.3531000000000002E-06
0.215,0,-3.9705799999999994E-08,7.8743E-10,3.1842599999999994E-08,1.3634000000000002E-06,-1.3537E-06
0.22,0,-4.7536799999999993E-08,8.402900000000001E-10,4.0134999999999995E-08,1.3629000000000001E-06,-1.3533000000000002E-06
0.225,0,-5.4051999999999993E-08,8.8906E-10,4.9937399999999994E-08,1.3637000000000002E-06,-1.3535E-06
0.23,0,-6.607919999999999E-08,9.4692E-10,5.7094199999999993E-08,1.3633000000000001E-06,-1.3537E-06
0.23500000000000001,0,-7.9434599999999988E-08,1.0017900000000001E-09,6.9983599999999991E-08,1.3639000000000002E-06,-1.3539E-06
0.24000000000000002,0,-9.0445999999999988E-08,1.0601300000000001E-09,8.4150399999999991E-08,1.3634000000000002E-06,-1.3538E-06
0.24500000000000002,0,-1.172718E-07,1.1398E-09,1.022E-07,1.3634000000000002E-06,-1.3545000000000001E-06
0.25,0,-1.3472E-07,1.2069E-09,1.2552E-07,1.3642000000000002E-06,-1.3548000000000001E-06
0.255,0,-1.6096E-07,1.2699E-09,1.5227999999999999E-07,1.3652E-06,-1.3545000000000001E-06
0.26,0,-1.9202E-07,1.3486E-09,1.8285999999999998E-07,1.3642000000000002E-06,-1.3547000000000001E-06
0.265,0,-2.3916E-07,1.4324E-09,2.2828E-07,1.3652E-06,-1.3547000000000001E-06
0.27,0,-2.8415999999999997E-07,1.5049E-09,2.7914E-07,1.3643000000000002E-06,-1.3552000000000002E-06
0.275,0,-3.5652E-07,1.5925E-09,3.4346E-07,1.3649E-06,-1.3555000000000002E-06
0.28,0,-4.2046E-07,1.687E-09,4.0976E-07,1.3643000000000002E-06,-1.3553000000000002E-06
0.28500000000000003,0,-5.0369999999999994E-07,1.7774E-09,4.9802E-07,1.3648E-06,-1.3551000000000002E-06
0.29000000000000004,0,-6.0712E-07,1.8868E-09,6.0071999999999994E-07,1.3652E-06,-1.3555000000000002E-06
0.29500000000000004,0,-7.3222E-07,1.9997E-09,7.3486E-07,1.3651E-06,-1.3547000000000001E-06
0.3,0,-8.6146E-07,2.1053E-09,8.6276E-07,1.3652E-06,-1.3560000000000002E-06
0.305,0,-1.00874E-06,2.2361E-09,1.02012E-06,1.3649E-06,-1.3557000000000002E-06
0.31,0,-1.15942E-06,2.356E-09,1.2984000000000001E-06,1.3652E-06,-1.3560000000000002E-06
0.315,0,-1.5079000000000002E-06,2.4954E-09,1.5180000000000001E-06,1.3658000000000001E-06,-1.3562E-06
0.32,0,-1.7835000000000002E-06,2.6474E-09,1.8177000000000002E-06,1.3660000000000001E-06,-1.3557000000000002E-06
0.325,0,-2.0961E-06,2.8001E-09,2.0695000000000003E-06,1.3667000000000002E-06,-1.3564E-06
0.33,0,-2.4800000000000004E-06,2.9579E-09,2.4114000000000003E-06,1.3661000000000001E-06,-1.3561000000000002E-06
0.335,0,-2.8528000000000005E-06,3.14E-09,2.7945E-06,1.3665000000000002E-06,-1.3561000000000002E-06
0.34,0,-3.2151000000000004E-06,3.3326E-09,3.1645000000000004E-06,1.3663000000000002E-06,-1.3569E-06
0.34500000000000003,0,-3.7227000000000004E-06,3.5275E-09,3.6905000000000005E-06,1.3668000000000002E-06,-1.3564E-06
0.35000000000000003,0,-4.2973E-06,3.7385E-09,4.1503000000000007E-06,1.3667000000000002E-06,-1.3575000000000001E-06
0.35500000000000004,0,-4.859E-06,3.9762E-09,4.796E-06,1.3669000000000002E-06,-1.3572000000000001E-06
0.36000000000000004,0,-5.4125E-06,4.2244E-09,5.5344000000000007E-06,1.3673000000000002E-06,-1.3574000000000001E-06
0.365,0,-6.1272E-06,4.4857E-09,6.1508000000000005E-06,1.3672000000000002E-06,-1.3573000000000001E-06
0.37,0,-6.8981000000000009E-06,4.7616E-09,6.8513000000000008E-06,1.3674000000000002E-06,-1.3574000000000001E-06
0.375,0,-7.7329E-06,5.0611E-09,7.6056000000000005E-06,1.3665000000000002E-06,-1.3571E-06
0.38,0,-8.613300000000001E-06,5.3959E-09,8.5154000000000015E-06,1.3662000000000002E-06,-1.3571E-06
0.385,0,-9.5787E-06,5.7024E-09,9.4761E-06,1.3667000000000002E-06,-1.357E-06
0.39,0,-1.0662500000000002E-05,6.0478E-09,1.0738000000000001E-05,1.3670000000000002E-06,-1.3574000000000001E-06
0.395,0,-1.1511600000000002E-05,6.421E-09,1.1500900000000002E-05,1.3668000000000002E-06,-1.3567E-06
0.4,0,-1.17196E-05,6.8093E-09,1.293E-05,1.3666000000000002E-06,-1.3574000000000001E-06
0.405,0,-1.3692E-05,7.2575E-09,1.4200000000000001E-05,1.3665000000000002E-06,-1.357E-06
0.41000000000000003,0,-1.543E-05,7.6965E-09,1.5424E-05,1.3670000000000002E-06,-1.3573000000000001E-06
0.41500000000000004,0,-1.6758E-05,8.1502E-09,1.6818E-05,1.3678E-06,-1.3576000000000001E-06
0.42000000000000004,0,-1.8318E-05,8.5863E-09,1.8338E-05,1.3663000000000002E-06,-1.3571E-06
0.42500000000000004,0,-1.9624E-05,9.1051E-09,1.9608E-05,1.3664000000000002E-06,-1.3585000000000002E-06
0.43,0,-2.1118E-05,9.5903E-09,2.1210000000000002E-05,1.3671000000000002E-06,-1.3586000000000002E-06
0.435,0,-2.3174000000000002E-05,1.01349E-08,2.3086000000000002E-05,1.3676E-06,-1.3585000000000002E-06
0.44,0,-2.4554000000000002E-05,1.07095E-08,2.4334E-05,1.3672000000000002E-06,-1.3582000000000002E-06
0.445,0,-2.6264E-05,1.12718E-08,2.6018E-05,1.368E-06,-1.3585000000000002E-06
0.45,0,-2.7564000000000002E-05,1.1931E-08,2.7724E-05,1.3679E-06,-1.3584000000000002E-06
0.455,0,-2.8682E-05,1.2557399999999998E-08,2.9120000000000002E-05,1.3681E-06,-1.3581000000000002E-06
0.46,0,-2.9998E-05,1.3171999999999999E-08,3.1044E-05,1.3674000000000002E-06,-1.3585000000000002E-06
0.465,0,-3.2044E-05,1.3828599999999999E-08,3.31E-05,1.3676E-06,-1.3584000000000002E-06
0.47000000000000003,0,-3.3612E-05,1.4494399999999999E-08,3.4672E-05,1.3666000000000002E-06,-1.3583000000000002E-06
0.47500000000000003,0,-3.5550000000000004E-05,1.52028E-08,3.641E-05,1.3672000000000002E-06,-1.3582000000000002E-06
0.48000000000000004,0,-3.7434E-05,1.5958E-08,3.825E-05,1.3673000000000002E-06,-1.3580000000000002E-06
0.48500000000000004,0,-3.897E-05,1.66878E-08,4.0032E-05,1.3674000000000002E-06,-1.3580000000000002E-06
0.49000000000000005,0,-4.0978E-05,1.7464799999999997E-08,4.1898000000000004E-05,1.3679E-06,-1.3584000000000002E-06
0.49500000000000005,0,-4.2766000000000004E-05,1.8269399999999998E-08,4.3506E-05,1.3686000000000001E-06,-1.3586000000000002E-06
0.5,0,-4.4396E-05,1.9089999999999998E-08,4.5342E-05,1.3686000000000001E-06,-1.3584000000000002E-06
0.505,0,-4.652E-05,1.9941999999999998E-08,4.7136000000000004E-05,1.3686000000000001E-06,-1.3589000000000002E-06
0.51,0,-4.8072E-05,2.0822399999999998E-08,4.8954E-05,1.3682E-06,-1.3591E-06
0.515,0,-4.9728E-05,2.17766E-08,5.0722E-05,1.3685000000000001E-06,-1.3589000000000002E-06
0.52,0,-5.1718E-05,2.2692399999999997E-08,5.2050000000000005E-05,1.3693000000000002E-06,-1.359E-06
0.525,0,-5.3692E-05,2.3676399999999998E-08,5.4276E-05,1.3690000000000002E-06,-1.3588000000000002E-06
0.53,0,-5.5206E-05,2.46962E-08,5.5912E-05,1.3683E-06,-1.3586000000000002E-06
0.535,0,-5.7048E-05,2.5725599999999996E-08,5.7696000000000005E-05,1.3673000000000002E-06,-1.3584000000000002E-06
0.54,0,-5.8514E-05,2.6802599999999997E-08,5.9224E-05,1.3675E-06,-1.3583000000000002E-06
0.545,0,-6.0438E-05,2.79068E-08,6.102E-05,1.3685000000000001E-06,-1.359E-06
0.55,0,-6.1650000000000008E-05,2.9051399999999998E-08,6.2494E-05,1.3678E-06,-1.3582000000000002E-06
0.555,0,-6.3232000000000007E-05,3.02508E-08,6.4188E-05,1.3694000000000002E-06,-1.3586000000000002E-06
0.56,0,-6.5222E-05,3.15278E-08,6.5766000000000007E-05,1.3685000000000001E-06,-1.3591E-06
0.56500000000000006,0,-6.6552E-05,3.2785E-08,6.7232E-05,1.3686000000000001E-06,-1.3596E-06
0.57000000000000006,0,-6.8414E-05,3.4129999999999995E-08,6.9186E-05,1.368E-06,-1.3594E-06
0.57500000000000007,0,-6.9864000000000007E-05,3.55352E-08,7.0624000000000007E-05,1.3693000000000002E-06,-1.3601000000000001E-06
0.58000000000000007,0,-7.1604E-05,3.70472E-08,7.2084E-05,1.3687000000000001E-06,-1.3598E-06
0.58500000000000008,0,-7.2268E-05,3.84756E-08,7.312E-05,1.3688000000000001E-06,-1.3597E-06
0.59000000000000008,0,-7.4112E-05,4.00386E-08,7.4664E-05,1.3686000000000001E-06,-1.3593E-06
0.595,0,-7.5354E-05,4.1682199999999993E-08,7.6056E-05,1.3689000000000001E-06,-1.3599E-06
0.6,0,-7.7108000000000008E-05,4.3388799999999995E-08,7.7804E-05,1.3691000000000002E-06,-1.359E-06
0.605,0,-7.8698E-05,4.51362E-08,7.8914E-05,1.3685000000000001E-06,-1.3600000000000001E-06
0.61,0,-7.906E-05,4.7001E-08,7.9774E-05,1.3690000000000002E-06,-1.3599E-06
0.615,0,-8.0326E-05,4.8915799999999995E-08,8.1132000000000009E-05,1.3694000000000002E-06,-1.3599E-06
0.62,0,-8.2346E-05,5.0900999999999994E-08,8.2824E-05,1.3697000000000002E-06,-1.3601000000000001E-06
0.625,0,-8.3022E-05,5.2994399999999993E-08,8.3854E-05,1.3696000000000002E-06,-1.3601000000000001E-06
0.63,0,-8.491E-05,5.51962E-08,8.5194E-05,1.3691000000000002E-06,-1.3599E-06
0.635,0,-8.5926E-05,5.7426199999999992E-08,8.6330000000000009E-05,1.3692000000000002E-06,-1.3599E-06
0.64,0,-8.7028000000000008E-05,5.9805599999999991E-08,8.7584000000000007E-05,1.3689000000000001E-06,-1.3592E-06
0.645,0,-8.7896E-05,6.2303E-08,8.8676E-05,1.3692000000000002E-06,-1.3591E-06
0.65,0,-8.9522E-05,6.4855399999999989E-08,8.9630000000000008E-05,1.3698000000000002E-06,-1.3592E-06
0.655,0,-8.9836E-05,6.7590599999999991E-08,9.066E-05,1.3689000000000001E-06,-1.3598E-06
0.66,0,-9.0940000000000007E-05,7.0398399999999988E-08,9.1458E-05,1.3691000000000002E-06,-1.3595E-06
0.665,0,-9.1984E-05,7.3354399999999991E-08,9.2346E-05,1.3689000000000001E-06,-1.3596E-06
0.67,0,-9.2928E-05,7.64458E-08,9.361E-05,1.3685000000000001E-06,-1.3603000000000001E-06
0.675,0,-9.4406E-05,7.9663999999999991E-08,9.4516E-05,1.3698000000000002E-06,-1.3598E-06
0.68,0,-9.486600000000001E-05,8.2997599999999991E-08,9.526800000000001E-05,1.3689000000000001E-06,-1.3601000000000001E-06
0.685,0,-9.6346E-05,8.65584E-08,9.6818000000000007E-05,1.3690000000000002E-06,-1.3592E-06
0.69000000000000006,0,-9.766000000000001E-05,9.01828E-08,9.7912000000000007E-05,1.3692000000000002E-06,-1.3604000000000001E-06
0.69500000000000006,0,-9.8108E-05,9.4006799999999992E-08,9.8528E-05,1.3694000000000002E-06,-1.3600000000000001E-06
0.70000000000000007,0,-9.8862E-05,9.8051E-08,9.9334000000000008E-05,1.3688000000000001E-06,-1.3598E-06
0.70500000000000007,0,-0.000100198,1.0222439999999999E-07,0.00010090400000000001,1.3695000000000002E-06,-1.3598E-06
0.71000000000000008,0,-0.000100878,1.066794E-07,0.000101388,1.3689000000000001E-06,-1.3598E-06
0.71500000000000008,0,-0.00010167000000000001,1.1126099999999999E-07,0.000101878,1.3685000000000001E-06,-1.3600000000000001E-06
0.72000000000000008,0,-0.00010309800000000001,1.1602E-07,0.000103088,1.3691000000000002E-06,-1.3601000000000001E-06
0.72500000000000009,0,-0.000103332,1.2106E-07,0.000103688,1.3695000000000002E-06,-1.3602000000000001E-06
0.73,0,-0.000103802,1.265E-07,0.00010415,1.3700000000000002E-06,-1.3602000000000001E-06
0.735,0,-0.000104654,1.3194E-07,0.00010455000000000001,1.3694000000000002E-06,-1.3599E-06
0.74,0,-0.000105124,1.3786E-07,0.000105092,1.3699000000000002E-06,-1.3601000000000001E-06
0.745,0,-0.00010607200000000001,1.4389999999999999E-07,0.00010589800000000001,1.3685000000000001E-06,-1.3602000000000001E-06
0.75,0,-0.000106536,1.5038E-07,0.000106574,1.3694000000000002E-06,-1.3604000000000001E-06
0.755,0,-0.000107334,1.5687999999999999E-07,0.000107108,1.3691000000000002E-06,-1.3595E-06
0.76,0,-0.000108028,1.6404E-07,0.000107986,1.3689000000000001E-06,-1.3601000000000001E-06
0.765,0,-0.000108632,1.713E-07,0.000108558,1.3692000000000002E-06,-1.3606000000000002E-06
0.77,0,-0.000109216,1.7902E-07,0.00010907,1.3700000000000002E-06,-1.3601000000000001E-06
0.775,0,-0.00010944000000000001,1.8706E-07,0.000109382,1.3695000000000002E-06,-1.3607000000000002E-06
0.78,0,-0.000110734,1.9558E-07,0.00011052800000000001,1.3693000000000002E-06,-1.3611000000000002E-06
0.785,0,-0.000111404,2.0438E-07,0.000111336,1.3696000000000002E-06,-1.3608000000000002E-06
0.79,0,-0.0001121,2.1371999999999998E-07,0.00011207200000000001,1.3688000000000001E-06,-1.3605000000000002E-06
0.795,0,-0.00011272,2.2346E-07,0.000112612,1.3702000000000002E-06,-1.3604000000000001E-06
0.8,0,-0.00011299,2.3362E-07,0.00011297600000000001,1.3696000000000002E-06,-1.3608000000000002E-06
0.805,0,-0.00011363000000000001,2.4458E-07,0.00011355000000000001,1.3692000000000002E-06,-1.3606000000000002E-06
0.81,0,-0.000114036,2.5574E-07,0.000113688,1.3698000000000002E-06,-1.3601000000000001E-06
0.81500000000000006,0,-0.000114782,2.6764E-07,0.000114504,1.3695000000000002E-06,-1.3601000000000001E-06
0.82000000000000006,0,-0.000115288,2.7998E-07,0.00011500200000000001,1.3696000000000002E-06,-1.3603000000000001E-06
0.82500000000000007,0,-0.000115298,2.932E-07,0.000115004,1.3696000000000002E-06,-1.3608000000000002E-06
0.83000000000000007,0,-0.00011531200000000001,3.0678E-07,0.000115004,1.3707E-06,-1.3610000000000002E-06
0.83500000000000008,0,-0.000115328,3.2134E-07,0.000115004,1.3699000000000002E-06,-1.3607000000000002E-06
0.84000000000000008,0,-0.000115344,3.3634E-07,0.000115004,1.3701000000000002E-06,-1.3617000000000002E-06
0.84500000000000008,0,-0.000115358,3.5254E-07,0.00012044,1.3704E-06,-1.3608000000000002E-06
0.85000000000000009,0,-0.00011842000000000001,3.6912E-07,0.00011856,1.3713000000000001E-06,-1.362E-06
0.85500000000000009,0,-0.00011874,3.8674E-07,0.00011832,1.3711E-06,-1.3618000000000002E-06
0.86,0,-0.00011856,4.0488E-07,0.00011898,1.3704E-06,-1.3607000000000002E-06
0.865,0,-0.00012188,4.2462E-07,0.00012240000000000002,1.3705E-06,-1.3611000000000002E-06
0.87,0,-0.0001225,4.4446E-07,0.00012338,1.3705E-06,-1.3613000000000002E-06
0.875,0,-0.00012262000000000002,4.6595999999999997E-07,0.00011918000000000001,1.3705E-06,-1.3612000000000002E-06
0.88,0,-0.00012482000000000001,4.8814E-07,0.00012238,1.3709E-06,-1.3616000000000002E-06
0.885,0,-0.00012440000000000002,5.12E-07,0.00012402,1.3706E-06,-1.3617000000000002E-06
0.89,0,-0.00012312,5.365E-07,0.00012338,1.3700000000000002E-06,-1.3607000000000002E-06
0.895,0,-0.00012434000000000002,5.6236E-07,0.00012322,1.3705E-06,-1.3619E-06
0.9,0,-0.00012322,5.898E-07,0.00012384,1.3701000000000002E-06,-1.3615000000000002E-06
-0.3,0.15,3.87196E-08,-4.8961399999999993E-08,-3.8672799999999994E-08,1.3696000000000002E-06,-1.3190000000000002E-06
-0.29500000000000004,0.15,3.91516E-08,-4.4265799999999997E-08,-3.8963599999999996E-08,1.3696000000000002E-06,-1.3229E-06
-0.29000000000000004,0.15,3.9255199999999994E-08,-4.0143E-08,-3.92028E-08,1.3702000000000002E-06,-1.3274000000000002E-06
-0.28500000000000003,0.15,3.9413599999999996E-08,-3.64866E-08,-3.9496999999999993E-08,1.3699000000000002E-06,-1.3309E-06
-0.28,0.15,3.95984E-08,-3.3084399999999995E-08,-3.9737999999999995E-08,1.3701000000000002E-06,-1.3342E-06
-0.275,0.15,3.9695799999999996E-08,-3.00796E-08,-4.00276E-08,1.3697000000000002E-06,-1.3366E-06
-0.27,0.15,3.98126E-08,-2.7407199999999996E-08,-4.0236799999999994E-08,1.3690000000000002E-06,-1.3383000000000002E-06
-0.265,0.15,3.9907999999999996E-08,-2.49188E-08,-4.0489799999999996E-08,1.3692000000000002E-06,-1.3408000000000002E-06
-0.26,0.15,4.0027E-08,-2.2686199999999996E-08,-4.07942E-08,1.3689000000000001E-06,-1.3436000000000002E-06
-0.255,0.15,4.01976E-08,-2.0667199999999997E-08,-4.1029199999999994E-08,1.3695000000000002E-06,-1.3451E-06
-0.25,0.15,4.0425399999999995E-08,-1.8823199999999997E-08,-4.1341999999999994E-08,1.3696000000000002E-06,-1.3469000000000002E-06
-0.24500000000000002,0.15,4.0624999999999995E-08,-1.71548E-08,-4.1573E-08,1.3695000000000002E-06,-1.3488000000000001E-06
-0.24000000000000002,0.15,4.0747599999999994E-08,-1.5699999999999998E-08,-4.1754799999999995E-08,1.3704E-06,-1.3509E-06
-0.23500000000000001,0.15,4.0854199999999994E-08,-1.4341599999999999E-08,-4.1997599999999995E-08,1.3695000000000002E-06,-1.3511E-06
-0.23,0.15,4.0984E-08,-1.3081599999999999E-08,-4.2172999999999997E-08,1.3698000000000002E-06,-1.3525000000000002E-06
-0.225,0.15,4.1021999999999995E-08,-1.1961399999999999E-08,-4.2457599999999994E-08,1.3692000000000002E-06,-1.3531000000000002E-06
-0.22,0.15,4.1148E-08,-1.0971199999999999E-08,-4.25568E-08,1.3699000000000002E-06,-1.3547000000000001E-06
-0.215,0.15,4.12236E-08,-1.00516E-08,-4.2744199999999993E-08,1.3694000000000002E-06,-1.3558000000000002E-06
-0.21000000000000002,0.15,4.14318E-08,-9.2317E-09,-4.31134E-08,1.3696000000000002E-06,-1.3555000000000002E-06
-0.20500000000000002,0.15,4.16458E-08,-8.4762E-09,-4.3298199999999993E-08,1.3701000000000002E-06,-1.3571E-06
-0.2,0.15,4.1808399999999995E-08,-7.7734E-09,-4.3584199999999993E-08,1.3694000000000002E-06,-1.3571E-06
-0.195,0.15,4.2047799999999996E-08,-7.1514E-09,-4.3919199999999995E-08,1.3699000000000002E-06,-1.3576000000000001E-06
-0.19,0.15,4.2249799999999994E-08,-6.561E-09,-4.41574E-08,1.3690000000000002E-06,-1.3582000000000002E-06
-0.185,0.15,4.23134E-08,-6.0596E-09,-4.4315599999999996E-08,1.3704E-06,-1.3595E-06
-0.18000000000000002,0.15,4.2369999999999995E-08,-5.5969E-09,-4.44576E-08,1.3697000000000002E-06,-1.3592E-06
-0.17500000000000002,0.15,4.2497999999999994E-08,-5.1647E-09,-4.4684999999999993E-08,1.3698000000000002E-06,-1.3599E-06
-0.17,0.15,4.26214E-08,-4.7655E-09,-4.48902E-08,1.3701000000000002E-06,-1.3595E-06
-0.165,0.15,4.2813399999999996E-08,-4.3995E-09,-4.5034999999999993E-08,1.3704E-06,-1.3607000000000002E-06
-0.16,0.15,4.30112E-08,-4.0704E-09,-4.5265599999999995E-08,1.3705E-06,-1.3608000000000002E-06
-0.155,0.15,4.3159599999999996E-08,-3.7839E-09,-4.5514599999999993E-08,1.3709E-06,-1.3619E-06
-0.15,0.15,4.3289799999999995E-08,-3.5004E-09,-4.5773599999999995E-08,1.3702000000000002E-06,-1.3618000000000002E-06
-0.14500000000000002,0.15,4.34832E-08,-3.2544E-09,-4.6018799999999993E-08,1.3713000000000001E-06,-1.3618000000000002E-06
-0.14,0.15,4.36056E-08,-3.0208E-09,-4.61988E-08,1.3707E-06,-1.3632000000000001E-06
-0.135,0.15,4.3871799999999993E-08,-2.8116E-09,-4.6575999999999993E-08,1.3701000000000002E-06,-1.3624E-06
-0.13,0.15,4.4136399999999994E-08,-2.6123E-09,-4.6802399999999993E-08,1.3702000000000002E-06,-1.3625E-06
-0.125,0.15,4.4398399999999993E-08,-2.4328E-09,-4.7166999999999995E-08,1.3708E-06,-1.3626E-06
-0.12000000000000001,0.15,4.4416799999999996E-08,-2.279E-09,-4.7214199999999993E-08,1.371E-06,-1.3629000000000001E-06
-0.115,0.15,4.4548199999999994E-08,-2.1317E-09,-4.7578999999999992E-08,1.3716000000000001E-06,-1.3632000000000001E-06
-0.11,0.15,4.4802999999999994E-08,-1.9913E-09,-4.77568E-08,1.3713000000000001E-06,-1.3626E-06
-0.10500000000000001,0.15,4.5106599999999993E-08,-1.856E-09,-4.8064999999999994E-08,1.3711E-06,-1.3640000000000002E-06
-0.1,0.15,4.53458E-08,-1.7315E-09,-4.8333399999999995E-08,1.371E-06,-1.3634000000000002E-06
-0.095,0.15,4.56038E-08,-1.6227E-09,-4.8739199999999995E-08,1.3714000000000001E-06,-1.3645000000000002E-06
-0.090000000000000011,0.15,4.5757399999999993E-08,-1.5281E-09,-4.8845E-08,1.3720000000000002E-06,-1.3634000000000002E-06
-0.085,0.15,4.599E-08,-1.4366E-09,-4.90944E-08,1.3707E-06,-1.3638000000000002E-06
-0.08,0.15,4.6211199999999994E-08,-1.3461E-09,-4.9486199999999995E-08,1.3713000000000001E-06,-1.3641000000000002E-06
-0.075,0.15,4.6521599999999996E-08,-1.2592E-09,-4.96992E-08,1.3711E-06,-1.3637000000000002E-06
-0.07,0.15,4.67162E-08,-1.1906E-09,-5.0157799999999994E-08,1.3711E-06,-1.3640000000000002E-06
-0.065,0.15,4.7025399999999994E-08,-1.1228E-09,-5.035E-08,1.3708E-06,-1.3644000000000002E-06
-0.060000000000000005,0.15,4.7483799999999993E-08,-1.0534E-09,-5.07744E-08,1.3711E-06,-1.3637000000000002E-06
-0.055,0.15,4.7744599999999993E-08,-9.968E-10,-5.1155799999999994E-08,1.3711E-06,-1.3644000000000002E-06
-0.05,0.15,4.80816E-08,-9.4155000000000012E-10,-5.1449999999999994E-08,1.3715000000000001E-06,-1.3645000000000002E-06
-0.045000000000000005,0.15,4.8409399999999995E-08,-8.8663000000000007E-10,-5.18188E-08,1.3720000000000002E-06,-1.3643000000000002E-06
-0.04,0.15,4.87806E-08,-8.3537000000000008E-10,-5.2227799999999992E-08,1.371E-06,-1.3644000000000002E-06
-0.035,0.15,4.9168599999999993E-08,-7.9132E-10,-5.26632E-08,1.3717000000000001E-06,-1.3648E-06
-0.030000000000000002,0.15,4.9690199999999995E-08,-7.4293E-10,-5.3125399999999996E-08,1.3720000000000002E-06,-1.3647E-06
-0.025,0.15,5.0192599999999996E-08,-6.990400000000001E-10,-5.37766E-08,1.3716000000000001E-06,-1.3643000000000002E-06
-0.02,0.15,5.06388E-08,-6.600600000000001E-10,-5.4223199999999993E-08,1.3713000000000001E-06,-1.3647E-06
-0.015000000000000001,0.15,5.1363199999999992E-08,-6.2972000000000008E-10,-5.48856E-08,1.3716000000000001E-06,-1.3648E-06
-0.01,0.15,5.2045599999999993E-08,-5.9095E-10,-5.55402E-08,1.3720000000000002E-06,-1.3642000000000002E-06
-0.005,0.15,5.2902799999999996E-08,-5.5208E-10,-5.6438999999999993E-08,1.3714000000000001E-06,-1.3648E-06
0,0.15,5.3616599999999995E-08,-5.2292E-10,-5.73268E-08,1.3717000000000001E-06,-1.3640000000000002E-06
0.005,0.15,5.4711999999999994E-08,-4.9100000000000006E-10,-5.8378199999999993E-08,1.3713000000000001E-06,-1.3643000000000002E-06
0.01,0.15,5.5720199999999996E-08,-4.5951000000000005E-10,-5.9419199999999995E-08,1.3725000000000002E-06,-1.3643000000000002E-06
0.015000000000000001,0.15,5.6952799999999996E-08,-4.3047E-10,-6.056359999999999E-08,1.3719000000000002E-06,-1.3644000000000002E-06
0.02,0.15,5.8277799999999997E-08,-4.0657E-10,-6.1952E-08,1.3724000000000002E-06,-1.365E-06
0.025,0.15,5.9731199999999992E-08,-3.8022E-10,-6.33944E-08,1.3726000000000002E-06,-1.3653E-06
0.030000000000000002,0.15,6.1576E-08,-3.5212E-10,-6.5269799999999991E-08,1.3723000000000002E-06,-1.3642000000000002E-06
0.035,0.15,6.36252E-08,-3.2666000000000004E-10,-6.7390799999999987E-08,1.3725000000000002E-06,-1.3653E-06
0.04,0.15,6.59036E-08,-3.0054000000000003E-10,-6.97098E-08,1.3722000000000002E-06,-1.3652E-06
0.045000000000000005,0.15,6.8694399999999988E-08,-2.7365000000000003E-10,-7.25142E-08,1.3727000000000002E-06,-1.3659000000000001E-06
0.05,0.15,7.17016E-08,-2.508E-10,-7.56114E-08,1.3727000000000002E-06,-1.3660000000000001E-06
0.055,0.15,7.53992E-08,-2.2603000000000002E-10,-7.920799999999999E-08,1.3736E-06,-1.3668000000000002E-06
0.060000000000000005,0.15,7.9500999999999992E-08,-2.0959000000000002E-10,-8.3271999999999993E-08,1.3733E-06,-1.3663000000000002E-06
0.065,0.15,8.4246999999999987E-08,-1.8961E-10,-8.8105E-08,1.3738E-06,-1.3671000000000002E-06
0.07,0.15,8.98918E-08,-1.6660000000000002E-10,-9.3830199999999985E-08,1.3730000000000002E-06,-1.3663000000000002E-06
0.075,0.15,9.6450599999999986E-08,-1.4562E-10,-1.0036E-07,1.3729000000000002E-06,-1.3657000000000001E-06
0.08,0.15,1.0419999999999999E-07,-1.2937000000000001E-10,-1.0798719999999998E-07,1.3731E-06,-1.3663000000000002E-06
0.085,0.15,1.127822E-07,-1.0943E-10,-1.1680939999999999E-07,1.3729000000000002E-06,-1.3658000000000001E-06
0.090000000000000011,0.15,1.2312E-07,-8.666E-11,-1.271E-07,1.3730000000000002E-06,-1.3658000000000001E-06
0.095,0.15,1.352E-07,-7.675E-11,-1.3898E-07,1.3732E-06,-1.3667000000000002E-06
0.1,0.15,1.4922E-07,-5.31E-11,-1.5322E-07,1.3729000000000002E-06,-1.3662000000000002E-06
0.10500000000000001,0.15,1.6578E-07,-3.055E-11,-1.6972E-07,1.3733E-06,-1.3663000000000002E-06
0.11,0.15,1.8472E-07,-2.205E-11,-1.8896E-07,1.3728000000000002E-06,-1.3661000000000001E-06
0.115,0.15,2.0754E-07,1.117E-11,-2.1166E-07,1.3726000000000002E-06,-1.3662000000000002E-06
0.12000000000000001,0.15,2.3422E-07,2.602E-11,-2.3812E-07,1.3732E-06,-1.3665000000000002E-06
0.125,0.15,2.6556E-07,3.748E-11,-2.6935999999999997E-07,1.3732E-06,-1.3668000000000002E-06
0.13,0.15,3.0147999999999997E-07,6.305E-11,-3.0532E-07,1.3735E-06,-1.3667000000000002E-06
0.135,0.15,3.4438E-07,8.288E-11,-3.4936E-07,1.3733E-06,-1.3671000000000002E-06
0.14,0.15,3.9416E-07,1.0715000000000001E-10,-3.9762E-07,1.3733E-06,-1.3668000000000002E-06
0.14500000000000002,0.15,4.5252E-07,1.2919000000000002E-10,-4.5636E-07,1.3735E-06,-1.3668000000000002E-06
0.15,0.15,5.2118E-07,1.4484000000000001E-10,-5.2482E-07,1.3736E-06,-1.3679E-06
0.155,0.15,6.0272E-07,1.7385000000000003E-10,-6.06E-07,1.3748000000000002E-06,-1.3669000000000002E-06
0.16,0.15,6.9634E-07,1.9528000000000002E-10,-7.0014E-07,1.3744000000000001E-06,-1.3673000000000002E-06
0.165,0.15,8.0788E-07,2.1530000000000002E-10,-8.1252E-07,1.3738E-06,-1.3666000000000002E-06
0.17,0.15,9.3726E-07,2.4678E-10,-9.416E-07,1.3735E-06,-1.3665000000000002E-06
0.17500000000000002,0.15,1.09274E-06,2.6956E-10,-1.09596E-06,1.3737E-06,-1.3666000000000002E-06
0.18000000000000002,0.15,1.2717E-06,3.0057000000000003E-10,-1.2726000000000001E-06,1.3742000000000001E-06,-1.3669000000000002E-06
0.185,0.15,1.4822000000000002E-06,3.2142E-10,-1.4831000000000003E-06,1.3738E-06,-1.3671000000000002E-06
0.19,0.15,1.7322000000000001E-06,3.5276000000000003E-10,-1.7330000000000002E-06,1.3738E-06,-1.3672000000000002E-06
0.195,0.15,2.0205000000000004E-06,3.8268E-10,-2.0224000000000003E-06,1.3725000000000002E-06,-1.3672000000000002E-06
0.2,0.15,2.3634E-06,4.1498000000000005E-10,-2.3667E-06,1.3736E-06,-1.3667000000000002E-06
0.20500000000000002,0.15,2.7603000000000005E-06,4.5274000000000003E-10,-2.7625000000000002E-06,1.3733E-06,-1.3665000000000002E-06
0.21000000000000002,0.15,3.2346000000000003E-06,4.7953E-10,-3.2383000000000004E-06,1.3729000000000002E-06,-1.3665000000000002E-06
0.215,0.15,3.7853000000000004E-06,5.1286E-10,-3.7861000000000005E-06,1.374E-06,-1.3671000000000002E-06
0.22,0.15,4.4386E-06,5.5753E-10,-4.437E-06,1.3742000000000001E-06,-1.3669000000000002E-06
0.225,0.15,5.1954E-06,5.9318E-10,-5.1914000000000008E-06,1.3748000000000002E-06,-1.3672000000000002E-06
0.23,0.15,6.0903000000000008E-06,6.2602000000000008E-10,-6.0898000000000005E-06,1.3742000000000001E-06,-1.3677E-06
0.23500000000000001,0.15,7.1211E-06,6.7366E-10,-7.126800000000001E-06,1.374E-06,-1.3669000000000002E-06
0.24000000000000002,0.15,8.3556E-06,7.1697000000000006E-10,-8.3594000000000017E-06,1.3738E-06,-1.3676E-06
0.24500000000000002,0.15,9.7724000000000015E-06,7.5632E-10,-9.7765E-06,1.3738E-06,-1.3672000000000002E-06
0.25,0.15,1.1460400000000001E-05,8.0762E-10,-1.1472700000000001E-05,1.3744000000000001E-06,-1.3673000000000002E-06
0.255,0.15,1.3428000000000001E-05,8.549E-10,-1.3402E-05,1.3739E-06,-1.3678E-06
0.26,0.15,1.5716E-05,9.1371E-10,-1.5700000000000002E-05,1.3750000000000002E-06,-1.3678E-06
0.265,0.15,1.8378E-05,9.6717E-10,-1.8382E-05,1.3752000000000002E-06,-1.3684E-06
0.27,0.15,2.1456E-05,1.03186E-09,-2.146E-05,1.3750000000000002E-06,-1.3684E-06
0.275,0.15,2.5122E-05,1.0849600000000002E-09,-2.5128E-05,1.3757000000000002E-06,-1.3689000000000001E-06
0.28,0.15,2.9348E-05,1.1484E-09,-2.9334E-05,1.3753000000000002E-06,-1.3677E-06
0.28500000000000003,0.15,3.4268000000000005E-05,1.2204E-09,-3.4282E-05,1.3749000000000002E-06,-1.3684E-06
0.29000000000000004,0.15,3.999E-05,1.2973E-09,-3.9952E-05,1.3757000000000002E-06,-1.3693000000000002E-06
0.29500000000000004,0.15,4.6666000000000003E-05,1.3691E-09,-4.6632000000000003E-05,1.3757000000000002E-06,-1.3688000000000001E-06
0.3,0.15,5.4268E-05,1.4527E-09,-5.4296E-05,1.3762E-06,-1.3689000000000001E-06
0.305,0.15,6.3302E-05,1.5405E-09,-6.3334E-05,1.3757000000000002E-06,-1.3686000000000001E-06
0.31,0.15,7.3604000000000009E-05,1.6251E-09,-7.357E-05,1.3753000000000002E-06,-1.3683E-06
0.315,0.15,8.558E-05,1.7279E-09,-8.5528E-05,1.376E-06,-1.3687000000000001E-06
0.32,0.15,9.9076E-05,1.8354E-09,-9.9096E-05,1.3755000000000002E-06,-1.3690000000000002E-06
0.325,0.15,0.00011497200000000001,1.9411E-09,-0.00011493400000000001,1.3755000000000002E-06,-1.3688000000000001E-06
0.33,0.15,0.00013312,2.0638E-09,-0.0001328,1.3751000000000002E-06,-1.3692000000000002E-06
0.335,0.15,0.00015392000000000002,2.1971E-09,-0.00015368,1.3767E-06,-1.3692000000000002E-06
0.34,0.15,0.00017732000000000002,2.3225E-09,-0.00017712,1.3753000000000002E-06,-1.3693000000000002E-06
0.34500000000000003,0.15,0.00020448000000000002,2.4737E-09,-0.00020428000000000002,1.3766E-06,-1.3696000000000002E-06
0.35000000000000003,0.15,0.00023472,2.6234E-09,-0.00023438000000000002,1.3757000000000002E-06,-1.3687000000000001E-06
0.35500000000000004,0.15,0.00026940000000000004,2.7798E-09,-0.00026900000000000003,1.3763E-06,-1.3698000000000002E-06
0.36000000000000004,0.15,0.0003082,2.9592E-09,-0.00030788,1.3768E-06,-1.3703E-06
0.365,0.15,0.0003523,3.1349E-09,-0.00035178,1.3763E-06,-1.3704E-06
0.37,0.15,0.00040076,3.3224E-09,-0.00040060000000000003,1.3768E-06,-1.3697000000000002E-06
0.375,0.15,0.00045640000000000003,3.5367E-09,-0.00045616000000000005,1.3761E-06,-1.3690000000000002E-06
0.38,0.15,0.0005172,3.7475E-09,-0.0005167,1.3765E-06,-1.3702000000000002E-06
0.385,0.15,0.00058554000000000006,3.9702E-09,-0.00058538,1.3767E-06,-1.3705E-06
0.39,0.15,0.00066028000000000007,4.2152E-09,-0.00066022,1.3769000000000001E-06,-1.3700000000000002E-06
0.395,0.15,0.00074368,4.4697E-09,-0.00074324,1.3775000000000002E-06,-1.3700000000000002E-06
0.4,0.15,0.00083366000000000007,4.7292E-09,-0.00083332,1.3761E-06,-1.3706E-06
0.405,0.15,0.00093428,5.0162E-09,-0.00093418000000000006,1.3769000000000001E-06,-1.3699000000000002E-06
0.41000000000000003,0.15,0.0010418200000000002,5.2908999999999996E-09,-0.00104214,1.3764E-06,-1.3700000000000002E-06
0.41500000000000004,0.15,0.0011614,5.6009E-09,-0.00116124,1.3770000000000001E-06,-1.3702000000000002E-06
0.42000000000000004,0.15,0.0012882,5.9124E-09,-0.001288,1.3770000000000001E-06,-1.3703E-06
0.42500000000000004,0.15,0.0014278000000000001,6.2367E-09,-0.0014274000000000001,1.3768E-06,-1.3708E-06
0.43,0.15,0.001576,6.5776E-09,-0.001574,1.3775000000000002E-06,-1.3706E-06
0.435,0.15,0.0017354,6.9166E-09,-0.0017344,1.3768E-06,-1.3707E-06
0.44,0.15,0.0019044,7.2642E-09,-0.0019046,1.3775000000000002E-06,-1.3700000000000002E-06
0.445,0.15,0.002088,7.6324E-09,-0.0020876000000000002,1.3778000000000002E-06,-1.3708E-06
0.45,0.15,0.0022796,7.9989E-09,-0.0022786,1.3777000000000002E-06,-1.3706E-06
0.455,0.15,0.0024852,8.4003E-09,-0.0024852,1.3772000000000001E-06,-1.3703E-06
0.46,0.15,0.002699,8.7945E-09,-0.002699,1.3782000000000002E-06,-1.3705E-06
0.465,0.15,0.002928,9.1956E-09,-0.002926,1.3774000000000001E-06,-1.3703E-06
0.47000000000000003,0.15,0.0031642000000000003,9.6064E-09,-0.0031634000000000002,1.3777000000000002E-06,-1.3706E-06
0.47500000000000003,0.15,0.0034164,1.0042E-08,-0.0034152,1.3781000000000002E-06,-1.3713000000000001E-06
0.48000000000000004,0.15,0.0036754,1.04592E-08,-0.0036748,1.3785000000000002E-06,-1.3718000000000002E-06
0.48500000000000004,0.15,0.0039488,1.09103E-08,-0.0039474,1.3789E-06,-1.3720000000000002E-06
0.49000000000000005,0.15,0.0042292,1.13597E-08,-0.0042274,1.3782000000000002E-06,-1.3717000000000001E-06
