Repository: DecaMeron23/Caratterizzazione-Mosfet

# Studio della tolleranza alle radiazioni ionizzanti di MOSFET in tecnologia 28nm

## Tesi triennale d'Ingegneria Informatica

### Autori:

* Nicola Cattaneo
* Emilio Meroni

### Divisione Cartelle
* **Tesi** Cartella contenente il materiale per la produzione della tesi
* **Script Statiche** Cartella contentente tutti gli script per le analisi delle misure statiche.
* **Script Rumore** Cartella contentente tutti gli script per le analisi delle misure di rumore.
* **Misure Statiche** Cartella contenente le misure statiche
* **Misure Statiche** Cartella contenente le misure di rumore
* **Altri Script** Script di riferimento

File: Misure statiche/N4/Chip4NMOS_1Grad/N4-600-30-nf/id_vds.csv (part 1 of 3)
I/V Sweep,id_vds
RecordTime,02/21/2024 10:03:24
Device ID,
Count,1
Flag,
Remarks,
vd,vg,id,ig,is,iavdd,ignd
0,0,-6.6333E-09,-2.2332E-10,1.3900000000000001E-12,1.3343E-06,-1.3248000000000002E-06
0.005,0,-6.5971E-09,-2.2701000000000003E-10,1.025E-11,1.3360000000000002E-06,-1.3273000000000002E-06
0.01,0,-6.4395E-09,-2.2952000000000003E-10,6.6E-13,1.3380000000000002E-06,-1.3278000000000002E-06
0.015000000000000001,0,-6.2909E-09,-2.3268000000000002E-10,-7.4000000000000008E-13,1.3392000000000002E-06,-1.3296000000000002E-06
0.02,0,-6.169E-09,-2.3292E-10,-1.0220000000000001E-11,1.3406000000000001E-06,-1.3313E-06
0.025,0,-6.0416E-09,-2.3473000000000003E-10,8.64E-12,1.3413000000000002E-06,-1.3321000000000001E-06
0.030000000000000002,0,-5.9001E-09,-2.3612E-10,-2.3800000000000004E-12,1.343E-06,-1.3337E-06
0.035,0,-5.7842E-09,-2.3566000000000004E-10,4.1E-13,1.3433000000000001E-06,-1.3341E-06
0.04,0,-5.6687E-09,-2.3816000000000003E-10,-8.82E-12,1.3436000000000002E-06,-1.3352000000000002E-06
0.045000000000000005,0,-5.5425E-09,-2.4078E-10,5.5700000000000007E-12,1.3457E-06,-1.3365E-06
0.05,0,-5.4342E-09,-2.4461E-10,2.3000000000000003E-13,1.3459000000000001E-06,-1.3375000000000001E-06
0.055,0,-5.3306E-09,-2.4723000000000003E-10,3.5700000000000003E-12,1.3461000000000001E-06,-1.3374E-06
0.060000000000000005,0,-5.223E-09,-2.4674E-10,-1.0200000000000001E-11,1.3473000000000002E-06,-1.3388000000000002E-06
0.065,0,-5.1215E-09,-2.4855000000000004E-10,-3.3700000000000004E-12,1.3476000000000002E-06,-1.3388000000000002E-06
0.07,0,-5.0159E-09,-2.5197E-10,2.19E-12,1.3477E-06,-1.3391000000000002E-06
0.075,0,-4.9035E-09,-2.5344E-10,1.8000000000000002E-12,1.3481E-06,-1.3398E-06
0.08,0,-4.8016E-09,-2.5614E-10,-1.1000000000000001E-13,1.3479E-06,-1.3398E-06
0.085,0,-4.7085E-09,-2.5902E-10,-7.11E-12,1.3484E-06,-1.3410000000000002E-06
0.090000000000000011,0,-4.6046E-09,-2.6491E-10,2.3500000000000003E-12,1.3494000000000002E-06,-1.3414000000000002E-06
0.095,0,-4.5E-09,-2.6790000000000003E-10,5.1E-13,1.3503000000000002E-06,-1.3417000000000002E-06
0.1,0,-4.4002E-09,-2.7085E-10,3.85E-12,1.3505000000000002E-06,-1.3432000000000001E-06
0.10500000000000001,0,-4.3014E-09,-2.7443E-10,-5.2700000000000008E-12,1.3508E-06,-1.3434000000000001E-06
0.11,0,-4.1829E-09,-2.7638000000000003E-10,-2.01E-12,1.3519000000000001E-06,-1.3436000000000002E-06
0.115,0,-4.0985E-09,-2.7906E-10,-3.82E-12,1.3513E-06,-1.3439000000000002E-06
0.12000000000000001,0,-4.0063E-09,-2.822E-10,7.61E-12,1.3513E-06,-1.3445000000000002E-06
0.125,0,-3.9095E-09,-2.8507000000000003E-10,2.8400000000000004E-12,1.3517000000000001E-06,-1.3445000000000002E-06
0.13,0,-3.798E-09,-2.8897000000000004E-10,-5.09E-12,1.3523000000000002E-06,-1.3451E-06
0.135,0,-3.6971E-09,-2.9448E-10,-5.5E-12,1.3516000000000001E-06,-1.3455E-06
0.14,0,-3.6018E-09,-2.9932E-10,4.82E-12,1.3531000000000002E-06,-1.3453E-06
0.14500000000000002,0,-3.5042E-09,-3.0497000000000003E-10,5.9E-12,1.3532000000000002E-06,-1.3464000000000001E-06
0.15,0,-3.3986E-09,-3.1026E-10,-8.0000000000000013E-14,1.3535E-06,-1.3469000000000002E-06
0.155,0,-3.2994E-09,-3.1431E-10,-3.3E-12,1.3535E-06,-1.3475000000000002E-06
0.16,0,-3.1917E-09,-3.1886E-10,-2.7E-13,1.3539E-06,-1.3473000000000002E-06
0.165,0,-3.0963E-09,-3.2309E-10,1.3000000000000001E-12,1.3541E-06,-1.3478E-06
0.17,0,-2.995E-09,-3.2943E-10,4.79E-12,1.3550000000000002E-06,-1.3484E-06
0.17500000000000002,0,-2.893E-09,-3.3454E-10,-3.4500000000000004E-12,1.3544000000000001E-06,-1.3484E-06
0.18000000000000002,0,-2.7935E-09,-3.4023E-10,-9.1000000000000016E-13,1.3545000000000001E-06,-1.3488000000000001E-06
0.185,0,-2.6919E-09,-3.4894000000000004E-10,1.59E-12,1.3549000000000002E-06,-1.3488000000000001E-06
0.19,0,-2.5898E-09,-3.5560000000000004E-10,8.480000000000001E-12,1.3550000000000002E-06,-1.3491000000000001E-06
0.195,0,-2.4877E-09,-3.6268000000000003E-10,-5.89E-12,1.3559000000000002E-06,-1.3497000000000002E-06
0.2,0,-2.383E-09,-3.6808000000000004E-10,-4.52E-12,1.3551000000000002E-06,-1.3493000000000002E-06
0.20500000000000002,0,-2.2737E-09,-3.7482E-10,-2.24E-12,1.3562E-06,-1.3504000000000002E-06
0.21000000000000002,0,-2.1707E-09,-3.8173000000000004E-10,-2.19E-12,1.3564E-06,-1.351E-06
0.215,0,-2.0718E-09,-3.9021000000000004E-10,-2.7100000000000004E-12,1.3557000000000002E-06,-1.3505000000000002E-06
0.22,0,-1.9622E-09,-3.9758000000000004E-10,2.4500000000000003E-12,1.3558000000000002E-06,-1.3508E-06
0.225,0,-1.8526E-09,-4.0501000000000003E-10,5.6E-13,1.3559000000000002E-06,-1.3512E-06
0.23,0,-1.7422E-09,-4.1580000000000005E-10,-8.97E-12,1.3562E-06,-1.3514E-06
0.23500000000000001,0,-1.644E-09,-4.2557E-10,2.2200000000000002E-12,1.3568E-06,-1.3508E-06
0.24000000000000002,0,-1.5286E-09,-4.3607E-10,2.4300000000000003E-12,1.3563E-06,-1.3520000000000001E-06
0.24500000000000002,0,-1.4123E-09,-4.4730000000000005E-10,1.0500000000000001E-11,1.3575000000000001E-06,-1.3520000000000001E-06
0.25,0,-1.3024E-09,-4.5681000000000005E-10,-8.84E-12,1.3574000000000001E-06,-1.3520000000000001E-06
0.255,0,-1.1962E-09,-4.6746000000000006E-10,-3.8000000000000005E-13,1.3569E-06,-1.3528000000000002E-06
0.26,0,-1.0917E-09,-4.7733E-10,-2.34E-12,1.357E-06,-1.3528000000000002E-06
0.265,0,-9.6813E-10,-4.9015E-10,-4.07E-12,1.3581000000000002E-06,-1.3533000000000002E-06
0.27,0,-8.6036000000000012E-10,-5.0250000000000007E-10,1.0010000000000001E-11,1.3576000000000001E-06,-1.3531000000000002E-06
0.275,0,-7.3795E-10,-5.1376E-10,-6.6200000000000005E-12,1.3585000000000002E-06,-1.3544000000000001E-06
0.28,0,-6.2962E-10,-5.2494E-10,-1.4900000000000001E-12,1.3591E-06,-1.3550000000000002E-06
0.28500000000000003,0,-5.1044E-10,-5.3549000000000008E-10,-8.35E-12,1.3581000000000002E-06,-1.3549000000000002E-06
0.29000000000000004,0,-4.0430000000000004E-10,-5.5022000000000009E-10,1.3790000000000002E-11,1.3589000000000002E-06,-1.3548000000000001E-06
0.29500000000000004,0,-2.8716E-10,-5.6320000000000008E-10,1.7000000000000002E-12,1.3583000000000002E-06,-1.3550000000000002E-06
0.3,0,-1.5794E-10,-5.7376000000000009E-10,2.21E-12,1.3587000000000002E-06,-1.3548000000000001E-06
0.305,0,-4.349E-11,-5.8999E-10,-8.7100000000000015E-12,1.3582000000000002E-06,-1.3552000000000002E-06
0.31,0,7.447E-11,-6.0211E-10,3.82E-12,1.3591E-06,-1.3556000000000002E-06
0.315,0,1.8734000000000002E-10,-6.2072E-10,2.0500000000000004E-12,1.3596E-06,-1.3562E-06
0.32,0,3.1565000000000004E-10,-6.3386E-10,-7.61E-12,1.3586000000000002E-06,-1.3560000000000002E-06
0.325,0,4.312E-10,-6.5098000000000006E-10,4.6000000000000006E-13,1.359E-06,-1.3565E-06
0.33,0,5.6094E-10,-6.6647000000000008E-10,-3.0800000000000002E-12,1.3600000000000001E-06,-1.3562E-06
0.335,0,6.6513000000000006E-10,-6.8065E-10,4.31E-12,1.3591E-06,-1.3565E-06
0.34,0,7.9367E-10,-6.9753000000000007E-10,-5.95E-12,1.3592E-06,-1.3573000000000001E-06
0.34500000000000003,0,9.2274000000000006E-10,-7.147E-10,2.92E-12,1.3606000000000002E-06,-1.3576000000000001E-06
0.35000000000000003,0,1.0492E-09,-7.3468000000000009E-10,-2.74E-12,1.3607000000000002E-06,-1.3578000000000002E-06
0.35500000000000004,0,1.1739E-09,-7.5438E-10,-2.1500000000000003E-12,1.3609000000000002E-06,-1.3583000000000002E-06
0.36000000000000004,0,1.3066E-09,-7.7248000000000011E-10,-3.15E-12,1.3606000000000002E-06,-1.3585000000000002E-06
0.365,0,1.4277E-09,-7.9273E-10,1.404E-11,1.3608000000000002E-06,-1.3587000000000002E-06
0.37,0,1.5603E-09,-8.1348000000000007E-10,5.6E-13,1.3604000000000001E-06,-1.3584000000000002E-06
0.375,0,1.7739E-09,-8.3059E-10,-3.6200000000000003E-12,1.3604000000000001E-06,-1.3584000000000002E-06
0.38,0,1.821E-09,-8.5229000000000006E-10,-4.9600000000000007E-12,1.3599E-06,-1.3582000000000002E-06
0.385,0,1.9446E-09,-8.6876000000000011E-10,1.5600000000000002E-12,1.3601000000000001E-06,-1.3584000000000002E-06
0.39,0,2.081E-09,-8.8885000000000009E-10,8.2800000000000011E-12,1.3608000000000002E-06,-1.3591E-06
0.395,0,2.2206E-09,-9.1222000000000008E-10,-3.2E-12,1.3614000000000002E-06,-1.359E-06
0.4,0,2.3409E-09,-9.3582E-10,-3.7400000000000006E-12,1.3602000000000001E-06,-1.359E-06
0.405,0,2.4791E-09,-9.5943E-10,-5.7E-13,1.3608000000000002E-06,-1.3593E-06
0.41000000000000003,0,2.6189E-09,-9.8544E-10,9.8200000000000014E-12,1.3608000000000002E-06,-1.359E-06
0.41500000000000004,0,2.7649E-09,-1.01003E-09,5.64E-12,1.3614000000000002E-06,-1.3608000000000002E-06
0.42000000000000004,0,2.9137E-09,-1.0328E-09,-4.73E-12,1.3618000000000002E-06,-1.3605000000000002E-06
0.42500000000000004,0,3.049E-09,-1.05778E-09,-1.4310000000000002E-11,1.3615000000000002E-06,-1.3604000000000001E-06
0.43,0,3.1769E-09,-1.0834E-09,2.0200000000000003E-12,1.3613000000000002E-06,-1.3610000000000002E-06
0.435,0,3.3279E-09,-1.11139E-09,1.067E-11,1.3618000000000002E-06,-1.3609000000000002E-06
0.44,0,3.4639E-09,-1.13636E-09,-7.9000000000000007E-13,1.3622E-06,-1.3615000000000002E-06
0.445,0,3.6192E-09,-1.1663E-09,7.100000000000001E-13,1.3625E-06,-1.3618000000000002E-06
0.45,0,3.7616E-09,-1.1943E-09,2E-13,1.3626E-06,-1.3616000000000002E-06
0.455,0,3.8985E-09,-1.2206E-09,-2.49E-12,1.3621E-06,-1.362E-06
0.46,0,4.0443E-09,-1.2505E-09,4.6000000000000006E-13,1.3627E-06,-1.3625E-06
0.465,0,4.2033E-09,-1.2801E-09,1.21E-12,1.3629000000000001E-06,-1.3626E-06
0.47000000000000003,0,4.3445E-09,-1.31E-09,9.5E-13,1.3624E-06,-1.3621E-06
0.47500000000000003,0,4.5043E-09,-1.3455E-09,1.88E-12,1.3627E-06,-1.3632000000000001E-06
0.48000000000000004,0,4.6535E-09,-1.3752E-09,-3.1000000000000004E-13,1.3633000000000001E-06,-1.3637000000000002E-06
0.48500000000000004,0,4.8168E-09,-1.4082E-09,-2.24E-12,1.3630000000000001E-06,-1.3638000000000002E-06
0.49000000000000005,0,4.9642E-09,-1.4415E-09,-3.4400000000000003E-12,1.3626E-06,-1.3636000000000002E-06
0.49500000000000005,0,5.1196E-09,-1.4736E-09,4.1E-13,1.3631000000000001E-06,-1.3636000000000002E-06
0.5,0,5.2783E-09,-1.5108E-09,8.25E-12,1.3622E-06,-1.3644000000000002E-06
0.505,0,5.4252E-09,-1.5483E-09,3.0060000000000004E-11,1.3630000000000001E-06,-1.3641000000000002E-06
0.51,0,5.594E-09,-1.5872E-09,6.5800000000000008E-11,1.3641000000000002E-06,-1.3645000000000002E-06
0.515,0,5.7672E-09,-1.6204E-09,-3.211E-11,1.3637000000000002E-06,-1.3653E-06
0.52,0,5.913E-09,-1.6593E-09,-3.045E-11,1.3640000000000002E-06,-1.3657000000000001E-06
0.525,0,6.0609E-09,-1.6995E-09,5.8180000000000006E-11,1.3638000000000002E-06,-1.3658000000000001E-06
0.53,0,6.2596E-09,-1.7372E-09,3.872E-11,1.3645000000000002E-06,-1.3658000000000001E-06
0.535,0,6.4302E-09,-1.7704E-09,-7.0700000000000012E-11,1.3648E-06,-1.3660000000000001E-06
0.54,0,6.5615E-09,-1.8118E-09,-9.46E-12,1.3648E-06,-1.3662000000000002E-06
0.545,0,6.7176E-09,-1.8533E-09,4.2040000000000004E-11,1.3649E-06,-1.3665000000000002E-06
0.55,0,6.8588E-09,-1.894E-09,3.113E-11,1.3647E-06,-1.3665000000000002E-06
0.555,0,7.0962E-09,-1.936E-09,-3.7450000000000004E-11,1.3641000000000002E-06,-1.3661000000000001E-06
0.56,0,7.2663E-09,-1.9786E-09,-4.6480000000000004E-11,1.3649E-06,-1.3672000000000002E-06
0.56500000000000006,0,7.4061E-09,-2.024E-09,1.693E-11,1.365E-06,-1.3673000000000002E-06
0.57000000000000006,0,7.6035E-09,-2.0656E-09,6.113E-11,1.3646000000000002E-06,-1.3670000000000002E-06
0.57500000000000007,0,7.7859E-09,-2.1081E-09,-1.611E-11,1.3646000000000002E-06,-1.3676E-06
0.58000000000000007,0,7.9645E-09,-2.1516E-09,-5.576E-11,1.3646000000000002E-06,-1.3669000000000002E-06
0.58500000000000008,0,8.1299E-09,-2.2019E-09,1.332E-11,1.3655E-06,-1.3685000000000001E-06
0.59000000000000008,0,8.325E-09,-2.2531E-09,3.82E-11,1.3656E-06,-1.3692000000000002E-06
0.595,0,8.6928E-09,-2.3023E-09,-2.6700000000000002E-11,1.3648E-06,-1.3683E-06
0.6,0,8.6761E-09,-2.3486E-09,-5.371E-11,1.365E-06,-1.3682E-06
0.605,0,8.8435E-09,-2.3989E-09,1.4610000000000002E-11,1.3652E-06,-1.3684E-06
0.61,0,9.0308E-09,-2.4512E-09,4.7990000000000007E-11,1.3651E-06,-1.3691000000000002E-06
0.615,0,9.225E-09,-2.4977999999999998E-09,1.8200000000000002E-11,1.3649E-06,-1.3696000000000002E-06
0.62,0,9.4451E-09,-2.5466E-09,-1.5120000000000002E-11,1.3648E-06,-1.3695000000000002E-06
0.625,0,9.5961E-09,-2.6011E-09,2.9370000000000004E-11,1.3657000000000001E-06,-1.3703E-06
0.63,0,9.8096E-09,-2.6538E-09,3.5700000000000003E-11,1.3660000000000001E-06,-1.3698000000000002E-06
0.635,0,1.00312E-08,-2.7078E-09,1.17E-12,1.3668000000000002E-06,-1.3707E-06
0.64,0,1.0205E-08,-2.7589E-09,-3.241E-11,1.3660000000000001E-06,-1.3712E-06
0.645,0,1.039E-08,-2.8115E-09,-1.1600000000000001E-12,1.3660000000000001E-06,-1.3703E-06
0.65,0,1.05729E-08,-2.8682E-09,9.88E-12,1.3659000000000001E-06,-1.3709E-06
0.655,0,1.07916E-08,-2.9246E-09,-2.2370000000000003E-11,1.3659000000000001E-06,-1.3715000000000001E-06
0.66,0,1.09866E-08,-2.9845E-09,-2.7290000000000003E-11,1.3671000000000002E-06,-1.3719000000000002E-06
0.665,0,1.11888E-08,-3.0439E-09,-1.9E-12,1.3670000000000002E-06,-1.3721000000000002E-06
0.67,0,1.14074E-08,-3.1016E-09,-1.129E-11,1.3668000000000002E-06,-1.3727000000000002E-06
0.675,0,1.16316E-08,-3.1611E-09,-1.1900000000000002E-12,1.3669000000000002E-06,-1.3724000000000002E-06
0.68,0,1.1829999999999999E-08,-3.2217E-09,2.1500000000000003E-12,1.3670000000000002E-06,-1.3725000000000002E-06
0.685,0,1.2055E-08,-3.2772E-09,-2E-12,1.3671000000000002E-06,-1.3725000000000002E-06
0.69000000000000006,0,1.2255E-08,-3.3425E-09,7.7600000000000009E-12,1.3667000000000002E-06,-1.3727000000000002E-06
0.69500000000000006,0,1.2457599999999998E-08,-3.4033E-09,-8.9900000000000011E-12,1.3665000000000002E-06,-1.3728000000000002E-06
0.70000000000000007,0,1.2673599999999998E-08,-3.4664E-09,3.86E-12,1.3667000000000002E-06,-1.3734E-06
0.70500000000000007,0,1.28824E-08,-3.5352E-09,5.39E-12,1.3677E-06,-1.3730000000000002E-06
0.71000000000000008,0,1.3101599999999999E-08,-3.5946E-09,-2.82E-12,1.3664000000000002E-06,-1.3730000000000002E-06
0.71500000000000008,0,1.3323599999999999E-08,-3.6615E-09,1.4200000000000002E-11,1.3660000000000001E-06,-1.3729000000000002E-06
0.72000000000000008,0,1.3556599999999999E-08,-3.7279E-09,-7.0800000000000005E-12,1.3667000000000002E-06,-1.3735E-06
0.72500000000000009,0,1.3956199999999999E-08,-3.7963E-09,-1.13E-12,1.3660000000000001E-06,-1.3737E-06
0.73,0,1.3993399999999998E-08,-3.8622E-09,1.662E-11,1.3664000000000002E-06,-1.374E-06
0.735,0,1.42174E-08,-3.9348E-09,-5.8300000000000008E-12,1.3664000000000002E-06,-1.3742000000000001E-06
0.74,0,1.4464999999999999E-08,-4.0023E-09,-1.559E-11,1.3675E-06,-1.3742000000000001E-06
0.745,0,1.4644799999999999E-08,-4.0706E-09,1.7910000000000003E-11,1.3674000000000002E-06,-1.3748000000000002E-06
0.75,0,1.4887399999999998E-08,-4.1445E-09,-3.3590000000000004E-11,1.3669000000000002E-06,-1.3749000000000002E-06
0.755,0,1.5120999999999997E-08,-4.2122E-09,3.0860000000000004E-11,1.3673000000000002E-06,-1.3750000000000002E-06
0.76,0,1.53524E-08,-4.2863E-09,-1.8050000000000002E-11,1.3667000000000002E-06,-1.3755000000000002E-06
0.765,0,1.5617E-08,-4.3626E-09,-9.7000000000000011E-12,1.3673000000000002E-06,-1.3755000000000002E-06
0.77,0,1.58148E-08,-4.4422E-09,2.8730000000000004E-11,1.3667000000000002E-06,-1.3755000000000002E-06
0.775,0,1.60964E-08,-4.5148E-09,-3.318E-11,1.3670000000000002E-06,-1.3763E-06
0.78,0,1.63324E-08,-4.5914E-09,2.9700000000000005E-11,1.3676E-06,-1.3761E-06
0.785,0,1.6568E-08,-4.6744E-09,-2.7470000000000003E-11,1.3672000000000002E-06,-1.3769000000000001E-06
0.79,0,1.68456E-08,-4.7441E-09,5.8700000000000006E-12,1.3674000000000002E-06,-1.3774000000000001E-06
0.795,0,1.70454E-08,-4.825E-09,1.484E-11,1.3670000000000002E-06,-1.3768E-06
0.8,0,1.73334E-08,-4.9036E-09,-1.4170000000000001E-11,1.3681E-06,-1.3770000000000001E-06
0.805,0,1.7543799999999997E-08,-4.9843E-09,5.6600000000000005E-12,1.3678E-06,-1.3779000000000002E-06
0.81,0,1.7825999999999997E-08,-5.0682E-09,-7.6600000000000009E-12,1.3678E-06,-1.3782000000000002E-06
0.81500000000000006,0,1.8093399999999997E-08,-5.1515E-09,-1.1650000000000002E-11,1.3679E-06,-1.3776000000000002E-06
0.82000000000000006,0,1.83612E-08,-5.2423E-09,2.5350000000000002E-11,1.368E-06,-1.3774000000000001E-06
0.82500000000000007,0,1.8667599999999997E-08,-5.3226E-09,-2.8650000000000003E-11,1.3672000000000002E-06,-1.3777000000000002E-06
0.83000000000000007,0,1.8886799999999998E-08,-5.4062E-09,2.706E-11,1.3675E-06,-1.3786000000000002E-06
0.83500000000000008,0,1.9153999999999997E-08,-5.4926E-09,-2.3390000000000003E-11,1.3675E-06,-1.3789E-06
0.84000000000000008,0,1.94164E-08,-5.5823E-09,1.801E-11,1.3677E-06,-1.3789E-06
0.84500000000000008,0,1.9687199999999997E-08,-5.6661E-09,3.7000000000000004E-13,1.3689000000000001E-06,-1.3794E-06
0.85000000000000009,0,2.0001599999999998E-08,-5.76E-09,-1.014E-11,1.3689000000000001E-06,-1.3796E-06
0.85500000000000009,0,2.02558E-08,-5.8427E-09,1.3370000000000001E-11,1.3685000000000001E-06,-1.3795E-06
0.86,0,2.05442E-08,-5.9417E-09,-1.0420000000000001E-11,1.3686000000000001E-06,-1.3802000000000001E-06
0.865,0,2.08108E-08,-6.0399E-09,2.5920000000000003E-11,1.3686000000000001E-06,-1.3807000000000002E-06
0.87,0,2.11162E-08,-6.1223E-09,-1.617E-11,1.3694000000000002E-06,-1.3810000000000002E-06
0.875,0,2.14386E-08,-6.2165E-09,4.2000000000000007E-12,1.3686000000000001E-06,-1.3809000000000002E-06
0.88,0,2.17342E-08,-6.3204E-09,-1.519E-11,1.3687000000000001E-06,-1.3814000000000002E-06
0.885,0,2.2015599999999998E-08,-6.4104E-09,5.6E-12,1.3692000000000002E-06,-1.3810000000000002E-06
0.89,0,2.23292E-08,-6.5154E-09,1.3240000000000001E-11,1.3685000000000001E-06,-1.3814000000000002E-06
0.895,0,2.26532E-08,-6.6162E-09,-3.0860000000000004E-11,1.3691000000000002E-06,-1.3817E-06
0.9,0,2.2932399999999998E-08,-6.7183E-09,2.6250000000000003E-11,1.3692000000000002E-06,-1.3815000000000002E-06
0,0.15,-7.0007E-09,5.2670000000000004E-11,-1.0510000000000001E-11,1.3738E-06,-1.3628000000000001E-06
0.005,0.15,-6.8345E-09,4.7040000000000006E-11,-2.9340000000000005E-11,1.3733E-06,-1.3630000000000001E-06
0.01,0.15,-6.6654E-09,3.922E-11,-1.2580000000000002E-11,1.3733E-06,-1.3637000000000002E-06
0.015000000000000001,0.15,-6.5246E-09,3.311E-11,-2.956E-11,1.3733E-06,-1.3636000000000002E-06
0.02,0.15,-6.3869E-09,2.6570000000000002E-11,-4.57E-12,1.3729000000000002E-06,-1.3638000000000002E-06
0.025,0.15,-6.2378E-09,2.223E-11,-2.3320000000000003E-11,1.3736E-06,-1.3637000000000002E-06
0.030000000000000002,0.15,-6.1035E-09,1.684E-11,-8.2000000000000014E-12,1.3729000000000002E-06,-1.3642000000000002E-06
0.035,0.15,-5.983E-09,7.5700000000000011E-12,1.1850000000000001E-11,1.3738E-06,-1.3635000000000002E-06
0.04,0.15,-5.8439E-09,5.1600000000000006E-12,2.9400000000000004E-12,1.3730000000000002E-06,-1.3647E-06
0.045000000000000005,0.15,-5.7189E-09,-9.4E-13,-3.4330000000000006E-11,1.3731E-06,-1.3640000000000002E-06
0.05,0.15,-5.6108E-09,-4.4500000000000006E-12,1.088E-11,1.3733E-06,-1.3649E-06
0.055,0.15,-5.4849E-09,-7.870000000000001E-12,2.7410000000000002E-11,1.3726000000000002E-06,-1.3648E-06
0.060000000000000005,0.15,-5.3724E-09,-9.15E-12,-1.9860000000000003E-11,1.3720000000000002E-06,-1.3645000000000002E-06
0.065,0.15,-5.2715E-09,-1.2440000000000001E-11,-2.2770000000000003E-11,1.3722000000000002E-06,-1.3645000000000002E-06
0.07,0.15,-5.1646E-09,-1.519E-11,-5.14E-12,1.3735E-06,-1.3647E-06
0.075,0.15,-5.0581E-09,-1.679E-11,9.8000000000000011E-12,1.3724000000000002E-06,-1.3643000000000002E-06
0.08,0.15,-4.9532E-09,-2.178E-11,4.46E-12,1.3722000000000002E-06,-1.3647E-06
0.085,0.15,-4.845E-09,-2.4900000000000003E-11,-1.45E-12,1.3729000000000002E-06,-1.3648E-06
0.090000000000000011,0.15,-4.7424E-09,-2.8090000000000003E-11,-2.2150000000000002E-11,1.3730000000000002E-06,-1.3649E-06
0.095,0.15,-4.64E-09,-3.2210000000000004E-11,1.5780000000000003E-11,1.3732E-06,-1.3653E-06
0.1,0.15,-4.5349E-09,-3.413E-11,1.3570000000000001E-11,1.3723000000000002E-06,-1.3658000000000001E-06
0.10500000000000001,0.15,-4.422E-09,-3.4360000000000005E-11,8.780000000000001E-12,1.3725000000000002E-06,-1.3654E-06
0.11,0.15,-4.3203E-09,-3.5450000000000004E-11,-1.9420000000000002E-11,1.3726000000000002E-06,-1.3659000000000001E-06
0.115,0.15,-4.2255E-09,-3.773E-11,-3.76E-12,1.3726000000000002E-06,-1.3653E-06
0.12000000000000001,0.15,-4.1367E-09,-3.9780000000000004E-11,-7.7800000000000012E-12,1.3727000000000002E-06,-1.3657000000000001E-06
0.125,0.15,-4.0276E-09,-4.388E-11,2.458E-11,1.3720000000000002E-06,-1.3653E-06
0.13,0.15,-3.9289E-09,-4.516E-11,2.5E-13,1.3720000000000002E-06,-1.3657000000000001E-06
0.135,0.15,-3.8342E-09,-4.5140000000000005E-11,-2.575E-11,1.3719000000000002E-06,-1.3647E-06
0.14,0.15,-3.7379E-09,-4.8350000000000006E-11,-4E-13,1.3722000000000002E-06,-1.3659000000000001E-06
0.14500000000000002,0.15,-3.6272E-09,-5.047E-11,7.360000000000001E-12,1.3723000000000002E-06,-1.3662000000000002E-06
0.15,0.15,-3.5372E-09,-5.087E-11,6.04E-12,1.3730000000000002E-06,-1.3661000000000001E-06
0.155,0.15,-3.4366E-09,-5.0350000000000006E-11,-8.55E-12,1.3727000000000002E-06,-1.3666000000000002E-06
0.16,0.15,-3.3366E-09,-5.15E-11,-2.9600000000000003E-12,1.3726000000000002E-06,-1.3666000000000002E-06
0.165,0.15,-3.2323E-09,-5.5330000000000004E-11,-1.635E-11,1.3726000000000002E-06,-1.3667000000000002E-06
0.17,0.15,-3.152E-09,-5.6200000000000004E-11,-7.360000000000001E-12,1.3736E-06,-1.3669000000000002E-06
0.17500000000000002,0.15,-3.0508E-09,-6.007E-11,2.079E-11,1.3722000000000002E-06,-1.3667000000000002E-06
0.18000000000000002,0.15,-2.9413E-09,-5.956E-11,9.2000000000000012E-13,1.3728000000000002E-06,-1.3665000000000002E-06
0.185,0.15,-2.8563E-09,-6.3040000000000009E-11,-1.51E-11,1.3732E-06,-1.3671000000000002E-06
0.19,0.15,-2.7582E-09,-6.5910000000000008E-11,1.2860000000000001E-11,1.3738E-06,-1.3678E-06
0.195,0.15,-2.6666E-09,-6.807E-11,1.522E-11,1.3734E-06,-1.3675E-06
0.2,0.15,-2.5515E-09,-6.7150000000000009E-11,5.7100000000000005E-12,1.3730000000000002E-06,-1.3676E-06
0.20500000000000002,0.15,-2.466E-09,-7.044E-11,1.67E-11,1.3732E-06,-1.3684E-06
0.21000000000000002,0.15,-2.3482E-09,-7.141E-11,3.4500000000000004E-12,1.3736E-06,-1.3691000000000002E-06
0.215,0.15,-2.2633E-09,-6.906E-11,-2.405E-11,1.374E-06,-1.3679E-06
0.22,0.15,-2.1576E-09,-7.5420000000000009E-11,1.883E-11,1.3736E-06,-1.3683E-06
0.225,0.15,-2.0478E-09,-7.7290000000000012E-11,1.5030000000000002E-11,1.3728000000000002E-06,-1.3688000000000001E-06
0.23,0.15,-1.9489E-09,-7.961000000000001E-11,-1.189E-11,1.3723000000000002E-06,-1.3685000000000001E-06
0.23500000000000001,0.15,-1.851E-09,-8.2150000000000008E-11,-1.4670000000000003E-11,1.3734E-06,-1.3682E-06
0.24000000000000002,0.15,-1.7294E-09,-8.5150000000000011E-11,1.4960000000000002E-11,1.3728000000000002E-06,-1.3681E-06
0.24500000000000002,0.15,-1.6423E-09,-8.7990000000000011E-11,3.1E-12,1.3736E-06,-1.3682E-06
0.25,0.15,-1.5359E-09,-9.087E-11,7.73E-12,1.3735E-06,-1.3693000000000002E-06
0.255,0.15,-1.4396E-09,-9.1140000000000008E-11,-1.5940000000000002E-11,1.3735E-06,-1.3693000000000002E-06
0.26,0.15,-1.3284E-09,-9.537E-11,-5.53E-12,1.3730000000000002E-06,-1.3687000000000001E-06
0.265,0.15,-1.2281E-09,-1.0038000000000001E-10,1.746E-11,1.3736E-06,-1.3696000000000002E-06
0.27,0.15,-1.1162E-09,-1.0307000000000001E-10,9.7000000000000011E-12,1.3728000000000002E-06,-1.3682E-06
0.275,0.15,-1.007E-09,-1.0600000000000001E-10,-1.3150000000000001E-11,1.3734E-06,-1.3693000000000002E-06
0.28,0.15,-8.9911000000000011E-10,-1.0769E-10,-6.2800000000000007E-12,1.374E-06,-1.3703E-06
0.28500000000000003,0.15,-7.873400000000001E-10,-1.1238E-10,-6.3900000000000008E-12,1.3741000000000001E-06,-1.3703E-06
0.29000000000000004,0.15,-6.9765000000000007E-10,-1.1632E-10,-2.7E-13,1.3737E-06,-1.3700000000000002E-06
0.29500000000000004,0.15,-5.728E-10,-1.2176E-10,4.17E-12,1.3735E-06,-1.3704E-06
0.3,0.15,-4.7117E-10,-1.2781000000000002E-10,7E-14,1.3729000000000002E-06,-1.3700000000000002E-06
0.305,0.15,-3.5182000000000003E-10,-1.3197E-10,-1.108E-11,1.3733E-06,-1.3699000000000002E-06
0.31,0.15,-2.6019E-10,-1.3887E-10,8E-12,1.3745000000000001E-06,-1.3706E-06
0.315,0.15,-1.3175E-10,-1.3918E-10,-3.4540000000000004E-11,1.3748000000000002E-06,-1.3705E-06
0.32,0.15,-3.707E-11,-1.4771E-10,-1.2900000000000002E-12,1.3741000000000001E-06,-1.3703E-06
0.325,0.15,7.2310000000000007E-11,-1.5347000000000001E-10,2.6610000000000002E-11,1.3744000000000001E-06,-1.3711E-06
0.33,0.15,2.0296000000000002E-10,-1.5673E-10,9.34E-12,1.3732E-06,-1.3707E-06
0.335,0.15,3.0499E-10,-1.6121E-10,-2.511E-11,1.3736E-06,-1.371E-06
0.34,0.15,4.1562E-10,-1.6891000000000001E-10,-1.2850000000000001E-11,1.374E-06,-1.3717000000000001E-06
0.34500000000000003,0.15,5.3625000000000009E-10,-1.7619000000000001E-10,3.9060000000000005E-11,1.3736E-06,-1.3713000000000001E-06
0.35000000000000003,0.15,6.5347E-10,-1.8434E-10,4.118E-11,1.3741000000000001E-06,-1.3714000000000001E-06
0.35500000000000004,0.15,7.6605000000000006E-10,-1.8943E-10,-2.551E-11,1.3739E-06,-1.3718000000000002E-06
0.36000000000000004,0.15,8.7844E-10,-1.9604E-10,-3.4840000000000006E-11,1.3739E-06,-1.3722000000000002E-06
0.365,0.15,1.0045E-09,-2.0355E-10,-1.632E-11,1.3731E-06,-1.3716000000000001E-06
0.37,0.15,1.1121E-09,-2.1546000000000002E-10,-9.57E-12,1.3737E-06,-1.3718000000000002E-06
0.375,0.15,1.2174E-09,-2.2177000000000003E-10,2.3300000000000003E-11,1.3735E-06,-1.3718000000000002E-06
0.38,0.15,1.3519E-09,-2.2904000000000002E-10,1.059E-11,1.3725000000000002E-06,-1.3712E-06
0.385,0.15,1.4827E-09,-2.3875000000000003E-10,3.18E-12,1.3743000000000001E-06,-1.3721000000000002E-06
0.39,0.15,1.5925E-09,-2.4762E-10,1.5360000000000002E-11,1.3748000000000002E-06,-1.3728000000000002E-06
0.395,0.15,1.7532E-09,-2.5782E-10,2.0200000000000003E-12,1.3738E-06,-1.3724000000000002E-06
0.4,0.15,1.8444E-09,-2.6813000000000003E-10,-7.9900000000000013E-12,1.3739E-06,-1.3725000000000002E-06
0.405,0.15,1.9674E-09,-2.7775E-10,-9.9E-13,1.3739E-06,-1.3722000000000002E-06
0.41000000000000003,0.15,2.0876E-09,-2.8786000000000003E-10,-4.2400000000000005E-12,1.3737E-06,-1.3727000000000002E-06
0.41500000000000004,0.15,2.2067E-09,-2.9638E-10,-1.6600000000000002E-12,1.3744000000000001E-06,-1.3728000000000002E-06
0.42000000000000004,0.15,2.3359999999999998E-09,-3.0601E-10,5.7800000000000008E-12,1.3736E-06,-1.3728000000000002E-06
0.42500000000000004,0.15,2.4714E-09,-3.1580000000000004E-10,-2.0820000000000002E-11,1.3741000000000001E-06,-1.3728000000000002E-06
0.43,0.15,2.593E-09,-3.2899E-10,-5.58E-12,1.3737E-06,-1.3736E-06
0.435,0.15,2.7157E-09,-3.4341E-10,2.067E-11,1.3742000000000001E-06,-1.3738E-06
0.44,0.15,2.8685E-09,-3.5429E-10,-5.04E-12,1.3738E-06,-1.3732E-06
0.445,0.15,2.9869E-09,-3.6902000000000003E-10,-1.179E-11,1.3737E-06,-1.3733E-06
0.45,0.15,3.1066E-09,-3.8113E-10,-2.9300000000000002E-12,1.3739E-06,-1.3745000000000001E-06
0.455,0.15,3.2432E-09,-3.9474E-10,-2.4300000000000003E-12,1.3744000000000001E-06,-1.3752000000000002E-06
0.46,0.15,3.3779E-09,-4.0911000000000005E-10,-7.9000000000000007E-13,1.3745000000000001E-06,-1.3748000000000002E-06
0.465,0.15,3.5096E-09,-4.2019E-10,3.7000000000000004E-13,1.3742000000000001E-06,-1.3742000000000001E-06
0.47000000000000003,0.15,3.637E-09,-4.3609000000000004E-10,-1.279E-11,1.3746000000000002E-06,-1.3746000000000002E-06
0.47500000000000003,0.15,3.7737E-09,-4.4856000000000005E-10,1.029E-11,1.3745000000000001E-06,-1.3751000000000002E-06
0.48000000000000004,0.15,3.9037E-09,-4.663E-10,1.1560000000000002E-11,1.3749000000000002E-06,-1.3750000000000002E-06
0.48500000000000004,0.15,4.1693E-09,-4.8236000000000008E-10,-6.8000000000000009E-12,1.3747000000000002E-06,-1.3755000000000002E-06
0.49000000000000005,0.15,4.186E-09,-4.993E-10,-1.342E-11,1.3750000000000002E-06,-1.3754000000000002E-06
0.49500000000000005,0.15,4.334E-09,-5.1485E-10,1.31E-12,1.3750000000000002E-06,-1.3754000000000002E-06
0.5,0.15,4.456E-09,-5.3324E-10,8.13E-12,1.3746000000000002E-06,-1.3753000000000002E-06
0.505,0.15,4.6077E-09,-5.4955E-10,6.5700000000000005E-12,1.3748000000000002E-06,-1.3752000000000002E-06
0.51,0.15,4.7454E-09,-5.6756000000000005E-10,-1.0810000000000001E-11,1.3745000000000001E-06,-1.376E-06
0.515,0.15,4.8843E-09,-5.8602E-10,-9.56E-12,1.3744000000000001E-06,-1.3764E-06
0.52,0.15,5.0176E-09,-6.0374E-10,1.1E-11,1.3739E-06,-1.3757000000000002E-06
0.525,0.15,5.1763E-09,-6.2239000000000006E-10,6.3300000000000007E-12,1.3742000000000001E-06,-1.3765E-06
0.53,0.15,5.3098E-09,-6.4611000000000006E-10,1.3980000000000001E-11,1.3741000000000001E-06,-1.3769000000000001E-06
0.535,0.15,5.4673E-09,-6.6165000000000009E-10,2.127E-11,1.3748000000000002E-06,-1.3767E-06
0.54,0.15,5.6113E-09,-6.7874000000000008E-10,-1.524E-11,1.3745000000000001E-06,-1.3764E-06
0.545,0.15,5.7596E-09,-7.0929E-10,8.6000000000000013E-12,1.3747000000000002E-06,-1.3768E-06
0.55,0.15,5.8977E-09,-7.235800000000001E-10,4.3390000000000005E-11,1.3750000000000002E-06,-1.3773000000000001E-06
0.555,0.15,6.0732E-09,-7.5066000000000007E-10,-3.2970000000000004E-11,1.3753000000000002E-06,-1.3777000000000002E-06
0.56,0.15,6.2205E-09,-7.703700000000001E-10,-3.8900000000000006E-12,1.3747000000000002E-06,-1.3782000000000002E-06
0.56500000000000006,0.15,6.3647E-09,-7.9247000000000006E-10,1.1010000000000001E-11,1.3755000000000002E-06,-1.3780000000000002E-06
0.57000000000000006,0.15,6.5376E-09,-8.1527E-10,7.4E-12,1.3751000000000002E-06,-1.3779000000000002E-06
0.57500000000000007,0.15,6.7096E-09,-8.3987E-10,-1.078E-11,1.3748000000000002E-06,-1.3782000000000002E-06
0.58000000000000007,0.15,6.8312E-09,-8.6321000000000006E-10,-2.47E-12,1.3746000000000002E-06,-1.3789E-06
0.58500000000000008,0.15,7.0052E-09,-8.8845000000000007E-10,5.5600000000000005E-12,1.3755000000000002E-06,-1.3791E-06
0.59000000000000008,0.15,7.1577E-09,-9.1674000000000008E-10,-1.7600000000000002E-12,1.3767E-06,-1.3788E-06
0.595,0.15,7.3254E-09,-9.4184000000000013E-10,4.73E-12,1.3754000000000002E-06,-1.3786000000000002E-06
0.6,0.15,7.4765E-09,-9.6937000000000014E-10,-7.0800000000000005E-12,1.3752000000000002E-06,-1.3788E-06
0.605,0.15,7.6433E-09,-1.00041E-09,8.21E-12,1.3748000000000002E-06,-1.3789E-06
0.61,0.15,7.8098E-09,-1.0281400000000001E-09,2.2000000000000003E-12,1.3756000000000002E-06,-1.3793E-06
0.615,0.15,7.9937E-09,-1.05626E-09,1.069E-11,1.3750000000000002E-06,-1.3795E-06
0.62,0.15,8.1512E-09,-1.08374E-09,-8.780000000000001E-12,1.3753000000000002E-06,-1.3793E-06
0.625,0.15,8.3058E-09,-1.11296E-09,2.087E-11,1.3756000000000002E-06,-1.3792E-06
0.63,0.15,8.4938E-09,-1.14198E-09,-1.059E-11,1.3758000000000002E-06,-1.3799000000000001E-06
0.635,0.15,8.6744E-09,-1.1767E-09,-4.4000000000000006E-12,1.3750000000000002E-06,-1.3795E-06
0.64,0.15,8.8259E-09,-1.2045E-09,-1.934E-11,1.374E-06,-1.3796E-06
0.645,0.15,8.978E-09,-1.2365E-09,-3.5400000000000003E-12,1.3757000000000002E-06,-1.3806000000000002E-06
0.65,0.15,9.1717E-09,-1.2678E-09,1.2000000000000002E-13,1.3754000000000002E-06,-1.3808000000000002E-06
0.655,0.15,9.36E-09,-1.3015E-09,-3.5200000000000003E-12,1.3754000000000002E-06,-1.3806000000000002E-06
0.66,0.15,9.5236E-09,-1.3364E-09,3.67E-12,1.3761E-06,-1.3813000000000002E-06
0.665,0.15,9.7051E-09,-1.3722E-09,-6.55E-12,1.3762E-06,-1.3808000000000002E-06
0.67,0.15,9.883E-09,-1.4053E-09,-1.0520000000000001E-11,1.3766E-06,-1.3817E-06
0.675,0.15,1.00498E-08,-1.4393E-09,1.301E-11,1.3756000000000002E-06,-1.3811000000000002E-06
0.68,0.15,1.02706E-08,-1.4727E-09,7.5E-12,1.3765E-06,-1.3821E-06
0.685,0.15,1.04257E-08,-1.5084E-09,-2.493E-11,1.3757000000000002E-06,-1.3818E-06
0.69000000000000006,0.15,1.06134E-08,-1.5471E-09,-1.015E-11,1.3770000000000001E-06,-1.3829000000000001E-06
0.69500000000000006,0.15,1.08003E-08,-1.5856E-09,1.045E-11,1.3762E-06,-1.3825E-06
0.70000000000000007,0.15,1.10231E-08,-1.6268E-09,3.18E-12,1.3775000000000002E-06,-1.3831000000000002E-06
0.70500000000000007,0.15,1.11933E-08,-1.6653E-09,-5.04E-12,1.3769000000000001E-06,-1.3833000000000002E-06
0.71000000000000008,0.15,1.1385E-08,-1.7054E-09,-5.8E-12,1.3759000000000002E-06,-1.3828000000000001E-06
0.71500000000000008,0.15,1.15888E-08,-1.744E-09,-1.2370000000000002E-11,1.3755000000000002E-06,-1.3826000000000001E-06
0.72000000000000008,0.15,1.1785199999999999E-08,-1.7883E-09,1.159E-11,1.3763E-06,-1.3833000000000002E-06
0.72500000000000009,0.15,1.19902E-08,-1.8291E-09,-4.01E-12,1.3761E-06,-1.3834000000000002E-06
0.73,0.15,1.21924E-08,-1.8676E-09,1.41E-12,1.3759000000000002E-06,-1.3831000000000002E-06
0.735,0.15,1.2376E-08,-1.9086E-09,8.04E-12,1.3763E-06,-1.3835000000000002E-06
0.74,0.15,1.2849799999999998E-08,-1.9568E-09,-1.9290000000000002E-11,1.3756000000000002E-06,-1.3832000000000002E-06
0.745,0.15,1.277E-08,-1.9982E-09,2.1530000000000002E-11,1.376E-06,-1.3834000000000002E-06
0.75,0.15,1.2964799999999998E-08,-2.0433E-09,-6.51E-12,1.3754000000000002E-06,-1.3840000000000002E-06
0.755,0.15,1.31978E-08,-2.0859E-09,9.5E-13,1.3759000000000002E-06,-1.3843000000000002E-06
0.76,0.15,1.3406199999999999E-08,-2.1358E-09,7.7E-12,1.3761E-06,-1.3849E-06
0.765,0.15,1.3617599999999998E-08,-2.1831E-09,-1.109E-11,1.3761E-06,-1.3847E-06
0.77,0.15,1.3832199999999999E-08,-2.2291E-09,1.2360000000000002E-11,1.3758000000000002E-06,-1.3842000000000002E-06
0.775,0.15,1.4040199999999998E-08,-2.2782E-09,1.6200000000000002E-12,1.3762E-06,-1.3855000000000001E-06
0.78,0.15,1.4260799999999999E-08,-2.3245E-09,-4.2000000000000007E-12,1.3751000000000002E-06,-1.3853E-06
0.785,0.15,1.4477399999999998E-08,-2.3794E-09,2.6600000000000004E-12,1.3750000000000002E-06,-1.3854000000000001E-06
0.79,0.15,1.4682999999999998E-08,-2.4273E-09,-7.6600000000000009E-12,1.3762E-06,-1.3853E-06
0.795,0.15,1.4928399999999998E-08,-2.4756E-09,1.159E-11,1.376E-06,-1.3859000000000002E-06
0.8,0.15,1.5130799999999997E-08,-2.529E-09,-4.3500000000000006E-12,1.3756000000000002E-06,-1.3858000000000001E-06
0.805,0.15,1.53338E-08,-2.5833E-09,1.98E-12,1.3764E-06,-1.3863000000000002E-06
0.81,0.15,1.5511999999999997E-08,-2.6344E-09,-5.3700000000000007E-12,1.376E-06,-1.3862000000000002E-06
0.81500000000000006,0.15,1.5783E-08,-2.6892E-09,2.42E-12,1.3758000000000002E-06,-1.3860000000000002E-06
0.82000000000000006,0.15,1.60486E-08,-2.7411E-09,-5.1600000000000006E-12,1.3759000000000002E-06,-1.3855000000000001E-06
0.82500000000000007,0.15,1.62716E-08,-2.8022E-09,4.18E-12,1.3754000000000002E-06,-1.3863000000000002E-06
0.83000000000000007,0.15,1.65052E-08,-2.8558E-09,-6.6700000000000005E-12,1.3758000000000002E-06,-1.3866000000000002E-06
0.83500000000000008,0.15,1.6739399999999997E-08,-2.9097E-09,2.18E-12,1.3759000000000002E-06,-1.3868000000000002E-06
0.84000000000000008,0.15,1.6926399999999997E-08,-2.972E-09,-4.57E-12,1.3762E-06,-1.3875E-06
0.84500000000000008,0.15,1.71966E-08,-3.024E-09,-6.9000000000000009E-13,1.3756000000000002E-06,-1.3878E-06
0.85000000000000009,0.15,1.7487999999999998E-08,-3.0847E-09,-6.0800000000000008E-12,1.3763E-06,-1.3875E-06
0.85500000000000009,0.15,1.7726199999999997E-08,-3.1429E-09,-3.66E-12,1.376E-06,-1.3874E-06
0.86,0.15,1.79658E-08,-3.2053E-09,7.0400000000000007E-12,1.3766E-06,-1.3885000000000001E-06
0.865,0.15,1.8213199999999997E-08,-3.2654E-09,4.1E-13,1.3768E-06,-1.3884000000000001E-06
0.87,0.15,1.8514199999999997E-08,-3.3248E-09,4.7100000000000007E-12,1.3769000000000001E-06,-1.3890000000000002E-06
0.875,0.15,1.8715199999999997E-08,-3.3871E-09,-1.64E-12,1.3759000000000002E-06,-1.3883000000000001E-06
0.88,0.15,1.90048E-08,-3.4532E-09,-9.03E-12,1.3762E-06,-1.3890000000000002E-06
0.885,0.15,1.92542E-08,-3.5197E-09,6.0700000000000006E-12,1.3768E-06,-1.3895000000000002E-06
0.89,0.15,1.9492799999999997E-08,-3.5858E-09,-2.2500000000000003E-12,1.3766E-06,-1.3893000000000002E-06
0.895,0.15,1.9795E-08,-3.6533E-09,1.3650000000000001E-11,1.3761E-06,-1.3900000000000002E-06
0.9,0.15,2.0058199999999998E-08,-3.7204E-09,-5.8600000000000005E-12,1.3765E-06,-1.3902E-06
0,0.3,-7.5573E-09,7.8611000000000009E-10,-9.13E-12,1.3808000000000002E-06,-1.3711E-06
0.005,0.3,-7.3873E-09,7.521100000000001E-10,1.077E-11,1.3809000000000002E-06,-1.3708E-06
0.01,0.3,-7.2041999999999996E-09,7.204700000000001E-10,8.3000000000000014E-12,1.3806000000000002E-06,-1.3708E-06
0.015000000000000001,0.3,-7.0221E-09,6.9066000000000007E-10,1.2400000000000002E-12,1.3803000000000002E-06,-1.3717000000000001E-06
0.02,0.3,-6.8626E-09,6.6083000000000008E-10,-1.6740000000000002E-11,1.3806000000000002E-06,-1.3715000000000001E-06
0.025,0.3,-6.6917E-09,6.3059000000000009E-10,-7.1300000000000005E-12,1.3801000000000001E-06,-1.3708E-06
0.030000000000000002,0.3,-6.5473E-09,6.0058E-10,1.87E-11,1.3810000000000002E-06,-1.3715000000000001E-06
0.035,0.3,-6.3872E-09,5.7813E-10,-7.32E-12,1.3797E-06,-1.3719000000000002E-06
0.04,0.3,-6.2425E-09,5.5308E-10,-1.519E-11,1.3804000000000002E-06,-1.3722000000000002E-06
0.045000000000000005,0.3,-6.096E-09,5.273E-10,-7.49E-12,1.3801000000000001E-06,-1.3712E-06
0.05,0.3,-5.965E-09,5.0548E-10,1.24E-11,1.3809000000000002E-06,-1.3728000000000002E-06
0.055,0.3,-5.8321E-09,4.845E-10,-2.9400000000000004E-12,1.3809000000000002E-06,-1.3726000000000002E-06
0.060000000000000005,0.3,-5.6906E-09,4.6475E-10,4.1E-13,1.3813000000000002E-06,-1.3730000000000002E-06
0.065,0.3,-5.5636E-09,4.4322000000000005E-10,-1.096E-11,1.3808000000000002E-06,-1.3724000000000002E-06
0.07,0.3,-5.4373E-09,4.2389E-10,2.97E-12,1.3809000000000002E-06,-1.3727000000000002E-06
0.075,0.3,-5.3198E-09,4.0360000000000003E-10,1.7600000000000002E-12,1.3803000000000002E-06,-1.3730000000000002E-06
0.08,0.3,-5.1889E-09,3.8640000000000003E-10,2.2200000000000002E-12,1.3807000000000002E-06,-1.3727000000000002E-06
0.085,0.3,-5.0707E-09,3.7033000000000005E-10,-1.289E-11,1.3808000000000002E-06,-1.3736E-06
0.090000000000000011,0.3,-4.9551E-09,3.5641E-10,-7.5900000000000014E-12,1.3814000000000002E-06,-1.3733E-06
0.095,0.3,-4.8472E-09,3.4129E-10,1.0600000000000001E-11,1.3804000000000002E-06,-1.3724000000000002E-06
0.1,0.3,-4.7174E-09,3.2829E-10,-1.17E-12,1.3809000000000002E-06,-1.3727000000000002E-06
0.10500000000000001,0.3,-4.6144E-09,3.1539000000000003E-10,-1.579E-11,1.3805000000000002E-06,-1.3736E-06
0.11,0.3,-4.5024E-09,3.0144000000000005E-10,-5.3700000000000007E-12,1.3812000000000002E-06,-1.3742000000000001E-06
0.115,0.3,-4.4045E-09,2.8913E-10,5.8600000000000005E-12,1.3807000000000002E-06,-1.3738E-06
0.12000000000000001,0.3,-4.2914E-09,2.763E-10,4.3420000000000004E-11,1.3800000000000001E-06,-1.3731E-06
0.125,0.3,-4.1891E-09,2.6488E-10,6.0480000000000007E-11,1.3808000000000002E-06,-1.3737E-06
0.13,0.3,-4.0789E-09,2.4842E-10,5.353E-11,1.3808000000000002E-06,-1.374E-06
0.135,0.3,-3.9703E-09,2.539E-10,-2.1570000000000003E-11,1.3797E-06,-1.3736E-06
0.14,0.3,-3.8552E-09,2.4126E-10,1.755E-11,1.3799000000000001E-06,-1.3742000000000001E-06
0.14500000000000002,0.3,-3.7561E-09,2.2701000000000003E-10,8.21E-12,1.3801000000000001E-06,-1.3746000000000002E-06
0.15,0.3,-3.6478E-09,2.2475000000000003E-10,-4.2730000000000004E-11,1.3804000000000002E-06,-1.3742000000000001E-06
0.155,0.3,-3.5526E-09,2.1766000000000003E-10,-2.8400000000000004E-12,1.3809000000000002E-06,-1.3749000000000002E-06
0.16,0.3,-3.4524E-09,2.1160000000000002E-10,4.7000000000000006E-12,1.3811000000000002E-06,-1.3751000000000002E-06
0.165,0.3,-3.342E-09,2.0275000000000002E-10,-1.238E-11,1.3805000000000002E-06,-1.3752000000000002E-06
0.17,0.3,-3.246E-09,1.9973000000000002E-10,-1.028E-11,1.3800000000000001E-06,-1.374E-06
0.17500000000000002,0.3,-3.1366E-09,1.9390000000000002E-10,-1.096E-11,1.3799000000000001E-06,-1.3742000000000001E-06
0.18000000000000002,0.3,-3.0434E-09,1.8681000000000003E-10,3.2900000000000003E-12,1.3796E-06,-1.3739E-06
0.185,0.3,-2.9341E-09,1.8054E-10,1.239E-11,1.3798000000000001E-06,-1.3741000000000001E-06
0.19,0.3,-2.8279E-09,1.7527E-10,-2.152E-11,1.3798000000000001E-06,-1.374E-06
0.195,0.3,-2.7331E-09,1.7322000000000002E-10,-9.1800000000000009E-12,1.3807000000000002E-06,-1.3750000000000002E-06
0.2,0.3,-2.6315E-09,1.6888000000000002E-10,1.3970000000000001E-11,1.3804000000000002E-06,-1.3749000000000002E-06
0.20500000000000002,0.3,-2.5172E-09,1.6566000000000003E-10,-8.1700000000000009E-12,1.3802000000000001E-06,-1.3752000000000002E-06
0.21000000000000002,0.3,-2.4156E-09,1.6359E-10,-1.668E-11,1.3796E-06,-1.3747000000000002E-06
0.215,0.3,-2.3276E-09,1.6033E-10,-1.3500000000000001E-12,1.3806000000000002E-06,-1.3751000000000002E-06
0.22,0.3,-2.2273E-09,1.5656E-10,1.28E-11,1.3794E-06,-1.3748000000000002E-06
0.225,0.3,-2.1133E-09,1.539E-10,2.9800000000000002E-12,1.3799000000000001E-06,-1.3749000000000002E-06
