Repository: DecaMeron23/Caratterizzazione-Mosfet

# Studio della tolleranza alle radiazioni ionizzanti di MOSFET in tecnologia 28nm

## Tesi triennale d'Ingegneria Informatica

### Autori:

* Nicola Cattaneo
* Emilio Meroni

### Divisione Cartelle
* **Tesi** Cartella contenente il materiale per la produzione della tesi
* **Script Statiche** Cartella contentente tutti gli script per le analisi delle misure statiche.
* **Script Rumore** Cartella contentente tutti gli script per le analisi delle misure di rumore.
* **Misure Statiche** Cartella contenente le misure statiche
* **Misure Statiche** Cartella contenente le misure di rumore
* **Altri Script** Script di riferimento

File: Misure statiche/N4/Chip4NMOS_1Grad/N4-600-30-nf/id_vgs.csv (part 1 of 4)
I/V Sweep,id_vgs
RecordTime,02/21/2024 10:02:23
Device ID,
Count,1
Flag,
Remarks,
vg,vd,id,ig,is,iavdd,ignd
-0.3,0,-6.313E-09,-4.1424399999999996E-08,-1.561E-11,1.3218000000000002E-06,-1.2716E-06
-0.29500000000000004,0,-6.4389E-09,-3.7201599999999996E-08,1.777E-11,1.3242000000000002E-06,-1.2778E-06
-0.29000000000000004,0,-6.4699E-09,-3.3461E-08,-1.177E-11,1.3251000000000002E-06,-1.2818000000000002E-06
-0.28500000000000003,0,-6.4858E-09,-3.0195999999999995E-08,-7.71E-12,1.3257E-06,-1.2867000000000001E-06
-0.28,0,-6.5246E-09,-2.7112199999999996E-08,1.242E-11,1.3261E-06,-1.2895E-06
-0.275,0,-6.5291E-09,-2.45508E-08,-1.748E-11,1.3258E-06,-1.292E-06
-0.27,0,-6.5412E-09,-2.2082399999999997E-08,2.595E-11,1.3276000000000002E-06,-1.2960000000000002E-06
-0.265,0,-6.5738E-09,-1.9933799999999997E-08,-2.3350000000000002E-11,1.3281E-06,-1.2991000000000002E-06
-0.26,0,-6.5817E-09,-1.79686E-08,1.2400000000000002E-12,1.3286E-06,-1.3007E-06
-0.255,0,-6.6156E-09,-1.6211399999999997E-08,7.42E-12,1.3285E-06,-1.3037000000000001E-06
-0.25,0,-6.6165E-09,-1.45812E-08,-1.0810000000000001E-11,1.3303000000000002E-06,-1.306E-06
-0.24500000000000002,0,-6.6382E-09,-1.3188599999999998E-08,2.0530000000000002E-11,1.331E-06,-1.3079000000000002E-06
-0.24000000000000002,0,-6.6519E-09,-1.1886799999999998E-08,-2.1480000000000003E-11,1.3307000000000002E-06,-1.3100000000000002E-06
-0.23500000000000001,0,-6.6659E-09,-1.0751799999999998E-08,1.006E-11,1.3319000000000001E-06,-1.3109000000000002E-06
-0.23,0,-6.6847E-09,-9.6949999999999985E-09,5.2600000000000006E-12,1.3327000000000002E-06,-1.3126000000000002E-06
-0.225,0,-6.706E-09,-8.7712E-09,-1.7090000000000003E-11,1.3331000000000002E-06,-1.3146E-06
-0.22,0,-6.7247E-09,-7.907E-09,-1.126E-11,1.3329000000000002E-06,-1.3155000000000002E-06
-0.215,0,-6.7457E-09,-7.1497E-09,9.95E-12,1.3353000000000002E-06,-1.3180000000000001E-06
-0.21000000000000002,0,-6.7527E-09,-6.4648E-09,1.148E-11,1.3349000000000001E-06,-1.3193000000000002E-06
-0.20500000000000002,0,-6.7628E-09,-5.8321E-09,-1.19E-11,1.3358000000000002E-06,-1.3199E-06
-0.2,0,-6.7726E-09,-5.267E-09,-1.3950000000000001E-11,1.3359000000000002E-06,-1.3213000000000002E-06
-0.195,0,-6.7965E-09,-4.7821E-09,5.9700000000000006E-12,1.3365E-06,-1.3220000000000002E-06
-0.19,0,-6.8009E-09,-4.3188E-09,1.1850000000000001E-11,1.3366E-06,-1.3229E-06
-0.185,0,-6.8219E-09,-3.9151E-09,1.73E-12,1.3372E-06,-1.3241000000000002E-06
-0.18000000000000002,0,-6.8433E-09,-3.543E-09,-1.412E-11,1.3383000000000002E-06,-1.3245000000000002E-06
-0.17500000000000002,0,-6.8606E-09,-3.2127E-09,2.21E-12,1.3391000000000002E-06,-1.3255E-06
-0.17,0,-6.8544E-09,-2.9185E-09,5.0100000000000007E-12,1.34E-06,-1.3266000000000001E-06
-0.165,0,-6.8821E-09,-2.6538E-09,8.4900000000000012E-12,1.3402E-06,-1.3270000000000002E-06
-0.16,0,-6.8849E-09,-2.4042E-09,-9.6900000000000009E-12,1.3393E-06,-1.3274000000000002E-06
-0.155,0,-6.9153E-09,-2.1873E-09,-8.63E-12,1.3406000000000001E-06,-1.3286E-06
-0.15,0,-6.9221E-09,-1.9903E-09,3.5E-13,1.3406000000000001E-06,-1.3291000000000001E-06
-0.14500000000000002,0,-6.9242E-09,-1.8083E-09,1.9220000000000003E-11,1.3413000000000002E-06,-1.3294000000000001E-06
-0.14,0,-6.9343E-09,-1.6461E-09,4.7000000000000006E-12,1.3418000000000002E-06,-1.3298000000000002E-06
-0.135,0,-6.9383E-09,-1.5061E-09,-3.6000000000000004E-12,1.3423E-06,-1.3312E-06
-0.13,0,-6.9513E-09,-1.373E-09,-1.3800000000000002E-12,1.3426E-06,-1.331E-06
-0.125,0,-6.9544E-09,-1.253E-09,5.1100000000000006E-12,1.3428E-06,-1.3313E-06
-0.12000000000000001,0,-6.9497E-09,-1.1491E-09,3.3200000000000004E-12,1.3437000000000002E-06,-1.3322000000000001E-06
-0.115,0,-6.9663E-09,-1.0523E-09,-1.0100000000000001E-12,1.343E-06,-1.3325000000000002E-06
-0.11,0,-6.9726E-09,-9.6715000000000012E-10,1.52E-11,1.3443000000000002E-06,-1.3328000000000002E-06
-0.10500000000000001,0,-6.972E-09,-8.9160000000000011E-10,1.18E-12,1.3444000000000002E-06,-1.3331000000000002E-06
-0.1,0,-6.9841E-09,-8.2149E-10,-1.639E-11,1.3446000000000002E-06,-1.334E-06
-0.095,0,-7.0013E-09,-7.567500000000001E-10,4.73E-12,1.3451E-06,-1.3343E-06
-0.090000000000000011,0,-7.0013E-09,-6.9856E-10,8.11E-12,1.3454E-06,-1.3341E-06
-0.085,0,-6.9971E-09,-6.4831E-10,-7.72E-12,1.3456E-06,-1.3353000000000002E-06
-0.08,0,-7.0058E-09,-6.0266000000000007E-10,-1.3390000000000002E-11,1.3456E-06,-1.3350000000000001E-06
-0.075,0,-7.0153E-09,-5.6146E-10,1.0530000000000001E-11,1.3471000000000002E-06,-1.3358000000000002E-06
-0.07,0,-7.0169E-09,-5.2226E-10,1.2530000000000001E-11,1.3464000000000001E-06,-1.3355000000000002E-06
-0.065,0,-7.0042E-09,-4.8815E-10,-7.2000000000000006E-13,1.3469000000000002E-06,-1.3358000000000002E-06
-0.060000000000000005,0,-7.0177E-09,-4.553E-10,-1.85E-11,1.3460000000000001E-06,-1.3351000000000001E-06
-0.055,0,-7.024E-09,-4.2694000000000003E-10,-1.0090000000000001E-11,1.3460000000000001E-06,-1.3356000000000002E-06
-0.05,0,-7.0417E-09,-4.0107000000000004E-10,1.3590000000000002E-11,1.3467000000000002E-06,-1.3364000000000002E-06
-0.045000000000000005,0,-7.0387E-09,-3.7813E-10,1.3290000000000002E-11,1.3470000000000002E-06,-1.3374E-06
-0.04,0,-7.0284E-09,-3.5771000000000005E-10,-2.1000000000000003E-12,1.3477E-06,-1.337E-06
-0.035,0,-7.0393E-09,-3.375E-10,-1.9240000000000003E-11,1.3482E-06,-1.3384000000000002E-06
-0.030000000000000002,0,-7.0524E-09,-3.2042E-10,1.0510000000000001E-11,1.3485E-06,-1.3383000000000002E-06
-0.025,0,-7.0475E-09,-3.0364E-10,1.526E-11,1.3488000000000001E-06,-1.3387000000000002E-06
-0.02,0,-7.0454E-09,-2.8565000000000004E-10,5.79E-12,1.3491000000000001E-06,-1.3384000000000002E-06
-0.015000000000000001,0,-7.0561E-09,-2.7221000000000004E-10,-1.529E-11,1.3491000000000001E-06,-1.3391000000000002E-06
-0.01,0,-7.057E-09,-2.5769E-10,-2.8900000000000004E-12,1.3493000000000002E-06,-1.3393E-06
-0.005,0,-7.0712E-09,-2.4736E-10,-2.09E-12,1.3490000000000001E-06,-1.3387000000000002E-06
0,0,-7.0701E-09,-2.3569000000000004E-10,1.068E-11,1.3493000000000002E-06,-1.3396E-06
0.005,0,-7.0616E-09,-2.2385E-10,-8.7900000000000011E-12,1.3494000000000002E-06,-1.3392000000000002E-06
0.01,0,-7.0823E-09,-2.1355000000000003E-10,-4.94E-12,1.3500000000000002E-06,-1.34E-06
0.015000000000000001,0,-7.0844E-09,-2.0313000000000003E-10,-9.9E-13,1.3500000000000002E-06,-1.3406000000000001E-06
0.02,0,-7.086E-09,-1.9285E-10,5.2000000000000005E-12,1.3507E-06,-1.3401E-06
0.025,0,-7.0893E-09,-1.8284E-10,-5E-14,1.3515E-06,-1.3410000000000002E-06
0.030000000000000002,0,-7.0934E-09,-1.7322000000000002E-10,-3.96E-12,1.3505000000000002E-06,-1.3402E-06
0.035,0,-7.0962E-09,-1.6495E-10,-3.6800000000000005E-12,1.3511E-06,-1.3410000000000002E-06
0.04,0,-7.0952E-09,-1.5655000000000002E-10,-4.12E-12,1.3507E-06,-1.3410000000000002E-06
0.045000000000000005,0,-7.1114E-09,-1.5017E-10,8.06E-12,1.3521000000000002E-06,-1.3410000000000002E-06
0.05,0,-7.1154E-09,-1.4197E-10,-6.81E-12,1.3520000000000001E-06,-1.3415000000000002E-06
0.055,0,-7.118E-09,-1.3314000000000002E-10,-4.4000000000000004E-13,1.3514E-06,-1.3415000000000002E-06
0.060000000000000005,0,-7.124E-09,-1.2347000000000001E-10,-1.18E-12,1.3515E-06,-1.3413000000000002E-06
0.065,0,-7.1335E-09,-1.1517000000000001E-10,4.02E-12,1.3518000000000001E-06,-1.3411000000000002E-06
0.07,0,-7.1393E-09,-1.0376000000000001E-10,-8.87E-12,1.3523000000000002E-06,-1.3423E-06
0.075,0,-7.1415E-09,-9.573E-11,6.1100000000000004E-12,1.3515E-06,-1.3415000000000002E-06
0.08,0,-7.1484E-09,-8.8630000000000008E-11,1.8400000000000002E-12,1.3525000000000002E-06,-1.3425E-06
0.085,0,-7.1458E-09,-8.030000000000001E-11,2.3800000000000004E-12,1.354E-06,-1.3436000000000002E-06
0.090000000000000011,0,-7.1572E-09,-7.254E-11,-8.66E-12,1.3529000000000002E-06,-1.3424E-06
0.095,0,-7.1505E-09,-6.104E-11,-3.3E-13,1.3531000000000002E-06,-1.3431000000000001E-06
0.1,0,-7.1656E-09,-5.262E-11,3.1400000000000004E-12,1.3537E-06,-1.343E-06
0.10500000000000001,0,-7.1657E-09,-4.235E-11,4.6600000000000007E-12,1.3542E-06,-1.3435000000000001E-06
0.11,0,-7.171E-09,-3.278E-11,-2.51E-12,1.3547000000000001E-06,-1.3442000000000002E-06
0.115,0,-7.1763E-09,-2.072E-11,-5.94E-12,1.3539E-06,-1.3441000000000002E-06
0.12000000000000001,0,-7.1939E-09,-1.048E-11,-3.3E-12,1.3538E-06,-1.3442000000000002E-06
0.125,0,-7.1929E-09,-1.0600000000000001E-12,1.9700000000000003E-12,1.3544000000000001E-06,-1.3442000000000002E-06
0.13,0,-7.2171E-09,9.2200000000000015E-12,5.0000000000000005E-12,1.3546000000000001E-06,-1.3442000000000002E-06
0.135,0,-7.2151E-09,2.1350000000000003E-11,-2.01E-12,1.3543E-06,-1.3438000000000002E-06
0.14,0,-7.2254E-09,3.55E-11,-2.59E-12,1.354E-06,-1.3444000000000002E-06
0.14500000000000002,0,-7.2208E-09,4.7620000000000006E-11,-1.7E-13,1.3551000000000002E-06,-1.3445000000000002E-06
0.15,0,-7.2261E-09,6.071E-11,1.2000000000000001E-12,1.3548000000000001E-06,-1.3446000000000002E-06
0.155,0,-7.246E-09,7.3330000000000007E-11,3.81E-12,1.3548000000000001E-06,-1.3448000000000002E-06
0.16,0,-7.2574E-09,8.746E-11,4.46E-12,1.3552000000000002E-06,-1.3452E-06
0.165,0,-7.2569E-09,1.0267E-10,-1.4200000000000002E-12,1.3548000000000001E-06,-1.3451E-06
0.17,0,-7.2729E-09,1.1367000000000001E-10,-2.9100000000000003E-12,1.3553000000000002E-06,-1.3455E-06
0.17500000000000002,0,-7.2894E-09,1.3093E-10,3.61E-12,1.3557000000000002E-06,-1.3461000000000001E-06
0.18000000000000002,0,-7.2983E-09,1.5069000000000003E-10,2.1500000000000003E-12,1.3559000000000002E-06,-1.3454E-06
0.185,0,-7.3131E-09,1.6684000000000002E-10,-1.8700000000000003E-12,1.3557000000000002E-06,-1.3460000000000001E-06
0.19,0,-7.3287E-09,1.8361000000000003E-10,-2.7600000000000004E-12,1.3571E-06,-1.3469000000000002E-06
0.195,0,-7.3256E-09,2.0148E-10,5.39E-12,1.3569E-06,-1.3470000000000002E-06
0.2,0,-7.3493E-09,2.2180000000000003E-10,1.0720000000000001E-11,1.3571E-06,-1.3470000000000002E-06
0.20500000000000002,0,-7.3565E-09,2.4126E-10,-8.1000000000000008E-13,1.3561000000000002E-06,-1.3468000000000002E-06
0.21000000000000002,0,-7.3767E-09,2.6065E-10,-5.9600000000000005E-12,1.357E-06,-1.3472000000000002E-06
0.215,0,-7.3923E-09,2.7957E-10,-9.8E-13,1.3575000000000001E-06,-1.3478E-06
0.22,0,-7.4049E-09,3.0299E-10,9.57E-12,1.3566E-06,-1.3462000000000001E-06
0.225,0,-7.4404E-09,3.2791E-10,-1.9400000000000002E-12,1.3571E-06,-1.3471000000000002E-06
0.23,0,-7.4462E-09,3.5298E-10,-1.9900000000000002E-12,1.3575000000000001E-06,-1.3466000000000002E-06
0.23500000000000001,0,-7.4536E-09,3.7757E-10,-9.67E-12,1.3578000000000002E-06,-1.3471000000000002E-06
0.24000000000000002,0,-7.4923E-09,4.0304000000000004E-10,5.8200000000000006E-12,1.3568E-06,-1.3466000000000002E-06
0.24500000000000002,0,-7.5065E-09,4.2814000000000003E-10,-1.07E-12,1.3565E-06,-1.3476000000000002E-06
0.25,0,-7.5311E-09,4.5620000000000004E-10,1.2480000000000002E-11,1.3572000000000001E-06,-1.3475000000000002E-06
0.255,0,-7.5463E-09,4.8327E-10,-3.237E-11,1.3578000000000002E-06,-1.3476000000000002E-06
0.26,0,-7.5797E-09,5.1376E-10,-4.0260000000000005E-11,1.3579000000000002E-06,-1.3479E-06
0.265,0,-7.6226E-09,5.4188E-10,2.4500000000000003E-11,1.3577000000000002E-06,-1.3486E-06
0.27,0,-7.6287E-09,5.7529000000000009E-10,3.1660000000000004E-11,1.3588000000000002E-06,-1.3487000000000001E-06
0.275,0,-7.6514E-09,6.1031E-10,-5.5510000000000004E-11,1.3579000000000002E-06,-1.3481E-06
0.28,0,-7.7022E-09,6.4279E-10,-1.9000000000000002E-11,1.3581000000000002E-06,-1.3477E-06
0.28500000000000003,0,-7.7444E-09,6.763800000000001E-10,4.7110000000000006E-11,1.3582000000000002E-06,-1.3486E-06
0.29000000000000004,0,-7.743E-09,7.1329E-10,7.7000000000000005E-13,1.3587000000000002E-06,-1.3482E-06
0.29500000000000004,0,-7.7802E-09,7.5109E-10,-2.7380000000000003E-11,1.3581000000000002E-06,-1.3489000000000001E-06
0.3,0,-7.8218E-09,7.8932E-10,-3.6900000000000006E-12,1.3586000000000002E-06,-1.3488000000000001E-06
0.305,0,-7.8738E-09,8.295500000000001E-10,8.9000000000000013E-12,1.3578000000000002E-06,-1.3481E-06
0.31,0,-7.8865E-09,8.7146000000000011E-10,1.1630000000000001E-11,1.3593E-06,-1.3488000000000001E-06
0.315,0,-7.9212E-09,9.1519E-10,1.1600000000000001E-12,1.3597E-06,-1.3493000000000002E-06
0.32,0,-7.9641E-09,9.5920000000000016E-10,-2.762E-11,1.3584000000000002E-06,-1.3487000000000001E-06
0.325,0,-8.0107E-09,1.0016200000000001E-09,1.372E-11,1.3586000000000002E-06,-1.3490000000000001E-06
0.33,0,-8.0397E-09,1.0495700000000001E-09,8.83E-12,1.3591E-06,-1.3493000000000002E-06
0.335,0,-8.0883E-09,1.09592E-09,-9.34E-12,1.3594E-06,-1.3490000000000001E-06
0.34,0,-8.1403E-09,1.1497999999999999E-09,-1.7050000000000002E-11,1.3591E-06,-1.3485E-06
0.34500000000000003,0,-8.1565E-09,1.2041E-09,-3.624E-11,1.3587000000000002E-06,-1.3487000000000001E-06
0.35000000000000003,0,-8.2243E-09,1.2588E-09,-1.2980000000000002E-11,1.3581000000000002E-06,-1.3482E-06
0.35500000000000004,0,-8.2714E-09,1.3139E-09,3.8000000000000005E-13,1.3597E-06,-1.3501000000000002E-06
0.36000000000000004,0,-8.3151E-09,1.3699E-09,-2.6880000000000002E-11,1.3598E-06,-1.3496000000000002E-06
0.365,0,-8.3716E-09,1.4309E-09,-3.2650000000000005E-11,1.3600000000000001E-06,-1.3498000000000002E-06
0.37,0,-8.4517E-09,1.4942E-09,-3.278E-11,1.3585000000000002E-06,-1.3493000000000002E-06
0.375,0,-8.5106E-09,1.5566E-09,-1.9900000000000002E-12,1.3594E-06,-1.3498000000000002E-06
0.38,0,-8.5766E-09,1.6271E-09,1.422E-11,1.3600000000000001E-06,-1.3496000000000002E-06
0.385,0,-8.6208E-09,1.694E-09,-8.44E-12,1.3599E-06,-1.3501000000000002E-06
0.39,0,-8.7062E-09,1.7691E-09,-2.8670000000000003E-11,1.3598E-06,-1.3503000000000002E-06
0.395,0,-8.782E-09,1.844E-09,1.27E-11,1.3603000000000001E-06,-1.3506E-06
0.4,0,-8.8485E-09,1.9144E-09,4.0880000000000005E-11,1.3601000000000001E-06,-1.3509E-06
0.405,0,-8.9037E-09,1.995E-09,-1.1560000000000002E-11,1.3606000000000002E-06,-1.3503000000000002E-06
0.41000000000000003,0,-8.9775E-09,2.0775E-09,-3.7160000000000004E-11,1.3602000000000001E-06,-1.3505000000000002E-06
0.41500000000000004,0,-9.0697E-09,2.1573E-09,-1.279E-11,1.3602000000000001E-06,-1.3504000000000002E-06
0.42000000000000004,0,-9.1638E-09,2.2463E-09,1.24E-11,1.3606000000000002E-06,-1.3504000000000002E-06
0.42500000000000004,0,-9.2365E-09,2.3392E-09,1.3900000000000002E-11,1.3607000000000002E-06,-1.3503000000000002E-06
0.43,0,-9.3128E-09,2.4328E-09,-9.07E-12,1.3602000000000001E-06,-1.3502000000000002E-06
0.435,0,-9.4068E-09,2.5314E-09,-3.5380000000000005E-11,1.3606000000000002E-06,-1.3509E-06
0.44,0,-9.5146E-09,2.6319E-09,2.4610000000000003E-11,1.3605000000000002E-06,-1.3512E-06
0.445,0,-9.6093E-09,2.7338E-09,3.154E-11,1.3606000000000002E-06,-1.3515E-06
0.45,0,-9.6878E-09,2.8443E-09,-4.8970000000000006E-11,1.3602000000000001E-06,-1.3508E-06
0.455,0,-9.808E-09,2.954E-09,-3.1410000000000004E-11,1.3615000000000002E-06,-1.3513E-06
0.46,0,-9.9248E-09,3.0666E-09,2.2660000000000002E-11,1.3606000000000002E-06,-1.3505000000000002E-06
0.465,0,-1.00326E-08,3.1892E-09,-8.21E-12,1.3605000000000002E-06,-1.3515E-06
0.47000000000000003,0,-1.01386E-08,3.3184E-09,-5.71E-11,1.3605000000000002E-06,-1.3513E-06
0.47500000000000003,0,-1.02967E-08,3.4444E-09,-1.7710000000000003E-11,1.3617000000000002E-06,-1.3515E-06
0.48000000000000004,0,-1.04284E-08,3.5721E-09,2.0220000000000002E-11,1.3614000000000002E-06,-1.3526000000000002E-06
0.48500000000000004,0,-1.05429E-08,3.7166E-09,8.73E-12,1.3606000000000002E-06,-1.351E-06
0.49000000000000005,0,-1.06706E-08,3.8603E-09,-2.6320000000000003E-11,1.3611000000000002E-06,-1.3523000000000002E-06
0.49500000000000005,0,-1.08323E-08,4.011E-09,-1.5140000000000002E-11,1.3616000000000002E-06,-1.3516000000000001E-06
0.5,0,-1.09912E-08,4.1609E-09,1.3990000000000002E-11,1.3611000000000002E-06,-1.3517000000000001E-06
0.505,0,-1.11252E-08,4.3263E-09,1.886E-11,1.3621E-06,-1.3527000000000002E-06
0.51,0,-1.12844E-08,4.4874E-09,-8.65E-12,1.3626E-06,-1.3530000000000002E-06
0.515,0,-1.14515E-08,4.6601E-09,-1.0800000000000001E-11,1.362E-06,-1.3521000000000002E-06
0.52,0,-1.1615399999999999E-08,4.8353E-09,3.3900000000000003E-12,1.3627E-06,-1.3525000000000002E-06
0.525,0,-1.1792599999999998E-08,5.0148E-09,2.234E-11,1.3634000000000002E-06,-1.3530000000000002E-06
0.53,0,-1.1967799999999999E-08,5.217E-09,-3.35E-12,1.3637000000000002E-06,-1.3537E-06
0.535,0,-1.2161199999999998E-08,5.4088E-09,1.372E-11,1.3627E-06,-1.3525000000000002E-06
0.54,0,-1.23484E-08,5.6095E-09,-5.29E-12,1.3629000000000001E-06,-1.3531000000000002E-06
0.545,0,-1.25652E-08,5.8318E-09,-4.7260000000000007E-11,1.3627E-06,-1.3525000000000002E-06
0.55,0,-1.27986E-08,6.0454E-09,-6.1E-13,1.3624E-06,-1.3524000000000002E-06
0.555,0,-1.3040799999999998E-08,6.2743E-09,6.8910000000000011E-11,1.3632000000000001E-06,-1.3527000000000002E-06
0.56,0,-1.3248199999999998E-08,6.5176E-09,3.914E-11,1.3626E-06,-1.3527000000000002E-06
0.56500000000000006,0,-1.3473599999999999E-08,6.7758E-09,-4.905E-11,1.3632000000000001E-06,-1.3530000000000002E-06
0.57000000000000006,0,-1.3721999999999999E-08,7.0098E-09,-4.185E-11,1.3629000000000001E-06,-1.3527000000000002E-06
0.57500000000000007,0,-1.3986799999999999E-08,7.2752E-09,1.8110000000000003E-11,1.3632000000000001E-06,-1.354E-06
0.58000000000000007,0,-1.4262199999999998E-08,7.5497E-09,1.914E-11,1.3637000000000002E-06,-1.354E-06
0.58500000000000008,0,-1.45272E-08,7.8397E-09,1.5120000000000002E-11,1.3627E-06,-1.3531000000000002E-06
0.59000000000000008,0,-1.48054E-08,8.1405E-09,-1.639E-11,1.3633000000000001E-06,-1.3539E-06
0.595,0,-1.51222E-08,8.4439E-09,-3.1010000000000005E-11,1.3634000000000002E-06,-1.3533000000000002E-06
0.6,0,-1.5443599999999997E-08,8.7655E-09,-2.121E-11,1.3639000000000002E-06,-1.3539E-06
0.605,0,-1.5784599999999997E-08,9.1023E-09,1.0340000000000002E-11,1.3637000000000002E-06,-1.3538E-06
0.61,0,-1.6113199999999998E-08,9.4478E-09,3.2390000000000004E-11,1.3632000000000001E-06,-1.354E-06
0.615,0,-1.64776E-08,9.8316E-09,-6.05E-12,1.3634000000000002E-06,-1.3543E-06
0.62,0,-1.68456E-08,1.02032E-08,-1.7760000000000002E-11,1.3637000000000002E-06,-1.3545000000000001E-06
0.625,0,-1.7236999999999997E-08,1.06046E-08,-1.673E-11,1.3649E-06,-1.3556000000000002E-06
0.63,0,-1.7648999999999998E-08,1.10058E-08,5.4200000000000007E-12,1.3637000000000002E-06,-1.3549000000000002E-06
0.635,0,-1.80754E-08,1.1439E-08,1.1870000000000002E-11,1.3642000000000002E-06,-1.354E-06
0.64,0,-1.8492599999999997E-08,1.1895799999999999E-08,-1.86E-12,1.3646000000000002E-06,-1.3546000000000001E-06
0.645,0,-1.8964199999999998E-08,1.2370999999999999E-08,-7.21E-12,1.3634000000000002E-06,-1.3544000000000001E-06
0.65,0,-1.94382E-08,1.2847999999999999E-08,-3.5400000000000003E-12,1.3629000000000001E-06,-1.3537E-06
0.655,0,-1.99318E-08,1.3351199999999999E-08,-1.7500000000000002E-12,1.3638000000000002E-06,-1.3538E-06
0.66,0,-2.0436599999999998E-08,1.3863599999999999E-08,3.7000000000000004E-13,1.3642000000000002E-06,-1.3548000000000001E-06
0.665,0,-2.0982199999999996E-08,1.4423399999999998E-08,8.65E-12,1.3643000000000002E-06,-1.3550000000000002E-06
0.67,0,-2.1532599999999997E-08,1.49936E-08,-1.6300000000000001E-12,1.3643000000000002E-06,-1.3538E-06
0.675,0,-2.2117599999999998E-08,1.5578E-08,1.2660000000000001E-11,1.3639000000000002E-06,-1.3548000000000001E-06
0.68,0,-2.2721E-08,1.6177399999999998E-08,-6.36E-12,1.3639000000000002E-06,-1.3543E-06
0.685,0,-2.3365799999999998E-08,1.6836199999999997E-08,4.94E-12,1.3626E-06,-1.3546000000000001E-06
0.69000000000000006,0,-2.4036399999999996E-08,1.75002E-08,-9.54E-12,1.3641000000000002E-06,-1.3546000000000001E-06
0.69500000000000006,0,-2.4724999999999998E-08,1.8207999999999997E-08,-3.4E-13,1.3643000000000002E-06,-1.3549000000000002E-06
0.70000000000000007,0,-2.5437799999999998E-08,1.891E-08,-4.3400000000000005E-12,1.3645000000000002E-06,-1.3552000000000002E-06
0.70500000000000007,0,-2.6168999999999998E-08,1.9670199999999998E-08,-2.8900000000000004E-12,1.3651E-06,-1.3552000000000002E-06
0.71000000000000008,0,-2.69684E-08,2.0457199999999997E-08,2.8300000000000003E-12,1.3649E-06,-1.3548000000000001E-06
0.71500000000000008,0,-2.7790799999999996E-08,2.1285E-08,-6.1800000000000007E-12,1.3643000000000002E-06,-1.3553000000000002E-06
0.72000000000000008,0,-2.8649399999999996E-08,2.2156999999999998E-08,7.4800000000000012E-12,1.3645000000000002E-06,-1.3545000000000001E-06
0.72500000000000009,0,-2.9545799999999998E-08,2.3077E-08,-7.07E-12,1.3653E-06,-1.3552000000000002E-06
0.73,0,-3.05096E-08,2.4034399999999997E-08,4.4400000000000005E-12,1.3654E-06,-1.3551000000000002E-06
0.735,0,-3.14868E-08,2.5017599999999998E-08,-3.5500000000000004E-12,1.3642000000000002E-06,-1.3548000000000001E-06
0.74,0,-3.25106E-08,2.6021199999999996E-08,2.5300000000000003E-12,1.3645000000000002E-06,-1.3555000000000002E-06
0.745,0,-3.3567399999999994E-08,2.7087399999999998E-08,-8.6000000000000007E-13,1.3642000000000002E-06,-1.3549000000000002E-06
0.75,0,-3.4692199999999995E-08,2.8232799999999998E-08,2.5500000000000002E-12,1.3638000000000002E-06,-1.3548000000000001E-06
0.755,0,-3.5831199999999996E-08,2.9387599999999996E-08,-1.2000000000000001E-12,1.3648E-06,-1.3553000000000002E-06
0.76,0,-3.7067599999999996E-08,3.06278E-08,5.0600000000000007E-12,1.3639000000000002E-06,-1.3556000000000002E-06
0.765,0,-3.83548E-08,3.1880199999999996E-08,-3.8400000000000006E-12,1.3649E-06,-1.3554000000000002E-06
0.77,0,-3.96618E-08,3.32406E-08,6.46E-12,1.3645000000000002E-06,-1.3559000000000002E-06
0.775,0,-4.1055999999999994E-08,3.46034E-08,-9.900000000000001E-12,1.3651E-06,-1.3558000000000002E-06
0.78,0,-4.2524199999999995E-08,3.60848E-08,6.9300000000000006E-12,1.3643000000000002E-06,-1.3555000000000002E-06
0.785,0,-4.40164E-08,3.7569199999999995E-08,-7.870000000000001E-12,1.3660000000000001E-06,-1.3561000000000002E-06
0.79,0,-4.5625399999999995E-08,3.9204399999999993E-08,2.7E-13,1.3654E-06,-1.3556000000000002E-06
0.795,0,-4.7267799999999993E-08,4.0861399999999993E-08,2.2500000000000003E-12,1.3653E-06,-1.3558000000000002E-06
0.8,0,-4.8987999999999995E-08,4.2571799999999995E-08,-6.7200000000000004E-12,1.3654E-06,-1.3561000000000002E-06
0.805,0,-5.0825399999999995E-08,4.4436999999999996E-08,5.1200000000000008E-12,1.3657000000000001E-06,-1.3558000000000002E-06
0.81,0,-5.2704399999999995E-08,4.63132E-08,-6.76E-12,1.3655E-06,-1.357E-06
0.81500000000000006,0,-5.4658999999999993E-08,4.8295799999999994E-08,1.0220000000000001E-11,1.3646000000000002E-06,-1.3561000000000002E-06
0.82000000000000006,0,-5.6727599999999995E-08,5.0356E-08,-6.5200000000000005E-12,1.3656E-06,-1.3559000000000002E-06
0.82500000000000007,0,-5.89766E-08,5.2581999999999994E-08,1.7E-13,1.3664000000000002E-06,-1.3562E-06
0.83000000000000007,0,-6.11852E-08,5.4806199999999992E-08,3.5740000000000004E-11,1.3654E-06,-1.3568E-06
0.83500000000000008,0,-6.36132E-08,5.72026E-08,-5.914E-11,1.3668000000000002E-06,-1.3575000000000001E-06
0.84000000000000008,0,-6.6081599999999987E-08,5.97416E-08,8.489E-11,1.3661000000000001E-06,-1.3568E-06
0.84500000000000008,0,-6.8763399999999987E-08,6.2371E-08,-7.3430000000000012E-11,1.3663000000000002E-06,-1.3565E-06
0.85000000000000009,0,-7.14818E-08,6.5097199999999988E-08,3.823E-11,1.3663000000000002E-06,-1.357E-06
0.85500000000000009,0,-7.4391199999999992E-08,6.80254E-08,-8.33E-12,1.3667000000000002E-06,-1.3574000000000001E-06
0.86,0,-7.73688E-08,7.1024999999999989E-08,-3.5020000000000005E-11,1.3657000000000001E-06,-1.3579000000000002E-06
0.865,0,-8.0555799999999986E-08,7.4216199999999992E-08,6.372E-11,1.3662000000000002E-06,-1.3571E-06
0.87,0,-8.3793199999999986E-08,7.7514199999999986E-08,-8.109E-11,1.3660000000000001E-06,-1.3567E-06
0.875,0,-8.7325599999999989E-08,8.1040199999999987E-08,9.209E-11,1.3668000000000002E-06,-1.3579000000000002E-06
0.88,0,-9.0930599999999987E-08,8.4524E-08,-6.78E-11,1.3661000000000001E-06,-1.357E-06
0.885,0,-9.4644999999999985E-08,8.83806E-08,4.9920000000000007E-11,1.3671000000000002E-06,-1.3572000000000001E-06
0.89,0,-9.8718999999999986E-08,9.2354E-08,-2.3060000000000002E-11,1.3665000000000002E-06,-1.3577000000000002E-06
0.895,0,-1.0279739999999999E-07,9.6508599999999986E-08,1.46E-12,1.3667000000000002E-06,-1.3574000000000001E-06
0.9,0,-1.0720899999999999E-07,1.009286E-07,7.0300000000000005E-12,1.3661000000000001E-06,-1.3574000000000001E-06
-0.3,0.15,-2.6803E-09,-4.2031399999999996E-08,1.149E-11,1.3655E-06,-1.3175E-06
-0.29500000000000004,0.15,-2.7043E-09,-3.79336E-08,1.434E-11,1.3662000000000002E-06,-1.3215000000000002E-06
-0.29000000000000004,0.15,-2.72E-09,-3.42376E-08,-3.0350000000000004E-11,1.3652E-06,-1.3253E-06
-0.28500000000000003,0.15,-2.7709E-09,-3.0946E-08,3.012E-11,1.3654E-06,-1.3290000000000001E-06
-0.28,0.15,-2.7929E-09,-2.7892399999999998E-08,-2.775E-11,1.365E-06,-1.3322000000000001E-06
-0.275,0.15,-2.8064E-09,-2.51928E-08,1.2350000000000001E-11,1.3657000000000001E-06,-1.3349000000000001E-06
-0.27,0.15,-2.86E-09,-2.27396E-08,1.739E-11,1.3657000000000001E-06,-1.3378000000000001E-06
-0.265,0.15,-2.8633E-09,-2.05554E-08,-3.8770000000000005E-11,1.3651E-06,-1.3395E-06
-0.26,0.15,-2.9075E-09,-1.8549199999999997E-08,2.5610000000000003E-11,1.3663000000000002E-06,-1.3419000000000002E-06
-0.255,0.15,-2.9248E-09,-1.67646E-08,-1.744E-11,1.3665000000000002E-06,-1.343E-06
-0.25,0.15,-2.9439E-09,-1.5132399999999998E-08,1.026E-11,1.3660000000000001E-06,-1.3453E-06
-0.24500000000000002,0.15,-2.973E-09,-1.3680599999999998E-08,4.98E-12,1.3658000000000001E-06,-1.3456E-06
-0.24000000000000002,0.15,-2.9908E-09,-1.2382E-08,-1.948E-11,1.3658000000000001E-06,-1.3481E-06
-0.23500000000000001,0.15,-3.0234E-09,-1.1216E-08,1.5960000000000002E-11,1.3662000000000002E-06,-1.3491000000000001E-06
-0.23,0.15,-3.043E-09,-1.01552E-08,-1.508E-11,1.3662000000000002E-06,-1.3506E-06
-0.225,0.15,-3.0626E-09,-9.2024E-09,-4.36E-12,1.3660000000000001E-06,-1.3511E-06
-0.22,0.15,-3.098E-09,-8.3431E-09,2.2260000000000002E-11,1.3660000000000001E-06,-1.3513E-06
-0.215,0.15,-3.1049E-09,-7.5818E-09,6.8900000000000007E-12,1.3660000000000001E-06,-1.3526000000000002E-06
-0.21000000000000002,0.15,-3.122E-09,-6.8652E-09,-1.9290000000000002E-11,1.3656E-06,-1.3531000000000002E-06
-0.20500000000000002,0.15,-3.1436E-09,-6.2363E-09,-1.903E-11,1.3664000000000002E-06,-1.354E-06
-0.2,0.15,-3.1734E-09,-5.6621E-09,2.846E-11,1.3660000000000001E-06,-1.3544000000000001E-06
-0.195,0.15,-3.1765E-09,-5.145E-09,-8.300000000000001E-13,1.3663000000000002E-06,-1.3555000000000002E-06
-0.19,0.15,-3.1978E-09,-4.6762E-09,-1.2950000000000001E-11,1.3671000000000002E-06,-1.3563E-06
-0.185,0.15,-3.1992E-09,-4.2516E-09,-9.48E-12,1.3670000000000002E-06,-1.3564E-06
-0.18000000000000002,0.15,-3.2449E-09,-3.8661E-09,1.928E-11,1.3667000000000002E-06,-1.3564E-06
-0.17500000000000002,0.15,-3.2518E-09,-3.5299E-09,2.8300000000000003E-12,1.3670000000000002E-06,-1.3575000000000001E-06
-0.17,0.15,-3.2752E-09,-3.2187E-09,9.0900000000000011E-12,1.3660000000000001E-06,-1.3568E-06
-0.165,0.15,-3.2862E-09,-2.9421E-09,-1.3540000000000001E-11,1.3670000000000002E-06,-1.3579000000000002E-06
-0.16,0.15,-3.3016E-09,-2.685E-09,-6.3400000000000009E-12,1.3671000000000002E-06,-1.3578000000000002E-06
-0.155,0.15,-3.3293E-09,-2.4602E-09,2.4850000000000003E-11,1.3672000000000002E-06,-1.3585000000000002E-06
-0.15,0.15,-3.3339E-09,-2.2492E-09,1.504E-11,1.3672000000000002E-06,-1.3582000000000002E-06
-0.14500000000000002,0.15,-3.3457E-09,-2.0665E-09,-6.164E-11,1.3677E-06,-1.3587000000000002E-06
-0.14,0.15,-3.3581E-09,-1.8953E-09,-3.659E-11,1.3677E-06,-1.3593E-06
-0.135,0.15,-3.3969E-09,-1.7477E-09,4.257E-11,1.3678E-06,-1.3592E-06
-0.13,0.15,-3.3917E-09,-1.6072E-09,2.2220000000000002E-11,1.3675E-06,-1.3595E-06
-0.125,0.15,-3.3912E-09,-1.4769E-09,-4.4600000000000006E-11,1.3671000000000002E-06,-1.3599E-06
-0.12000000000000001,0.15,-3.4262E-09,-1.3615E-09,-4.541E-11,1.3671000000000002E-06,-1.3595E-06
-0.115,0.15,-3.4449E-09,-1.262E-09,2.575E-11,1.3673000000000002E-06,-1.3598E-06
-0.11,0.15,-3.4531E-09,-1.1656E-09,4.8080000000000004E-11,1.3667000000000002E-06,-1.3602000000000001E-06
-0.10500000000000001,0.15,-3.4423E-09,-1.0805E-09,-1.9800000000000002E-11,1.3673000000000002E-06,-1.3599E-06
-0.1,0.15,-3.4487E-09,-1.0013E-09,-3.806E-11,1.3668000000000002E-06,-1.3601000000000001E-06
-0.095,0.15,-3.4762E-09,-9.3565000000000018E-10,-2.0000000000000003E-14,1.3679E-06,-1.3603000000000001E-06
-0.090000000000000011,0.15,-3.4862E-09,-8.7213000000000007E-10,2.1240000000000002E-11,1.3688000000000001E-06,-1.3604000000000001E-06
-0.085,0.15,-3.4878E-09,-8.1205000000000011E-10,-1.4280000000000001E-11,1.3682E-06,-1.3603000000000001E-06
-0.08,0.15,-3.5013E-09,-7.5930000000000006E-10,-6.35E-12,1.3677E-06,-1.3608000000000002E-06
-0.075,0.15,-3.5272E-09,-7.1514000000000008E-10,5.4470000000000007E-11,1.3682E-06,-1.3608000000000002E-06
-0.07,0.15,-3.5093E-09,-6.6997E-10,1.178E-11,1.3674000000000002E-06,-1.3605000000000002E-06
-0.065,0.15,-3.5312E-09,-6.2638000000000006E-10,-2.5280000000000002E-11,1.368E-06,-1.3615000000000002E-06
-0.060000000000000005,0.15,-3.5411E-09,-5.8977E-10,1.528E-11,1.3679E-06,-1.3609000000000002E-06
-0.055,0.15,-3.5577E-09,-5.562E-10,3.624E-11,1.3675E-06,-1.3609000000000002E-06
-0.05,0.15,-3.5381E-09,-5.2378E-10,-1.1500000000000002E-12,1.3685000000000001E-06,-1.3612000000000002E-06
-0.045000000000000005,0.15,-3.5741E-09,-4.9556E-10,2.3800000000000004E-12,1.3686000000000001E-06,-1.3610000000000002E-06
-0.04,0.15,-3.5819E-09,-4.6785E-10,-2.032E-11,1.3688000000000001E-06,-1.362E-06
-0.035,0.15,-3.59E-09,-4.4632E-10,1.3750000000000001E-11,1.368E-06,-1.3614000000000002E-06
-0.030000000000000002,0.15,-3.5965E-09,-4.2392E-10,3.791E-11,1.3686000000000001E-06,-1.3612000000000002E-06
-0.025,0.15,-3.5893E-09,-3.9995000000000005E-10,-3.342E-11,1.3683E-06,-1.3607000000000002E-06
-0.02,0.15,-3.6135E-09,-3.798E-10,-3.2470000000000005E-11,1.3679E-06,-1.3614000000000002E-06
-0.015000000000000001,0.15,-3.6237E-09,-3.6475E-10,4.1680000000000005E-11,1.3677E-06,-1.362E-06
-0.01,0.15,-3.6143E-09,-3.4703000000000004E-10,1.055E-11,1.3686000000000001E-06,-1.3619E-06
-0.005,0.15,-3.617E-09,-3.2874000000000005E-10,-3.04E-11,1.3683E-06,-1.3616000000000002E-06
0,0.15,-3.6332E-09,-3.1601000000000003E-10,-1.1E-11,1.3686000000000001E-06,-1.3617000000000002E-06
0.005,0.15,-3.6298E-09,-3.0250000000000004E-10,1.2670000000000002E-11,1.3685000000000001E-06,-1.3619E-06
0.01,0.15,-3.6395E-09,-2.901E-10,1.783E-11,1.3693000000000002E-06,-1.3622E-06
0.015000000000000001,0.15,-3.6289E-09,-2.7749000000000004E-10,4.2000000000000003E-13,1.3689000000000001E-06,-1.3617000000000002E-06
0.02,0.15,-3.638E-09,-2.6201E-10,-1.482E-11,1.3682E-06,-1.3618000000000002E-06
0.025,0.15,-3.6493E-09,-2.496E-10,-4.7100000000000007E-12,1.3678E-06,-1.3613000000000002E-06
0.030000000000000002,0.15,-3.648E-09,-2.4047E-10,3.2540000000000005E-11,1.3686000000000001E-06,-1.3623E-06
0.035,0.15,-3.6388E-09,-2.273E-10,9.7000000000000011E-13,1.3686000000000001E-06,-1.3622E-06
0.04,0.15,-3.6499E-09,-2.1681000000000003E-10,-2.3120000000000003E-11,1.3688000000000001E-06,-1.3628000000000001E-06
0.045000000000000005,0.15,-3.6664E-09,-2.1062000000000002E-10,-5.02E-12,1.3690000000000002E-06,-1.3628000000000001E-06
0.05,0.15,-3.6664E-09,-2.0342E-10,3.7160000000000004E-11,1.3692000000000002E-06,-1.3630000000000001E-06
0.055,0.15,-3.6541E-09,-1.9261000000000002E-10,-7.83E-12,1.3691000000000002E-06,-1.3623E-06
0.060000000000000005,0.15,-3.6687E-09,-1.8342000000000002E-10,-1.664E-11,1.3684E-06,-1.362E-06
0.065,0.15,-3.6558E-09,-1.7161000000000002E-10,-8.1000000000000008E-13,1.3686000000000001E-06,-1.3625E-06
0.07,0.15,-3.6731E-09,-1.6644000000000002E-10,3.6370000000000006E-11,1.3695000000000002E-06,-1.3622E-06
0.075,0.15,-3.6771E-09,-1.5541E-10,-6.1300000000000007E-12,1.3689000000000001E-06,-1.3619E-06
0.08,0.15,-3.6821E-09,-1.4628E-10,-6E-12,1.3689000000000001E-06,-1.3626E-06
0.085,0.15,-3.6885E-09,-1.4135E-10,6.7E-12,1.3688000000000001E-06,-1.3629000000000001E-06
0.090000000000000011,0.15,-3.6862E-09,-1.3452000000000002E-10,2.138E-11,1.3694000000000002E-06,-1.3625E-06
0.095,0.15,-3.6954E-09,-1.2894000000000002E-10,4.333E-11,1.3688000000000001E-06,-1.3625E-06
0.1,0.15,-3.6883E-09,-1.1933000000000002E-10,-1.075E-11,1.3700000000000002E-06,-1.3626E-06
0.10500000000000001,0.15,-3.6967E-09,-1.1152E-10,-8.2800000000000011E-12,1.3696000000000002E-06,-1.3632000000000001E-06
0.11,0.15,-3.7117E-09,-1.0390000000000001E-10,4.85E-11,1.3697000000000002E-06,-1.3631000000000001E-06
0.115,0.15,-3.6787E-09,-9.6740000000000007E-11,5.6210000000000005E-11,1.3696000000000002E-06,-1.3635000000000002E-06
0.12000000000000001,0.15,-3.6945E-09,-8.7420000000000007E-11,-2.3570000000000002E-11,1.3697000000000002E-06,-1.3630000000000001E-06
0.125,0.15,-3.7095E-09,-8.037E-11,-1.079E-11,1.3694000000000002E-06,-1.3627E-06
0.13,0.15,-3.7094E-09,-7.495000000000001E-11,1.8710000000000002E-11,1.3698000000000002E-06,-1.3628000000000001E-06
0.135,0.15,-3.7007E-09,-6.871E-11,2.589E-11,1.3696000000000002E-06,-1.3638000000000002E-06
0.14,0.15,-3.6931E-09,-6.098E-11,-2.0200000000000003E-12,1.3691000000000002E-06,-1.3630000000000001E-06
0.14500000000000002,0.15,-3.7039E-09,-5.3160000000000007E-11,-1.026E-11,1.3698000000000002E-06,-1.3641000000000002E-06
0.15,0.15,-3.7087E-09,-4.465E-11,1.4700000000000002E-12,1.3704E-06,-1.3632000000000001E-06
0.155,0.15,-3.7043E-09,-4.0300000000000006E-11,6.4340000000000007E-11,1.3708E-06,-1.3631000000000001E-06
0.16,0.15,-3.7041E-09,-3.1780000000000006E-11,7.07E-12,1.3700000000000002E-06,-1.3628000000000001E-06
0.165,0.15,-3.7011E-09,-2.158E-11,-2.762E-11,1.3705E-06,-1.3634000000000002E-06
0.17,0.15,-3.7185E-09,-1.753E-11,3.285E-11,1.3702000000000002E-06,-1.3629000000000001E-06
0.17500000000000002,0.15,-3.7238E-09,-1.1540000000000001E-11,3.802E-11,1.3705E-06,-1.3631000000000001E-06
0.18000000000000002,0.15,-3.7107E-09,-2.79E-12,-7.7600000000000009E-12,1.3698000000000002E-06,-1.3628000000000001E-06
0.185,0.15,-3.7293E-09,4.2500000000000007E-12,-2.8600000000000003E-12,1.3707E-06,-1.3637000000000002E-06
0.19,0.15,-3.7309E-09,1.313E-11,2.19E-12,1.3698000000000002E-06,-1.3632000000000001E-06
0.195,0.15,-3.725E-09,2.325E-11,-1.622E-11,1.3701000000000002E-06,-1.3629000000000001E-06
0.2,0.15,-3.7294E-09,3.0900000000000004E-11,-2.64E-12,1.3694000000000002E-06,-1.3631000000000001E-06
0.20500000000000002,0.15,-3.7335E-09,3.998E-11,3.75E-12,1.3697000000000002E-06,-1.3635000000000002E-06
0.21000000000000002,0.15,-3.728E-09,4.7570000000000003E-11,-8.86E-12,1.3701000000000002E-06,-1.3634000000000002E-06
0.215,0.15,-3.7216E-09,5.3330000000000005E-11,4.3000000000000007E-12,1.3696000000000002E-06,-1.3631000000000001E-06
0.22,0.15,-3.7339E-09,6.091E-11,-3.71E-12,1.3699000000000002E-06,-1.3635000000000002E-06
0.225,0.15,-3.7423E-09,6.7760000000000007E-11,4.1E-13,1.3701000000000002E-06,-1.3642000000000002E-06
0.23,0.15,-3.7377E-09,7.7760000000000011E-11,5.04E-12,1.3708E-06,-1.3649E-06
0.23500000000000001,0.15,-3.7233E-09,8.7820000000000013E-11,-5E-13,1.371E-06,-1.3644000000000002E-06
0.24000000000000002,0.15,-3.7437E-09,9.749E-11,-1.702E-11,1.3711E-06,-1.3637000000000002E-06
0.24500000000000002,0.15,-3.7481E-09,1.0858000000000001E-10,5.3500000000000004E-12,1.3705E-06,-1.3637000000000002E-06
0.25,0.15,-3.7585E-09,1.1716E-10,1.0020000000000001E-11,1.3700000000000002E-06,-1.3640000000000002E-06
0.255,0.15,-3.7564E-09,1.2840000000000002E-10,-4.6400000000000004E-12,1.3704E-06,-1.3647E-06
0.26,0.15,-3.7652E-09,1.3664E-10,-2.844E-11,1.3705E-06,-1.3641000000000002E-06
0.265,0.15,-3.7995E-09,1.4512E-10,7.335000000000001E-11,1.371E-06,-1.3637000000000002E-06
0.27,0.15,-3.8096E-09,1.5298000000000002E-10,1.6835000000000002E-10,1.3717000000000001E-06,-1.3644000000000002E-06
0.275,0.15,-3.7626E-09,1.7395E-10,-1.2587E-10,1.3711E-06,-1.3649E-06
0.28,0.15,-3.8143E-09,1.8342000000000002E-10,-3.7E-11,1.3704E-06,-1.3645000000000002E-06
0.28500000000000003,0.15,-3.7951E-09,1.9180000000000003E-10,1.4506000000000001E-10,1.3707E-06,-1.3642000000000002E-06
0.29000000000000004,0.15,-3.7849E-09,2.0611000000000003E-10,-4.6660000000000004E-11,1.3701000000000002E-06,-1.3641000000000002E-06
0.29500000000000004,0.15,-3.8044E-09,2.1957000000000002E-10,-7.339E-11,1.3708E-06,-1.3636000000000002E-06
0.3,0.15,-3.8483E-09,2.2760000000000002E-10,8.8570000000000011E-11,1.3709E-06,-1.3645000000000002E-06
0.305,0.15,-3.8161E-09,2.4551E-10,1.801E-11,1.3712E-06,-1.3643000000000002E-06
0.31,0.15,-3.8193E-09,2.6202000000000004E-10,-7.827E-11,1.3702000000000002E-06,-1.3636000000000002E-06
0.315,0.15,-3.852E-09,2.7314E-10,-8.7000000000000013E-12,1.3706E-06,-1.3640000000000002E-06
0.32,0.15,-3.8527E-09,2.8821000000000003E-10,4.4490000000000006E-11,1.3705E-06,-1.3645000000000002E-06
0.325,0.15,-3.8584E-09,3.0618E-10,3.3670000000000005E-11,1.3705E-06,-1.3642000000000002E-06
0.33,0.15,-3.8623E-09,3.2545000000000005E-10,1.7E-13,1.3711E-06,-1.3647E-06
0.335,0.15,-3.8677E-09,3.4104000000000004E-10,-4.781E-11,1.371E-06,-1.365E-06
0.34,0.15,-3.8912E-09,3.5551000000000005E-10,-2.51E-12,1.3708E-06,-1.3644000000000002E-06
0.34500000000000003,0.15,-3.9082E-09,3.7190000000000003E-10,7.3740000000000009E-11,1.3714000000000001E-06,-1.3646000000000002E-06
0.35000000000000003,0.15,-3.897E-09,3.9389E-10,-1.4490000000000002E-11,1.3711E-06,-1.3646000000000002E-06
0.35500000000000004,0.15,-3.917E-09,4.1663000000000004E-10,-6.857E-11,1.3708E-06,-1.3645000000000002E-06
0.36000000000000004,0.15,-3.958E-09,4.3283000000000004E-10,1.0520000000000001E-11,1.3711E-06,-1.3653E-06
0.365,0.15,-3.9667E-09,4.536E-10,6.195E-11,1.3714000000000001E-06,-1.3651E-06
0.37,0.15,-3.9674E-09,4.822E-10,-1.159E-11,1.3705E-06,-1.3651E-06
0.375,0.15,-3.9893E-09,5.0660000000000009E-10,-5.2140000000000007E-11,1.3712E-06,-1.3651E-06
0.38,0.15,-4.0069E-09,5.2794E-10,-1.2250000000000001E-11,1.3709E-06,-1.3645000000000002E-06
0.385,0.15,-4.0398E-09,5.4844E-10,5.5520000000000006E-11,1.3711E-06,-1.3641000000000002E-06
0.39,0.15,-4.0326E-09,5.7534E-10,1.7820000000000003E-11,1.3707E-06,-1.365E-06
0.395,0.15,-4.0648E-09,6.0554000000000006E-10,-4.435E-11,1.3714000000000001E-06,-1.3640000000000002E-06
0.4,0.15,-4.095E-09,6.3122E-10,-3.627E-11,1.3720000000000002E-06,-1.3653E-06
0.405,0.15,-4.1236E-09,6.5984000000000007E-10,3.7160000000000004E-11,1.3719000000000002E-06,-1.3653E-06
0.41000000000000003,0.15,-4.1465E-09,6.8659E-10,2.837E-11,1.3716000000000001E-06,-1.3653E-06
0.41500000000000004,0.15,-4.1499E-09,7.2339E-10,-2.983E-11,1.3722000000000002E-06,-1.3645000000000002E-06
0.42000000000000004,0.15,-4.188E-09,7.5186E-10,-3.044E-11,1.3715000000000001E-06,-1.3651E-06
0.42500000000000004,0.15,-4.2169E-09,7.831E-10,2.9480000000000004E-11,1.3713000000000001E-06,-1.3655E-06
0.43,0.15,-4.2443E-09,8.1691E-10,2.731E-11,1.3719000000000002E-06,-1.3662000000000002E-06
0.435,0.15,-4.2558E-09,8.5521000000000009E-10,-2.2460000000000002E-11,1.3717000000000001E-06,-1.3652E-06
0.44,0.15,-4.2974E-09,8.904E-10,-2.8010000000000002E-11,1.3729000000000002E-06,-1.3658000000000001E-06
0.445,0.15,-4.3312E-09,9.2441000000000012E-10,6.81E-12,1.3716000000000001E-06,-1.3659000000000001E-06
0.45,0.15,-4.3609E-09,9.6407000000000017E-10,2.4040000000000002E-11,1.3722000000000002E-06,-1.3660000000000001E-06
0.455,0.15,-4.3902E-09,1.00474E-09,-7.95E-12,1.3713000000000001E-06,-1.3647E-06
0.46,0.15,-4.4174E-09,1.04988E-09,-2.3260000000000002E-11,1.3716000000000001E-06,-1.3647E-06
0.465,0.15,-4.4615E-09,1.08709E-09,-3.5500000000000004E-12,1.3728000000000002E-06,-1.3664000000000002E-06
0.47000000000000003,0.15,-4.4991E-09,1.1327E-09,-2.3790000000000003E-11,1.3728000000000002E-06,-1.3666000000000002E-06
0.47500000000000003,0.15,-4.5308E-09,1.1775E-09,-1.1730000000000001E-11,1.3720000000000002E-06,-1.3656E-06
0.48000000000000004,0.15,-4.5758E-09,1.2208E-09,1.606E-11,1.3718000000000002E-06,-1.3660000000000001E-06
0.48500000000000004,0.15,-4.6139E-09,1.2694E-09,8.45E-12,1.3720000000000002E-06,-1.3659000000000001E-06
0.49000000000000005,0.15,-4.6476E-09,1.3208E-09,-1.3360000000000001E-11,1.3718000000000002E-06,-1.3661000000000001E-06
0.49500000000000005,0.15,-4.7049E-09,1.3727E-09,-1.6400000000000003E-11,1.3729000000000002E-06,-1.3663000000000002E-06
0.5,0.15,-4.7513E-09,1.4285E-09,1.4E-12,1.3731E-06,-1.3665000000000002E-06
0.505,0.15,-4.7996E-09,1.4851E-09,1.363E-11,1.3727000000000002E-06,-1.3669000000000002E-06
0.51,0.15,-4.8522E-09,1.5423E-09,1.8900000000000002E-12,1.3723000000000002E-06,-1.3662000000000002E-06
