Repository: DecaMeron23/Caratterizzazione-Mosfet

# Studio della tolleranza alle radiazioni ionizzanti di MOSFET in tecnologia 28nm

## Tesi triennale d'Ingegneria Informatica

### Autori:

* Nicola Cattaneo
* Emilio Meroni

### Divisione Cartelle
* **Tesi** Cartella contenente il materiale per la produzione della tesi
* **Script Statiche** Cartella contentente tutti gli script per le analisi delle misure statiche.
* **Script Rumore** Cartella contentente tutti gli script per le analisi delle misure di rumore.
* **Misure Statiche** Cartella contenente le misure statiche
* **Misure Statiche** Cartella contenente le misure di rumore
* **Altri Script** Script di riferimento

File: Misure statiche/N5/Chip5NMOS_FASE1/N5-200-180/id-vds.csv (part 1 of 3)
I/V Sweep,id_vds
RecordTime,03/11/2025 11:53:27
Device ID,
Count,1
Flag,
Remarks,
vd,vg,id,ig,is,iavdd,ignd
0,0,-7.4680000000000007E-11,-5.08E-12,3.3120000000000004E-11,3.2106E-07,-3.2089999999999997E-07
0.005,0,1.3827E-10,-5.38E-12,-1.8593000000000002E-10,3.21E-07,-3.2096E-07
0.01,0,3.4791000000000004E-10,-7.7E-12,-3.6865E-10,3.2092E-07,-3.2082E-07
0.015000000000000001,0,5.1518000000000008E-10,-5.14E-12,-5.1683000000000007E-10,3.2096E-07,-3.2096E-07
0.02,0,6.3195000000000008E-10,-1.0520000000000001E-11,-6.4017000000000008E-10,3.2094E-07,-3.2098E-07
0.025,0,7.4692E-10,-8.97E-12,-7.426000000000001E-10,3.21E-07,-3.2096E-07
0.030000000000000002,0,8.5875000000000006E-10,-7.81E-12,-8.2859E-10,3.2096E-07,-3.2096E-07
0.035,0,9.308200000000001E-10,-7.0300000000000005E-12,-8.9653000000000011E-10,3.21E-07,-3.2098E-07
0.04,0,9.8688E-10,-1.4160000000000001E-11,-9.5585000000000017E-10,3.2098E-07,-3.2102E-07
0.045000000000000005,0,1.049E-09,-1.4870000000000003E-11,-1.00515E-09,3.2094E-07,-3.2098E-07
0.05,0,1.1174E-09,-1.261E-11,-1.0449E-09,3.2092E-07,-3.21E-07
0.055,0,1.1568E-09,-1.177E-11,-1.0753200000000002E-09,3.21E-07,-3.2098E-07
0.060000000000000005,0,1.1813E-09,-1.581E-11,-1.1035900000000001E-09,3.2098E-07,-3.21E-07
0.065,0,1.2226E-09,-1.586E-11,-1.12691E-09,3.21E-07,-3.21E-07
0.07,0,1.2664E-09,-1.704E-11,-1.1460900000000001E-09,3.2092E-07,-3.2098E-07
0.075,0,1.2787E-09,-1.8950000000000003E-11,-1.1642E-09,3.2094E-07,-3.2103999999999997E-07
0.08,0,1.3112E-09,-2.1040000000000002E-11,-1.1766E-09,3.21E-07,-3.2098E-07
0.085,0,1.3259E-09,-2.504E-11,-1.1876E-09,3.2098E-07,-3.211E-07
0.090000000000000011,0,1.3646E-09,-2.8740000000000002E-11,-1.1977E-09,3.2092E-07,-3.2096E-07
0.095,0,1.3881E-09,-2.96E-11,-1.2071E-09,3.2092E-07,-3.2106E-07
0.1,0,1.3921E-09,-3.0750000000000004E-11,-1.2113E-09,3.2092E-07,-3.2103999999999997E-07
0.10500000000000001,0,1.413E-09,-3.2470000000000005E-11,-1.2202E-09,3.2088E-07,-3.2103999999999997E-07
0.11,0,1.4496E-09,-3.318E-11,-1.2272E-09,3.2094E-07,-3.2106E-07
0.115,0,1.4615E-09,-3.4170000000000003E-11,-1.2306E-09,3.2092E-07,-3.2112E-07
0.12000000000000001,0,1.4638E-09,-4.082E-11,-1.2358E-09,3.2092E-07,-3.2106E-07
0.125,0,1.488E-09,-4.6190000000000004E-11,-1.2412E-09,3.2092E-07,-3.2112E-07
0.13,0,1.5166E-09,-4.3800000000000006E-11,-1.2428E-09,3.2092E-07,-3.2116E-07
0.135,0,1.521E-09,-4.789E-11,-1.2456E-09,3.2088E-07,-3.2108E-07
0.14,0,1.5303E-09,-5.2560000000000004E-11,-1.249E-09,3.2086E-07,-3.211E-07
0.14500000000000002,0,1.5673E-09,-5.4250000000000007E-11,-1.2536E-09,3.2094E-07,-3.2122E-07
0.15,0,1.5861E-09,-5.801E-11,-1.2515999999999999E-09,3.2088E-07,-3.2103999999999997E-07
0.155,0,1.5871E-09,-6.5250000000000007E-11,-1.2533E-09,3.2088E-07,-3.2122E-07
0.16,0,1.6082E-09,-7.2990000000000011E-11,-1.2562E-09,3.2094E-07,-3.2122E-07
0.165,0,1.6415E-09,-7.5200000000000009E-11,-1.2567E-09,3.2084E-07,-3.212E-07
0.17,0,1.6479E-09,-7.91E-11,-1.2572E-09,3.2098E-07,-3.213E-07
0.17500000000000002,0,1.6537E-09,-8.4080000000000008E-11,-1.2577E-09,3.21E-07,-3.2124E-07
0.18000000000000002,0,1.688E-09,-8.745E-11,-1.2631E-09,3.2094E-07,-3.213E-07
0.185,0,1.7191E-09,-9.087E-11,-1.2624E-09,3.2098E-07,-3.2126E-07
0.19,0,1.727E-09,-9.79E-11,-1.2642E-09,3.21E-07,-3.2128E-07
0.195,0,1.7417E-09,-1.0195000000000001E-10,-1.2664E-09,3.21E-07,-3.2142E-07
0.2,0,1.7816E-09,-1.0492000000000001E-10,-1.2664E-09,3.2098E-07,-3.2131999999999997E-07
0.20500000000000002,0,1.8039E-09,-1.0892000000000001E-10,-1.2697999999999999E-09,3.2098E-07,-3.2136E-07
0.21000000000000002,0,1.8123E-09,-1.1364000000000001E-10,-1.2708E-09,3.2092E-07,-3.213E-07
0.215,0,1.8384E-09,-1.2254E-10,-1.2754E-09,3.2092E-07,-3.213E-07
0.22,0,1.8764E-09,-1.313E-10,-1.2766E-09,3.2092E-07,-3.2134E-07
0.225,0,1.8973E-09,-1.3648E-10,-1.2762E-09,3.2092E-07,-3.214E-07
0.23,0,1.9087E-09,-1.4364E-10,-1.277E-09,3.2082E-07,-3.2136E-07
0.23500000000000001,0,1.9419E-09,-1.5454000000000002E-10,-1.2822E-09,3.2094E-07,-3.214E-07
0.24000000000000002,0,1.9801E-09,-1.5858E-10,-1.2825E-09,3.2088E-07,-3.214E-07
0.24500000000000002,0,1.9953E-09,-1.6191E-10,-1.2826E-09,3.2088E-07,-3.2148E-07
0.25,0,2.0137E-09,-1.7487E-10,-1.2849E-09,3.2088E-07,-3.2138E-07
0.255,0,2.0603E-09,-1.7990000000000002E-10,-1.2839E-09,3.2092E-07,-3.2154E-07
0.26,0,2.0971E-09,-1.8509E-10,-1.283E-09,3.2098E-07,-3.2156E-07
0.265,0,2.1049E-09,-1.9632000000000003E-10,-1.2854E-09,3.2092E-07,-3.2154E-07
0.27,0,2.139E-09,-2.0822E-10,-1.2866E-09,3.2094E-07,-3.2158E-07
0.275,0,2.184E-09,-2.0838E-10,-1.286E-09,3.2098E-07,-3.2158E-07
0.28,0,2.2155E-09,-2.2039000000000003E-10,-1.2875E-09,3.2098E-07,-3.2159999999999997E-07
0.28500000000000003,0,2.2336E-09,-2.3054E-10,-1.2902E-09,3.2094E-07,-3.2156E-07
0.29000000000000004,0,2.2785E-09,-2.4115000000000004E-10,-1.2933E-09,3.2094E-07,-3.2166E-07
0.29500000000000004,0,2.3188E-09,-2.4787000000000004E-10,-1.2942E-09,3.2096E-07,-3.2173999999999997E-07
0.3,0,2.3405E-09,-2.5787E-10,-1.2953E-09,3.2089999999999997E-07,-3.2173999999999997E-07
0.305,0,2.3656E-09,-2.7060000000000003E-10,-1.2936E-09,3.2088E-07,-3.2166E-07
0.31,0,2.4188E-09,-2.8102000000000003E-10,-1.2987E-09,3.2096E-07,-3.2168E-07
0.315,0,2.4653E-09,-2.9384000000000004E-10,-1.2985E-09,3.2088E-07,-3.217E-07
0.32,0,2.4867E-09,-3.0370000000000005E-10,-1.2968E-09,3.2092E-07,-3.2168E-07
0.325,0,2.5234E-09,-3.1832000000000004E-10,-1.3009E-09,3.2082E-07,-3.217E-07
0.33,0,2.578E-09,-3.2715E-10,-1.3015E-09,3.208E-07,-3.2173999999999997E-07
0.335,0,2.6156E-09,-3.3703E-10,-1.3027E-09,3.2086E-07,-3.2176E-07
0.34,0,2.6465E-09,-3.4804E-10,-1.3039E-09,3.2088E-07,-3.2178E-07
0.34500000000000003,0,2.697E-09,-3.6369E-10,-1.3071E-09,3.2086E-07,-3.2182E-07
0.35000000000000003,0,2.7538E-09,-3.7123E-10,-1.3071E-09,3.2084E-07,-3.2194E-07
0.35500000000000004,0,2.7885E-09,-3.8518E-10,-1.3053E-09,3.2086E-07,-3.2192E-07
0.36000000000000004,0,2.8181E-09,-4.0289000000000004E-10,-1.3102E-09,3.2092E-07,-3.2204E-07
0.365,0,2.8825E-09,-4.1467000000000003E-10,-1.3132E-09,3.2092E-07,-3.2201999999999997E-07
0.37,0,2.929E-09,-4.2300000000000004E-10,-1.3133E-09,3.2086E-07,-3.2201999999999997E-07
0.375,0,2.9643E-09,-4.4153E-10,-1.3115999999999999E-09,3.2088E-07,-3.221E-07
0.38,0,3.0073E-09,-4.5758000000000004E-10,-1.3145E-09,3.2088E-07,-3.2206E-07
0.385,0,3.0787E-09,-4.7158E-10,-1.316E-09,3.2092E-07,-3.221E-07
0.39,0,3.119E-09,-4.8465000000000008E-10,-1.3174E-09,3.2074E-07,-3.221E-07
0.395,0,3.177E-09,-5.0576E-10,-1.3171E-09,3.2086E-07,-3.2218E-07
0.4,0,3.2285999999999998E-09,-5.1912000000000006E-10,-1.3198E-09,3.2086E-07,-3.2224E-07
0.405,0,3.3009E-09,-5.3484000000000009E-10,-1.3188E-09,3.2092E-07,-3.2229999999999997E-07
0.41000000000000003,0,3.3406E-09,-5.4824000000000006E-10,-1.3198E-09,3.2088E-07,-3.2234E-07
0.41500000000000004,0,3.3254E-09,-5.688E-10,-1.3226E-09,3.2089999999999997E-07,-3.2226E-07
0.42000000000000004,0,3.4008E-09,-5.8242E-10,-1.3261E-09,3.2089999999999997E-07,-3.224E-07
0.42500000000000004,0,3.4686E-09,-5.9953E-10,-1.3255E-09,3.2094E-07,-3.2243999999999997E-07
0.43,0,3.5038E-09,-6.1610000000000007E-10,-1.3268E-09,3.2089999999999997E-07,-3.2243999999999997E-07
0.435,0,3.5721E-09,-6.382200000000001E-10,-1.3302E-09,3.2092E-07,-3.2248E-07
0.44,0,3.6386E-09,-6.5151000000000006E-10,-1.3315E-09,3.2086E-07,-3.2252E-07
0.445,0,3.7027E-09,-6.7011000000000008E-10,-1.3313E-09,3.2082E-07,-3.2248E-07
0.45,0,3.7625E-09,-6.8727E-10,-1.3315E-09,3.2086E-07,-3.2254E-07
0.455,0,3.8229E-09,-7.1101E-10,-1.3354E-09,3.2075999999999997E-07,-3.2248E-07
0.46,0,3.8977E-09,-7.3003E-10,-1.3308E-09,3.2088E-07,-3.2278E-07
0.465,0,3.9533E-09,-7.5194000000000009E-10,-1.3341E-09,3.2094E-07,-3.2271999999999997E-07
0.47000000000000003,0,4.0217E-09,-7.7268000000000007E-10,-1.3347E-09,3.2082E-07,-3.2271999999999997E-07
0.47500000000000003,0,4.0909E-09,-7.935600000000001E-10,-1.3385E-09,3.2084E-07,-3.227E-07
0.48000000000000004,0,4.1734E-09,-8.113500000000001E-10,-1.3358E-09,3.208E-07,-3.2284E-07
0.48500000000000004,0,4.2295E-09,-8.3467000000000008E-10,-1.337E-09,3.2078E-07,-3.2292E-07
0.49000000000000005,0,4.297E-09,-8.5412E-10,-1.3385E-09,3.2088E-07,-3.2294E-07
0.49500000000000005,0,4.4005E-09,-8.7752000000000009E-10,-1.3421E-09,3.2075999999999997E-07,-3.2296E-07
0.5,0,4.4567E-09,-8.9385000000000007E-10,-1.3424E-09,3.208E-07,-3.2292E-07
0.505,0,4.5232E-09,-9.2150000000000007E-10,-1.3437E-09,3.2082E-07,-3.2306E-07
0.51,0,4.5959E-09,-9.4369E-10,-1.3445E-09,3.2086E-07,-3.2312E-07
0.515,0,4.6962E-09,-9.6319E-10,-1.3459E-09,3.208E-07,-3.2308E-07
0.52,0,4.7683E-09,-9.857E-10,-1.3467E-09,3.2082E-07,-3.2326E-07
0.525,0,4.8594E-09,-1.0162100000000002E-09,-1.3457E-09,3.2088E-07,-3.2332E-07
0.53,0,4.9491E-09,-1.0414700000000001E-09,-1.3491E-09,3.2086E-07,-3.2334E-07
0.535,0,5.0222E-09,-1.0651000000000002E-09,-1.3487E-09,3.2088E-07,-3.2354E-07
0.54,0,5.1246E-09,-1.09321E-09,-1.3506999999999999E-09,3.2082E-07,-3.2346E-07
0.545,0,5.1911E-09,-1.1213400000000002E-09,-1.3544E-09,3.2084E-07,-3.236E-07
0.55,0,5.2933E-09,-1.14307E-09,-1.3546E-09,3.2088E-07,-3.2355999999999997E-07
0.555,0,5.3878E-09,-1.1692E-09,-1.3583E-09,3.2092E-07,-3.2366E-07
0.56,0,5.4601E-09,-1.1913E-09,-1.3552E-09,3.2092E-07,-3.2384E-07
0.56500000000000006,0,5.5554E-09,-1.2226E-09,-1.3545E-09,3.2086E-07,-3.2386E-07
0.57000000000000006,0,5.6581E-09,-1.2509E-09,-1.3618E-09,3.2082E-07,-3.2384E-07
0.57500000000000007,0,5.7458E-09,-1.2804E-09,-1.3624E-09,3.2075999999999997E-07,-3.2382E-07
0.58000000000000007,0,5.8425E-09,-1.307E-09,-1.3601E-09,3.2084E-07,-3.2392E-07
0.58500000000000008,0,5.9076E-09,-1.3387E-09,-1.3616E-09,3.2074E-07,-3.2396E-07
0.59000000000000008,0,6.0492E-09,-1.3662E-09,-1.3669E-09,3.2094E-07,-3.242E-07
0.595,0,6.2359E-09,-1.3941E-09,-1.3657E-09,3.2086E-07,-3.242E-07
0.6,0,6.2435E-09,-1.421E-09,-1.3676E-09,3.2082E-07,-3.2432E-07
0.605,0,6.329E-09,-1.4528E-09,-1.3663E-09,3.2094E-07,-3.2442E-07
0.61,0,6.4982E-09,-1.4864E-09,-1.369E-09,3.2098E-07,-3.2452E-07
0.615,0,6.553E-09,-1.5164E-09,-1.3705E-09,3.2086E-07,-3.2456E-07
0.62,0,6.6971E-09,-1.5483E-09,-1.37E-09,3.2088E-07,-3.2472E-07
0.625,0,6.7812E-09,-1.5817E-09,-1.3745E-09,3.2086E-07,-3.2476E-07
0.63,0,6.9427E-09,-1.6161E-09,-1.3775E-09,3.208E-07,-3.247E-07
0.635,0,7.0157E-09,-1.6436E-09,-1.375E-09,3.2086E-07,-3.2482E-07
0.64,0,7.1756E-09,-1.6804E-09,-1.3766E-09,3.2084E-07,-3.2496E-07
0.645,0,7.3014E-09,-1.7168E-09,-1.3755E-09,3.2092E-07,-3.2502E-07
0.65,0,7.4647E-09,-1.7514E-09,-1.3805E-09,3.2088E-07,-3.251E-07
0.655,0,7.5408E-09,-1.7786E-09,-1.382E-09,3.208E-07,-3.2522E-07
0.66,0,7.6693E-09,-1.8146E-09,-1.3783E-09,3.2084E-07,-3.2526E-07
0.665,0,7.7974E-09,-1.8504E-09,-1.3829E-09,3.2086E-07,-3.2534E-07
0.67,0,7.927E-09,-1.8877E-09,-1.3833E-09,3.2089999999999997E-07,-3.2556E-07
0.675,0,8.0086E-09,-1.923E-09,-1.3861E-09,3.2088E-07,-3.2564E-07
0.68,0,8.1304E-09,-1.9616E-09,-1.3857E-09,3.2089999999999997E-07,-3.2564E-07
0.685,0,8.3106E-09,-1.9994E-09,-1.3871E-09,3.2089999999999997E-07,-3.2576E-07
0.69000000000000006,0,8.448E-09,-2.0364E-09,-1.3877E-09,3.2072E-07,-3.2568E-07
0.69500000000000006,0,8.6153E-09,-2.074E-09,-1.3896E-09,3.2082E-07,-3.2588E-07
0.70000000000000007,0,8.6717E-09,-2.1151E-09,-1.3881E-09,3.208E-07,-3.2596E-07
0.70500000000000007,0,8.9024E-09,-2.1521E-09,-1.3905E-09,3.2082E-07,-3.261E-07
0.71000000000000008,0,8.9721E-09,-2.1942E-09,-1.3901E-09,3.2082E-07,-3.2614E-07
0.71500000000000008,0,9.2184E-09,-2.2306E-09,-1.3904E-09,3.2082E-07,-3.2624E-07
0.72000000000000008,0,9.2799E-09,-2.2715E-09,-1.394E-09,3.2084E-07,-3.2634E-07
0.72500000000000009,0,9.4499E-09,-2.312E-09,-1.396E-09,3.208E-07,-3.2645999999999997E-07
0.73,0,9.7217E-09,-2.3533E-09,-1.3983E-09,3.208E-07,-3.2659999999999997E-07
0.735,0,9.7804E-09,-2.3941E-09,-1.397E-09,3.2075999999999997E-07,-3.2682E-07
0.74,0,1.00097E-08,-2.4401E-09,-1.3991E-09,3.2074E-07,-3.2682E-07
0.745,0,1.01325E-08,-2.4836E-09,-1.4E-09,3.2078E-07,-3.2696E-07
0.75,0,1.02492E-08,-2.5258E-09,-1.4043E-09,3.208E-07,-3.2724E-07
0.755,0,1.04364E-08,-2.5694E-09,-1.3994E-09,3.2075999999999997E-07,-3.2715999999999997E-07
0.76,0,1.05687E-08,-2.6117E-09,-1.403E-09,3.2072E-07,-3.2722E-07
0.765,0,1.08415E-08,-2.6612E-09,-1.4063E-09,3.208E-07,-3.2754E-07
0.77,0,1.09676E-08,-2.7047E-09,-1.4055E-09,3.208E-07,-3.2752E-07
0.775,0,1.10737E-08,-2.7481E-09,-1.4048E-09,3.2074E-07,-3.2771999999999997E-07
0.78,0,1.12589E-08,-2.8012E-09,-1.4083E-09,3.2074E-07,-3.2774E-07
0.785,0,1.1502199999999999E-08,-2.8497E-09,-1.4071E-09,3.2075999999999997E-07,-3.2798E-07
0.79,0,1.1759399999999998E-08,-2.8936E-09,-1.4095E-09,3.2072E-07,-3.2802E-07
0.795,0,1.1880999999999999E-08,-2.9396E-09,-1.41E-09,3.2068E-07,-3.2813999999999997E-07
0.8,0,1.2041799999999999E-08,-2.9955E-09,-1.4154E-09,3.2075999999999997E-07,-3.282E-07
0.805,0,1.2320599999999998E-08,-3.0347E-09,-1.4156E-09,3.2072E-07,-3.2858E-07
0.81,0,1.24922E-08,-3.0946E-09,-1.4161E-09,3.2078E-07,-3.2855999999999997E-07
0.81500000000000006,0,1.2591799999999999E-08,-3.1417E-09,-1.4163E-09,3.2075999999999997E-07,-3.2869999999999997E-07
0.82000000000000006,0,1.27648E-08,-3.1897E-09,-1.4149E-09,3.207E-07,-3.2883999999999997E-07
0.82500000000000007,0,1.2965599999999998E-08,-3.2421E-09,-1.4186E-09,3.2074E-07,-3.2922E-07
0.83000000000000007,0,1.3260199999999999E-08,-3.2981E-09,-1.4189E-09,3.2072E-07,-3.2918E-07
0.83500000000000008,0,1.3562999999999999E-08,-3.3478E-09,-1.4222E-09,3.2075999999999997E-07,-3.293E-07
0.84000000000000008,0,1.3643999999999998E-08,-3.4055E-09,-1.4201E-09,3.2075999999999997E-07,-3.2953999999999997E-07
0.84500000000000008,0,1.3897199999999998E-08,-3.4548E-09,-1.4241E-09,3.208E-07,-3.2962E-07
0.85000000000000009,0,1.4149199999999999E-08,-3.509E-09,-1.4254E-09,3.2074E-07,-3.2966E-07
0.85500000000000009,0,1.43418E-08,-3.5741E-09,-1.4275E-09,3.2075999999999997E-07,-3.299E-07
0.86,0,1.4615199999999998E-08,-3.6166E-09,-1.428E-09,3.2072E-07,-3.3006E-07
0.865,0,1.4817199999999999E-08,-3.6789E-09,-1.4296E-09,3.208E-07,-3.3014E-07
0.87,0,1.5067399999999997E-08,-3.7458E-09,-1.4285E-09,3.207E-07,-3.3065999999999997E-07
0.875,0,1.526E-08,-3.7912E-09,-1.4323E-09,3.2074E-07,-3.3082E-07
0.88,0,1.5441999999999997E-08,-3.8472E-09,-1.431E-09,3.2074E-07,-3.3092E-07
0.885,0,1.57634E-08,-3.9133E-09,-1.4333E-09,3.208E-07,-3.3096E-07
0.89,0,1.5968799999999998E-08,-3.9657E-09,-1.4362E-09,3.208E-07,-3.312E-07
0.895,0,1.62452E-08,-4.0245E-09,-1.4355E-09,3.2075999999999997E-07,-3.3146E-07
0.9,0,1.62744E-08,-4.0925E-09,-1.4371E-09,3.2074E-07,-3.3148E-07
0,0.15,-4.6063E-09,5.605E-11,4.8174E-09,3.2078E-07,-3.2072E-07
0.005,0.15,2.8343599999999997E-08,5.386E-11,-2.8186199999999996E-08,3.208E-07,-3.2072E-07
0.01,0.15,5.6249399999999991E-08,5.575E-11,-5.6128999999999993E-08,3.2086E-07,-3.2074E-07
0.015000000000000001,0.15,7.87822E-08,5.5410000000000006E-11,-7.8900599999999991E-08,3.2075999999999997E-07,-3.2074E-07
0.02,0.15,9.7833599999999993E-08,5.3050000000000007E-11,-9.8034199999999987E-08,3.2082E-07,-3.2074E-07
0.025,0.15,1.1332079999999999E-07,4.7550000000000006E-11,-1.1350119999999999E-07,3.2082E-07,-3.2075999999999997E-07
0.030000000000000002,0.15,1.2662E-07,4.9900000000000003E-11,-1.2656E-07,3.208E-07,-3.2074E-07
0.035,0.15,1.3736E-07,4.457E-11,-1.3677999999999999E-07,3.208E-07,-3.2082E-07
0.04,0.15,1.4624E-07,4.542E-11,-1.457E-07,3.2084E-07,-3.2082E-07
0.045000000000000005,0.15,1.5367999999999998E-07,4.8200000000000005E-11,-1.5362E-07,3.2082E-07,-3.2082E-07
0.05,0.15,1.5981999999999999E-07,4.6020000000000006E-11,-1.599E-07,3.2086E-07,-3.2094E-07
0.055,0.15,1.6516E-07,4.1320000000000006E-11,-1.6506E-07,3.2088E-07,-3.2092E-07
0.060000000000000005,0.15,1.6928E-07,4.3240000000000004E-11,-1.691E-07,3.2082E-07,-3.2088E-07
0.065,0.15,1.7292E-07,4.541E-11,-1.7306E-07,3.2075999999999997E-07,-3.2086E-07
0.07,0.15,1.7606E-07,3.926E-11,-1.758E-07,3.2075999999999997E-07,-3.2084E-07
0.075,0.15,1.786E-07,4.167E-11,-1.783E-07,3.2075999999999997E-07,-3.2084E-07
0.08,0.15,1.8068E-07,3.965E-11,-1.8046E-07,3.2078E-07,-3.2092E-07
0.085,0.15,1.8214E-07,3.7160000000000004E-11,-1.8208E-07,3.2082E-07,-3.2089999999999997E-07
0.090000000000000011,0.15,1.8346E-07,3.8140000000000003E-11,-1.8383999999999998E-07,3.208E-07,-3.2086E-07
0.095,0.15,1.8506E-07,3.8110000000000005E-11,-1.8506E-07,3.2078E-07,-3.2086E-07
0.1,0.15,1.8618E-07,3.8920000000000006E-11,-1.8594E-07,3.208E-07,-3.2094E-07
0.10500000000000001,0.15,1.8714E-07,3.504E-11,-1.8703999999999999E-07,3.208E-07,-3.2089999999999997E-07
0.11,0.15,1.8818E-07,3.4900000000000004E-11,-1.8759999999999999E-07,3.2074E-07,-3.2094E-07
0.115,0.15,1.8868E-07,3.7280000000000006E-11,-1.887E-07,3.208E-07,-3.2096E-07
0.12000000000000001,0.15,1.8958E-07,3.488E-11,-1.893E-07,3.2075999999999997E-07,-3.2088E-07
0.125,0.15,1.894E-07,3.317E-11,-1.8983999999999999E-07,3.2082E-07,-3.21E-07
0.13,0.15,1.9056E-07,3.4510000000000005E-11,-1.9025999999999998E-07,3.2086E-07,-3.2098E-07
0.135,0.15,1.9072E-07,2.868E-11,-1.9042E-07,3.2075999999999997E-07,-3.2092E-07
0.14,0.15,1.9174E-07,3.208E-11,-1.9116E-07,3.208E-07,-3.211E-07
0.14500000000000002,0.15,1.9204E-07,3.325E-11,-1.9126E-07,3.2084E-07,-3.2117999999999997E-07
0.15,0.15,1.924E-07,3.3340000000000005E-11,-1.9198E-07,3.2088E-07,-3.2103999999999997E-07
0.155,0.15,1.9266E-07,2.573E-11,-1.9249999999999998E-07,3.2092E-07,-3.211E-07
0.16,0.15,1.9252E-07,2.7630000000000002E-11,-1.9238E-07,3.2086E-07,-3.2108E-07
0.165,0.15,1.9312E-07,3.07E-11,-1.9302E-07,3.2084E-07,-3.211E-07
0.17,0.15,1.9372E-07,2.22E-11,-1.931E-07,3.2084E-07,-3.2116E-07
0.17500000000000002,0.15,1.9345999999999999E-07,3.004E-11,-1.9291999999999998E-07,3.2088E-07,-3.2117999999999997E-07
0.18000000000000002,0.15,1.9436E-07,2.6010000000000002E-11,-1.9376E-07,3.2089999999999997E-07,-3.2117999999999997E-07
0.185,0.15,1.944E-07,2.1660000000000003E-11,-1.9359999999999999E-07,3.2086E-07,-3.2124E-07
0.19,0.15,1.947E-07,1.8600000000000002E-11,-1.9452E-07,3.2086E-07,-3.2116E-07
0.195,0.15,1.9506E-07,2.3970000000000002E-11,-1.9466E-07,3.2082E-07,-3.2122E-07
0.2,0.15,1.9527999999999999E-07,2.3590000000000003E-11,-1.949E-07,3.2092E-07,-3.212E-07
0.20500000000000002,0.15,1.954E-07,1.3070000000000002E-11,-1.9504E-07,3.208E-07,-3.2117999999999997E-07
0.21000000000000002,0.15,1.9534E-07,1.6800000000000003E-11,-1.9524E-07,3.2082E-07,-3.2124E-07
0.215,0.15,1.9596E-07,1.7400000000000003E-11,-1.952E-07,3.208E-07,-3.2126E-07
0.22,0.15,1.9614E-07,1.4810000000000002E-11,-1.9566E-07,3.2084E-07,-3.2126E-07
0.225,0.15,1.9646E-07,1.0430000000000001E-11,-1.9602E-07,3.2092E-07,-3.2128E-07
0.23,0.15,1.9667999999999999E-07,1.26E-11,-1.9614E-07,3.2086E-07,-3.2122E-07
0.23500000000000001,0.15,1.9681999999999999E-07,1.1E-11,-1.9606E-07,3.208E-07,-3.2128E-07
0.24000000000000002,0.15,1.9667999999999999E-07,2.8100000000000003E-12,-1.9639999999999999E-07,3.2088E-07,-3.2134E-07
0.24500000000000002,0.15,1.9706E-07,5.34E-12,-1.9658E-07,3.2082E-07,-3.2138E-07
0.25,0.15,1.9734E-07,4.73E-12,-1.9646E-07,3.2084E-07,-3.2138E-07
0.255,0.15,1.9742E-07,-6.8E-13,-1.9716E-07,3.2086E-07,-3.214E-07
0.26,0.15,1.9818E-07,-5.34E-12,-1.9746E-07,3.2086E-07,-3.214E-07
0.265,0.15,1.9828E-07,-2.8600000000000003E-12,-1.9762E-07,3.2088E-07,-3.214E-07
0.27,0.15,1.9858E-07,-7.54E-12,-1.9778E-07,3.2082E-07,-3.214E-07
0.275,0.15,1.9849999999999998E-07,-1.1430000000000001E-11,-1.9824E-07,3.2082E-07,-3.2144E-07
0.28,0.15,1.99E-07,-1.4060000000000001E-11,-1.9834E-07,3.2082E-07,-3.2148E-07
0.28500000000000003,0.15,1.9933999999999998E-07,-1.637E-11,-1.986E-07,3.2086E-07,-3.2144E-07
0.29000000000000004,0.15,1.997E-07,-2.028E-11,-1.9824E-07,3.2082E-07,-3.2154E-07
0.29500000000000004,0.15,1.9972E-07,-2.564E-11,-1.9891999999999998E-07,3.2092E-07,-3.2158E-07
0.3,0.15,2.0008E-07,-2.6610000000000002E-11,-1.9919999999999998E-07,3.2086E-07,-3.2158E-07
0.305,0.15,1.9994E-07,-2.8380000000000003E-11,-1.9924E-07,3.2082E-07,-3.2156E-07
0.31,0.15,2.0052E-07,-3.755E-11,-1.9947999999999998E-07,3.2088E-07,-3.2166E-07
0.315,0.15,2.0028E-07,-4.14E-11,-1.995E-07,3.2086E-07,-3.2159999999999997E-07
0.32,0.15,2.0084E-07,-4.2480000000000005E-11,-1.9942E-07,3.208E-07,-3.2158E-07
0.325,0.15,2.0112E-07,-4.4710000000000006E-11,-2.0031999999999998E-07,3.2086E-07,-3.2176E-07
0.33,0.15,2.011E-07,-5.1140000000000004E-11,-2.0054E-07,3.2089999999999997E-07,-3.217E-07
0.335,0.15,2.0186E-07,-6.055E-11,-2.0056E-07,3.2086E-07,-3.2176E-07
0.34,0.15,2.0144E-07,-6.108000000000001E-11,-2.0038E-07,3.208E-07,-3.2178E-07
0.34500000000000003,0.15,2.0214E-07,-6.589E-11,-2.0126E-07,3.208E-07,-3.2176E-07
0.35000000000000003,0.15,2.0236E-07,-7.565E-11,-2.0084E-07,3.2075999999999997E-07,-3.2176E-07
0.35500000000000004,0.15,2.0281999999999999E-07,-7.643E-11,-2.0104E-07,3.2075999999999997E-07,-3.2176E-07
0.36000000000000004,0.15,2.0267999999999999E-07,-8.354E-11,-2.0136E-07,3.207E-07,-3.2178E-07
0.365,0.15,2.0304E-07,-9.0470000000000012E-11,-2.0188E-07,3.2072E-07,-3.2182E-07
0.37,0.15,2.0351999999999999E-07,-9.5020000000000012E-11,-2.0192E-07,3.2061999999999997E-07,-3.218E-07
0.375,0.15,2.0332E-07,-1.0048000000000001E-10,-2.0239999999999999E-07,3.208E-07,-3.219E-07
0.38,0.15,2.0365999999999999E-07,-1.0788E-10,-2.0225999999999999E-07,3.2074E-07,-3.2194E-07
0.385,0.15,2.0392E-07,-1.1567000000000001E-10,-2.0208E-07,3.2078E-07,-3.22E-07
0.39,0.15,2.0434E-07,-1.2211E-10,-2.0304E-07,3.2074E-07,-3.22E-07
0.395,0.15,2.0494E-07,-1.2628E-10,-2.0302E-07,3.2078E-07,-3.2208E-07
0.4,0.15,2.0434E-07,-1.3666000000000002E-10,-2.0252E-07,3.208E-07,-3.221E-07
0.405,0.15,2.0522E-07,-1.4662E-10,-2.0376E-07,3.208E-07,-3.221E-07
0.41000000000000003,0.15,2.0538E-07,-1.5155E-10,-2.0354E-07,3.2075999999999997E-07,-3.2215999999999997E-07
0.41500000000000004,0.15,2.0558E-07,-1.5727000000000002E-10,-2.0392E-07,3.2075999999999997E-07,-3.2224E-07
0.42000000000000004,0.15,2.0594E-07,-1.7276E-10,-2.04E-07,3.208E-07,-3.2228E-07
0.42500000000000004,0.15,2.0584E-07,-1.7871000000000002E-10,-2.0402E-07,3.208E-07,-3.2226E-07
0.43,0.15,2.0606E-07,-1.8025000000000002E-10,-2.0466E-07,3.2075999999999997E-07,-3.2228E-07
0.435,0.15,2.0612E-07,-1.9841000000000002E-10,-2.0472E-07,3.2084E-07,-3.2232E-07
0.44,0.15,2.0631999999999998E-07,-2.0604000000000002E-10,-2.0488E-07,3.2074E-07,-3.2234E-07
0.445,0.15,2.067E-07,-2.1082000000000003E-10,-2.046E-07,3.2075999999999997E-07,-3.2242E-07
0.45,0.15,2.0692E-07,-2.2331000000000003E-10,-2.0486E-07,3.208E-07,-3.2246E-07
0.455,0.15,2.0766E-07,-2.3490000000000004E-10,-2.053E-07,3.2075999999999997E-07,-3.2246E-07
0.46,0.15,2.0792E-07,-2.4882000000000003E-10,-2.0575999999999998E-07,3.2074E-07,-3.2254E-07
0.465,0.15,2.0804E-07,-2.4848E-10,-2.0574E-07,3.2072E-07,-3.2257999999999997E-07
0.47000000000000003,0.15,2.0846E-07,-2.6505000000000003E-10,-2.062E-07,3.208E-07,-3.227E-07
0.47500000000000003,0.15,2.0834E-07,-2.8234000000000003E-10,-2.0634E-07,3.2072E-07,-3.2271999999999997E-07
0.48000000000000004,0.15,2.0858E-07,-2.8353E-10,-2.0656E-07,3.208E-07,-3.2271999999999997E-07
0.48500000000000004,0.15,2.0951999999999999E-07,-2.9888E-10,-2.0603999999999998E-07,3.2075999999999997E-07,-3.2276E-07
0.49000000000000005,0.15,2.0984E-07,-3.1397E-10,-2.064E-07,3.207E-07,-3.2285999999999997E-07
0.49500000000000005,0.15,2.1026E-07,-3.2126000000000004E-10,-2.072E-07,3.208E-07,-3.2288E-07
0.5,0.15,2.0984E-07,-3.3495E-10,-2.0732E-07,3.2074E-07,-3.2296E-07
0.505,0.15,2.1002E-07,-3.4871000000000003E-10,-2.074E-07,3.2074E-07,-3.2304E-07
0.51,0.15,2.0978E-07,-3.6673000000000004E-10,-2.0776E-07,3.208E-07,-3.2304E-07
0.515,0.15,2.1038E-07,-3.7494000000000005E-10,-2.0768E-07,3.2075999999999997E-07,-3.2308E-07
0.52,0.15,2.1062E-07,-3.8237000000000005E-10,-2.0785999999999998E-07,3.2074E-07,-3.2316E-07
0.525,0.15,2.1133999999999999E-07,-4.0556000000000004E-10,-2.0768E-07,3.2075999999999997E-07,-3.2324E-07
0.53,0.15,2.1133999999999999E-07,-4.2002E-10,-2.0853999999999999E-07,3.2075999999999997E-07,-3.2327999999999997E-07
0.535,0.15,2.1156E-07,-4.2893000000000004E-10,-2.0876E-07,3.2074E-07,-3.2332E-07
0.54,0.15,2.122E-07,-4.4468E-10,-2.0892E-07,3.208E-07,-3.2341999999999997E-07
0.545,0.15,2.1214E-07,-4.6334E-10,-2.0881999999999999E-07,3.2075999999999997E-07,-3.2354E-07
0.55,0.15,2.122E-07,-4.7681E-10,-2.0936E-07,3.2075999999999997E-07,-3.2348E-07
0.555,0.15,2.1308E-07,-4.9054E-10,-2.0906E-07,3.2072E-07,-3.2358E-07
0.56,0.15,2.1278E-07,-5.1167000000000005E-10,-2.0974E-07,3.2075999999999997E-07,-3.2368E-07
0.56500000000000006,0.15,2.1326E-07,-5.2803000000000009E-10,-2.0974E-07,3.2075999999999997E-07,-3.2374E-07
0.57000000000000006,0.15,2.1378E-07,-5.3785000000000006E-10,-2.0986E-07,3.208E-07,-3.2384E-07
0.57500000000000007,0.15,2.1398E-07,-5.5926000000000009E-10,-2.0944E-07,3.208E-07,-3.2384E-07
0.58000000000000007,0.15,2.143E-07,-5.7797E-10,-2.1018E-07,3.208E-07,-3.2386E-07
0.58500000000000008,0.15,2.1416E-07,-5.9244000000000008E-10,-2.1068E-07,3.2075999999999997E-07,-3.24E-07
0.59000000000000008,0.15,2.1472E-07,-6.1172E-10,-2.1082E-07,3.2072E-07,-3.2404E-07
0.595,0.15,2.1528E-07,-6.3168E-10,-2.1072E-07,3.208E-07,-3.2412E-07
0.6,0.15,2.153E-07,-6.4674000000000008E-10,-2.1091999999999999E-07,3.2078E-07,-3.2416E-07
0.605,0.15,2.1539999999999998E-07,-6.691000000000001E-10,-2.1138E-07,3.2075999999999997E-07,-3.2424E-07
0.61,0.15,2.1594E-07,-6.8951E-10,-2.1146E-07,3.2072E-07,-3.2426E-07
0.615,0.15,2.162E-07,-7.0434000000000007E-10,-2.1178E-07,3.2066E-07,-3.2436E-07
0.62,0.15,2.162E-07,-7.2626E-10,-2.118E-07,3.2075999999999997E-07,-3.245E-07
0.625,0.15,2.1686E-07,-7.5057E-10,-2.124E-07,3.2072E-07,-3.246E-07
0.63,0.15,2.1665999999999998E-07,-7.6618E-10,-2.1236E-07,3.2075999999999997E-07,-3.2468E-07
0.635,0.15,2.176E-07,-7.8639E-10,-2.123E-07,3.2074E-07,-3.2482E-07
0.64,0.15,2.175E-07,-8.127000000000001E-10,-2.1248E-07,3.2082E-07,-3.2486E-07
0.645,0.15,2.1788E-07,-8.3336000000000011E-10,-2.1287999999999999E-07,3.2075999999999997E-07,-3.2488E-07
0.65,0.15,2.1784E-07,-8.5154E-10,-2.1264E-07,3.2082E-07,-3.2498E-07
0.655,0.15,2.183E-07,-8.7330000000000008E-10,-2.1304E-07,3.2075999999999997E-07,-3.2504E-07
0.66,0.15,2.1878E-07,-9.0154000000000007E-10,-2.1324E-07,3.2075999999999997E-07,-3.2512E-07
0.665,0.15,2.1908E-07,-9.2182E-10,-2.132E-07,3.208E-07,-3.2534E-07
0.67,0.15,2.1904E-07,-9.4675E-10,-2.1376E-07,3.2074E-07,-3.2542E-07
0.675,0.15,2.197E-07,-9.6986E-10,-2.137E-07,3.2074E-07,-3.2546E-07
0.68,0.15,2.1962E-07,-9.9308E-10,-2.1371999999999998E-07,3.2072E-07,-3.2552E-07
0.685,0.15,2.2055999999999998E-07,-1.01752E-09,-2.1448E-07,3.2072E-07,-3.2582E-07
0.69000000000000006,0.15,2.2076E-07,-1.0440000000000001E-09,-2.1472E-07,3.2075999999999997E-07,-3.257E-07
0.69500000000000006,0.15,2.208E-07,-1.0661300000000001E-09,-2.146E-07,3.2075999999999997E-07,-3.258E-07
0.70000000000000007,0.15,2.2136E-07,-1.0977800000000001E-09,-2.1483999999999998E-07,3.2075999999999997E-07,-3.2596E-07
0.70500000000000007,0.15,2.2176E-07,-1.1200600000000002E-09,-2.152E-07,3.2075999999999997E-07,-3.2606E-07
0.71000000000000008,0.15,2.2148E-07,-1.14365E-09,-2.1525999999999998E-07,3.208E-07,-3.2612E-07
0.71500000000000008,0.15,2.2184E-07,-1.1714E-09,-2.1576E-07,3.2074E-07,-3.2622E-07
0.72000000000000008,0.15,2.2272E-07,-1.2014E-09,-2.1578E-07,3.2072E-07,-3.264E-07
0.72500000000000009,0.15,2.232E-07,-1.2347E-09,-2.1604E-07,3.207E-07,-3.2658E-07
0.73,0.15,2.2307999999999998E-07,-1.2536E-09,-2.1628E-07,3.207E-07,-3.2668E-07
0.735,0.15,2.2388E-07,-1.2866E-09,-2.1635999999999999E-07,3.208E-07,-3.2664E-07
0.74,0.15,2.2382E-07,-1.3156E-09,-2.1628E-07,3.2074E-07,-3.269E-07
0.745,0.15,2.2431999999999999E-07,-1.3428E-09,-2.1649999999999999E-07,3.2074E-07,-3.269E-07
0.75,0.15,2.2461999999999998E-07,-1.3731E-09,-2.1646E-07,3.2075999999999997E-07,-3.2698E-07
0.755,0.15,2.252E-07,-1.4041E-09,-2.1746E-07,3.207E-07,-3.2715999999999997E-07
0.76,0.15,2.2566E-07,-1.4345E-09,-2.1719999999999999E-07,3.207E-07,-3.272E-07
0.765,0.15,2.2529999999999999E-07,-1.4596E-09,-2.1712E-07,3.2078E-07,-3.2734E-07
0.77,0.15,2.2524E-07,-1.4962E-09,-2.1774E-07,3.2068E-07,-3.276E-07
0.775,0.15,2.2574E-07,-1.5288E-09,-2.1761999999999999E-07,3.2074E-07,-3.2754E-07
0.78,0.15,2.269E-07,-1.5586E-09,-2.1817999999999999E-07,3.2072E-07,-3.2764E-07
0.785,0.15,2.2674E-07,-1.5912E-09,-2.1803999999999999E-07,3.2075999999999997E-07,-3.2802E-07
0.79,0.15,2.2736E-07,-1.6254E-09,-2.1816E-07,3.2072E-07,-3.283E-07
0.795,0.15,2.2756E-07,-1.6554E-09,-2.1794E-07,3.2068E-07,-3.2806E-07
0.8,0.15,2.2812E-07,-1.6961E-09,-2.1845999999999999E-07,3.207E-07,-3.2824E-07
0.805,0.15,2.286E-07,-1.7273E-09,-2.1834E-07,3.2074E-07,-3.2854E-07
0.81,0.15,2.2878E-07,-1.7545E-09,-2.192E-07,3.207E-07,-3.2874E-07
0.81500000000000006,0.15,2.285E-07,-1.7979E-09,-2.192E-07,3.2075999999999997E-07,-3.2869999999999997E-07
0.82000000000000006,0.15,2.289E-07,-1.8307E-09,-2.1952E-07,3.2075999999999997E-07,-3.2883999999999997E-07
0.82500000000000007,0.15,2.2984E-07,-1.8668E-09,-2.2012E-07,3.2072E-07,-3.2886E-07
0.83000000000000007,0.15,2.3026E-07,-1.9009E-09,-2.196E-07,3.2068E-07,-3.2908E-07
0.83500000000000008,0.15,2.3019999999999998E-07,-1.939E-09,-2.1934E-07,3.2078E-07,-3.2946E-07
0.84000000000000008,0.15,2.3066E-07,-1.9804E-09,-2.1974E-07,3.2068E-07,-3.2938E-07
0.84500000000000008,0.15,2.3103999999999998E-07,-2.0176E-09,-2.2066E-07,3.207E-07,-3.2962E-07
0.85000000000000009,0.15,2.3232E-07,-2.0523E-09,-2.2027999999999999E-07,3.2074E-07,-3.299E-07
0.85500000000000009,0.15,2.3269999999999999E-07,-2.0898E-09,-2.2044E-07,3.2066E-07,-3.2984E-07
0.86,0.15,2.3282E-07,-2.1344E-09,-2.2152E-07,3.207E-07,-3.2995999999999997E-07
0.865,0.15,2.3283999999999999E-07,-2.173E-09,-2.2138E-07,3.207E-07,-3.3026E-07
0.87,0.15,2.335E-07,-2.2087E-09,-2.2139999999999998E-07,3.208E-07,-3.3048E-07
0.875,0.15,2.3318E-07,-2.2526E-09,-2.2096E-07,3.2072E-07,-3.3046E-07
0.88,0.15,2.3342E-07,-2.2886E-09,-2.208E-07,3.2074E-07,-3.3064E-07
0.885,0.15,2.3374E-07,-2.3369E-09,-2.211E-07,3.2072E-07,-3.3084E-07
0.89,0.15,2.3493999999999999E-07,-2.3787E-09,-2.2136E-07,3.2068E-07,-3.3128E-07
0.895,0.15,2.3584E-07,-2.417E-09,-2.2246E-07,3.207E-07,-3.3144E-07
0.9,0.15,2.3594E-07,-2.4627E-09,-2.2265999999999998E-07,3.207E-07,-3.3134E-07
0,0.3,-4.4881999999999997E-07,2.9882E-10,6.2152E-07,3.2082E-07,-3.2068E-07
0.005,0.3,5.1882E-07,2.8557000000000003E-10,-3.5629000000000002E-06,3.208E-07,-3.2072E-07
0.01,0.3,7.1574000000000011E-06,2.825E-10,-7.1785000000000008E-06,3.2082E-07,-3.207E-07
0.015000000000000001,0.3,1.02001E-05,2.6885E-10,-1.0191300000000002E-05,3.2075999999999997E-07,-3.2074E-07
0.02,0.3,1.2796E-05,2.6516000000000004E-10,-1.2782E-05,3.208E-07,-3.2068E-07
0.025,0.3,1.4900000000000001E-05,2.6037E-10,-1.4894E-05,3.2075999999999997E-07,-3.2075999999999997E-07
0.030000000000000002,0.3,1.6752E-05,2.5239E-10,-1.6718E-05,3.2074E-07,-3.2078E-07
0.035,0.3,1.829E-05,2.5215E-10,-1.829E-05,3.2086E-07,-3.2075999999999997E-07
0.04,0.3,1.9532000000000002E-05,2.4478E-10,-1.9564E-05,3.2075999999999997E-07,-3.2082E-07
0.045000000000000005,0.3,2.0648E-05,2.3853E-10,-2.0634E-05,3.2078E-07,-3.208E-07
0.05,0.3,2.1606E-05,2.3908E-10,-2.1562E-05,3.2074E-07,-3.2078E-07
0.055,0.3,2.2358000000000002E-05,2.3575000000000004E-10,-2.2356E-05,3.208E-07,-3.2082E-07
0.060000000000000005,0.3,2.3012E-05,2.2957000000000002E-10,-2.2986E-05,3.2075999999999997E-07,-3.2082E-07
0.065,0.3,2.353E-05,2.2299000000000002E-10,-2.353E-05,3.2074E-07,-3.208E-07
0.07,0.3,2.3964E-05,2.2042000000000003E-10,-2.3990000000000002E-05,3.2086E-07,-3.2082E-07
0.075,0.3,2.4408E-05,2.1863000000000003E-10,-2.4388E-05,3.2075999999999997E-07,-3.208E-07
0.08,0.3,2.4716000000000002E-05,2.1534000000000003E-10,-2.4736E-05,3.2078E-07,-3.2086E-07
0.085,0.3,2.5028E-05,2.1588E-10,-2.5016000000000002E-05,3.2078E-07,-3.2092E-07
0.090000000000000011,0.3,2.5260000000000002E-05,2.1295000000000003E-10,-2.5218E-05,3.2074E-07,-3.2088E-07
0.095,0.3,2.546E-05,2.0673000000000002E-10,-2.5434E-05,3.2075999999999997E-07,-3.2089999999999997E-07
0.1,0.3,2.563E-05,2.0398000000000003E-10,-2.5620000000000002E-05,3.2078E-07,-3.2103999999999997E-07
0.10500000000000001,0.3,2.5814E-05,2.0568E-10,-2.5782E-05,3.2082E-07,-3.2098E-07
0.11,0.3,2.5920000000000003E-05,2.0353000000000002E-10,-2.5934E-05,3.2075999999999997E-07,-3.2092E-07
0.115,0.3,2.6062000000000002E-05,2.0149000000000002E-10,-2.6016E-05,3.2089999999999997E-07,-3.2103999999999997E-07
0.12000000000000001,0.3,2.614E-05,1.9965E-10,-2.6144000000000002E-05,3.2082E-07,-3.2094E-07
0.125,0.3,2.627E-05,1.941E-10,-2.6232000000000002E-05,3.2082E-07,-3.2103999999999997E-07
0.13,0.3,2.6300000000000002E-05,1.9383000000000002E-10,-2.6306000000000002E-05,3.2088E-07,-3.2106E-07
0.135,0.3,2.637E-05,1.9589E-10,-2.6394000000000002E-05,3.2086E-07,-3.21E-07
0.14,0.3,2.6450000000000003E-05,1.9252000000000002E-10,-2.6444E-05,3.2088E-07,-3.2106E-07
0.14500000000000002,0.3,2.6544000000000002E-05,1.9278E-10,-2.6492E-05,3.2082E-07,-3.2102E-07
0.15,0.3,2.657E-05,1.9160000000000002E-10,-2.6566E-05,3.2088E-07,-3.2106E-07
0.155,0.3,2.6636E-05,1.8460000000000001E-10,-2.6618E-05,3.2082E-07,-3.211E-07
0.16,0.3,2.6702E-05,1.8489000000000002E-10,-2.6706E-05,3.2082E-07,-3.211E-07
0.165,0.3,2.6748000000000002E-05,1.8876E-10,-2.6726E-05,3.2084E-07,-3.2112E-07
0.17,0.3,2.6786E-05,1.8620000000000001E-10,-2.6776000000000002E-05,3.2082E-07,-3.2117999999999997E-07
0.17500000000000002,0.3,2.6808E-05,1.8707E-10,-2.6812E-05,3.2082E-07,-3.2112E-07
0.18000000000000002,0.3,2.6864000000000002E-05,1.8322000000000002E-10,-2.6854E-05,3.208E-07,-3.2112E-07
0.185,0.3,2.6886E-05,1.8033E-10,-2.6912000000000003E-05,3.2078E-07,-3.2114E-07
0.19,0.3,2.6926E-05,1.7952000000000002E-10,-2.694E-05,3.2078E-07,-3.2117999999999997E-07
0.195,0.3,2.6986000000000002E-05,1.8125000000000002E-10,-2.6948E-05,3.2082E-07,-3.2112E-07
0.2,0.3,2.6996E-05,1.791E-10,-2.7026000000000002E-05,3.2075999999999997E-07,-3.2116E-07
0.20500000000000002,0.3,2.7066E-05,1.8221E-10,-2.7044E-05,3.2074E-07,-3.2122E-07
0.21000000000000002,0.3,2.7094000000000002E-05,1.7968000000000002E-10,-2.7064E-05,3.208E-07,-3.2116E-07
0.215,0.3,2.7128000000000002E-05,1.7283E-10,-2.7112E-05,3.2074E-07,-3.2116E-07
0.22,0.3,2.714E-05,1.7573000000000002E-10,-2.7142000000000002E-05,3.2074E-07,-3.2117999999999997E-07
0.225,0.3,2.7186E-05,1.8075000000000002E-10,-2.7184000000000003E-05,3.2078E-07,-3.2116E-07
0.23,0.3,2.7216E-05,1.7410000000000002E-10,-2.7222E-05,3.2072E-07,-3.2124E-07
0.23500000000000001,0.3,2.7262E-05,1.7373E-10,-2.7226E-05,3.2068E-07,-3.2122E-07
0.24000000000000002,0.3,2.7284E-05,1.7517E-10,-2.7266E-05,3.2074E-07,-3.2122E-07
0.24500000000000002,0.3,2.7298000000000002E-05,1.6989000000000002E-10,-2.7306000000000002E-05,3.2075999999999997E-07,-3.2128E-07
0.25,0.3,2.7342E-05,1.7187000000000002E-10,-2.7340000000000003E-05,3.2074E-07,-3.2128E-07
0.255,0.3,2.7394000000000002E-05,1.7394000000000002E-10,-2.7378E-05,3.2072E-07,-3.2126E-07
0.26,0.3,2.744E-05,1.7072E-10,-2.7416E-05,3.2074E-07,-3.213E-07
0.265,0.3,2.7466E-05,1.7266E-10,-2.7420000000000002E-05,3.208E-07,-3.214E-07
0.27,0.3,2.746E-05,1.7068000000000003E-10,-2.7464E-05,3.2086E-07,-3.2142E-07
0.275,0.3,2.7498E-05,1.6425E-10,-2.7492E-05,3.2075999999999997E-07,-3.2148E-07
0.28,0.3,2.7504E-05,1.6857000000000002E-10,-2.7512E-05,3.2082E-07,-3.2152E-07
0.28500000000000003,0.3,2.7542E-05,1.7141E-10,-2.7550000000000002E-05,3.2084E-07,-3.2152E-07
0.29000000000000004,0.3,2.7596E-05,1.6569000000000002E-10,-2.7590000000000002E-05,3.208E-07,-3.2158E-07
0.29500000000000004,0.3,2.7596E-05,1.6647000000000002E-10,-2.7642E-05,3.2082E-07,-3.2156E-07
0.3,0.3,2.767E-05,1.6650000000000002E-10,-2.764E-05,3.208E-07,-3.2162E-07
0.305,0.3,2.7688E-05,1.6074E-10,-2.7686000000000002E-05,3.2082E-07,-3.2164E-07
0.31,0.3,2.769E-05,1.6432E-10,-2.7686000000000002E-05,3.2084E-07,-3.2164E-07
0.315,0.3,2.7752E-05,1.6713000000000002E-10,-2.7738E-05,3.2086E-07,-3.2166E-07
0.32,0.3,2.7792E-05,1.6334E-10,-2.7748000000000003E-05,3.2086E-07,-3.2173999999999997E-07
0.325,0.3,2.7822000000000002E-05,1.6183000000000002E-10,-2.7786E-05,3.2078E-07,-3.217E-07
0.33,0.3,2.7836000000000003E-05,1.5525E-10,-2.7808000000000002E-05,3.2074E-07,-3.2166E-07
0.335,0.3,2.7822000000000002E-05,1.5533000000000002E-10,-2.7844E-05,3.2075999999999997E-07,-3.2164E-07
0.34,0.3,2.7858E-05,1.6217000000000002E-10,-2.785E-05,3.2068E-07,-3.217E-07
0.34500000000000003,0.3,2.7932E-05,1.5808E-10,-2.7896000000000002E-05,3.2074E-07,-3.2176E-07
0.35000000000000003,0.3,2.7958000000000002E-05,1.5397E-10,-2.7932E-05,3.2074E-07,-3.217E-07
0.35500000000000004,0.3,2.7962E-05,1.5748E-10,-2.7968E-05,3.2074E-07,-3.2178E-07
0.36000000000000004,0.3,2.7998000000000002E-05,1.4807E-10,-2.8008E-05,3.2072E-07,-3.2178E-07
0.365,0.3,2.8056E-05,1.5072000000000002E-10,-2.8018000000000002E-05,3.2068E-07,-3.2184E-07
0.37,0.3,2.8048E-05,1.5072000000000002E-10,-2.8046000000000002E-05,3.207E-07,-3.2187999999999997E-07
0.375,0.3,2.8058E-05,1.4589E-10,-2.8080000000000002E-05,3.207E-07,-3.2192E-07
0.38,0.3,2.8088E-05,1.4618E-10,-2.8066000000000002E-05,3.2075999999999997E-07,-3.22E-07
0.385,0.3,2.8114000000000002E-05,1.4584E-10,-2.8120000000000002E-05,3.2072E-07,-3.22E-07
0.39,0.3,2.8182000000000002E-05,1.3782000000000002E-10,-2.8142000000000003E-05,3.2074E-07,-3.2206E-07
0.395,0.3,2.8188000000000002E-05,1.415E-10,-2.8186E-05,3.2075999999999997E-07,-3.221E-07
0.4,0.3,2.8196000000000002E-05,1.3905E-10,-2.8206E-05,3.208E-07,-3.2218E-07
0.405,0.3,2.8250000000000002E-05,1.3129000000000002E-10,-2.8244000000000003E-05,3.2072E-07,-3.2215999999999997E-07
0.41000000000000003,0.3,2.8286E-05,1.3328E-10,-2.8256000000000002E-05,3.2074E-07,-3.2212E-07
0.41500000000000004,0.3,2.8334E-05,1.3103E-10,-2.8324000000000002E-05,3.2078E-07,-3.2228E-07
0.42000000000000004,0.3,2.8312000000000003E-05,1.2757E-10,-2.8316E-05,3.2072E-07,-3.2229999999999997E-07
0.42500000000000004,0.3,2.8346000000000003E-05,1.2580000000000002E-10,-2.8346000000000003E-05,3.2068E-07,-3.2232E-07
0.43,0.3,2.8398E-05,1.1948E-10,-2.839E-05,3.2074E-07,-3.2236E-07
0.435,0.3,2.8408E-05,1.1646E-10,-2.8376E-05,3.2072E-07,-3.2226E-07
0.44,0.3,2.8436E-05,1.15E-10,-2.843E-05,3.2066E-07,-3.2238E-07
0.445,0.3,2.8486E-05,1.0993000000000002E-10,-2.8460000000000002E-05,3.2074E-07,-3.2243999999999997E-07
0.45,0.3,2.8486E-05,1.1003000000000001E-10,-2.8476E-05,3.2068E-07,-3.225E-07
0.455,0.3,2.8516E-05,1.0758E-10,-2.8480000000000002E-05,3.207E-07,-3.2254E-07
0.46,0.3,2.8522000000000002E-05,9.686E-11,-2.8528000000000002E-05,3.207E-07,-3.2252E-07
0.465,0.3,2.8554E-05,9.653E-11,-2.8524E-05,3.2075999999999997E-07,-3.2264E-07
0.47000000000000003,0.3,2.8606E-05,9.3100000000000007E-11,-2.8602E-05,3.2072E-07,-3.2268E-07
0.47500000000000003,0.3,2.8622E-05,8.4870000000000013E-11,-2.8602E-05,3.207E-07,-3.227E-07
0.48000000000000004,0.3,2.8636E-05,8.12E-11,-2.8656E-05,3.2075999999999997E-07,-3.228E-07
0.48500000000000004,0.3,2.8678000000000002E-05,8.1160000000000007E-11,-2.8650000000000002E-05,3.2075999999999997E-07,-3.2284E-07
0.49000000000000005,0.3,2.8716E-05,7.409E-11,-2.8672000000000003E-05,3.2074E-07,-3.2294E-07
0.49500000000000005,0.3,2.8706000000000003E-05,6.6620000000000011E-11,-2.8718000000000002E-05,3.2075999999999997E-07,-3.2296E-07
0.5,0.3,2.8736E-05,6.452E-11,-2.873E-05,3.2074E-07,-3.2302E-07
0.505,0.3,2.8758E-05,6.1830000000000008E-11,-2.8768E-05,3.2074E-07,-3.2304E-07
0.51,0.3,2.8808000000000003E-05,5.029E-11,-2.8772E-05,3.208E-07,-3.2312E-07
0.515,0.3,2.886E-05,4.191E-11,-2.8814000000000002E-05,3.2075999999999997E-07,-3.2326E-07
0.52,0.3,2.8848000000000002E-05,4.082E-11,-2.8844E-05,3.2075999999999997E-07,-3.2318E-07
0.525,0.3,2.8886E-05,3.5200000000000005E-11,-2.8856E-05,3.2075999999999997E-07,-3.2326E-07
0.53,0.3,2.8906E-05,2.7960000000000003E-11,-2.8906E-05,3.2075999999999997E-07,-3.2338E-07
0.535,0.3,2.8934E-05,2.2920000000000003E-11,-2.8894E-05,3.2084E-07,-3.2344E-07
0.54,0.3,2.8964000000000003E-05,1.3740000000000001E-11,-2.8942000000000002E-05,3.208E-07,-3.2354E-07
0.545,0.3,2.8976000000000002E-05,2.16E-12,-2.8984000000000002E-05,3.208E-07,-3.2352E-07
0.55,0.3,2.8996E-05,-1.3E-13,-2.8984000000000002E-05,3.2072E-07,-3.2348E-07
0.555,0.3,2.9048E-05,-9.1000000000000012E-12,-2.9010000000000002E-05,3.2082E-07,-3.2362E-07
0.56,0.3,2.9064E-05,-1.6030000000000002E-11,-2.9024000000000002E-05,3.207E-07,-3.2366E-07
0.56500000000000006,0.3,2.9078000000000002E-05,-1.801E-11,-2.9082E-05,3.2075999999999997E-07,-3.2362E-07
0.57000000000000006,0.3,2.9086000000000002E-05,-3.263E-11,-2.9094E-05,3.2072E-07,-3.2366E-07
