Repository: DecaMeron23/Caratterizzazione-Mosfet

# Studio della tolleranza alle radiazioni ionizzanti di MOSFET in tecnologia 28nm

## Tesi triennale d'Ingegneria Informatica

### Autori:

* Nicola Cattaneo
* Emilio Meroni

### Divisione Cartelle
* **Tesi** Cartella contenente il materiale per la produzione della tesi
* **Script Statiche** Cartella contentente tutti gli script per le analisi delle misure statiche.
* **Script Rumore** Cartella contentente tutti gli script per le analisi delle misure di rumore.
* **Misure Statiche** Cartella contenente le misure statiche
* **Misure Statiche** Cartella contenente le misure di rumore
* **Altri Script** Script di riferimento

File: Misure statiche/N5/Chip5NMOS_FASE1/N5-200-180/id-vgs.csv (part 1 of 4)
I/V Sweep,id_vgs
RecordTime,03/11/2025 11:48:24
Device ID,
Count,1
Flag,
Remarks,
vg,vd,id,ig,is,iavdd,ignd
-0.3,0,2.2284000000000003E-10,-2.0687E-09,2.7693000000000005E-10,3.2092E-07,-3.1934E-07
-0.29500000000000004,0,2.1376000000000002E-10,-1.9023E-09,2.6684000000000003E-10,3.2098E-07,-3.1944E-07
-0.29000000000000004,0,1.8798E-10,-1.7443E-09,2.579E-10,3.2098E-07,-3.1958E-07
-0.28500000000000003,0,1.8225000000000002E-10,-1.5985E-09,2.4721E-10,3.21E-07,-3.1976E-07
-0.28,0,1.877E-10,-1.4616E-09,2.3678000000000003E-10,3.2092E-07,-3.199E-07
-0.275,0,1.678E-10,-1.3438E-09,2.2722000000000002E-10,3.2089999999999997E-07,-3.1994E-07
-0.27,0,1.4855000000000002E-10,-1.2337E-09,2.1753000000000002E-10,3.2096E-07,-3.2008E-07
-0.265,0,1.5306E-10,-1.1304E-09,2.0838E-10,3.2088E-07,-3.2016E-07
-0.26,0,1.4756E-10,-1.0379E-09,2.0036000000000002E-10,3.2086E-07,-3.2008E-07
-0.255,0,1.2421E-10,-9.5707E-10,1.9072000000000002E-10,3.2084E-07,-3.2014E-07
-0.25,0,1.2825000000000002E-10,-8.7905000000000008E-10,1.8285000000000002E-10,3.2082E-07,-3.2022E-07
-0.24500000000000002,0,1.2587E-10,-8.0299E-10,1.7421E-10,3.208E-07,-3.2024E-07
-0.24000000000000002,0,1.0239000000000001E-10,-7.4807000000000009E-10,1.6822000000000002E-10,3.2089999999999997E-07,-3.2033999999999997E-07
-0.23500000000000001,0,9.9130000000000011E-11,-6.8929E-10,1.5852E-10,3.2078E-07,-3.2033999999999997E-07
-0.23,0,1.0295E-10,-6.3555E-10,1.5196E-10,3.2082E-07,-3.2036E-07
-0.225,0,8.597E-11,-5.8516000000000008E-10,1.4619000000000001E-10,3.2094E-07,-3.2052E-07
-0.22,0,7.125E-11,-5.4460000000000006E-10,1.3878E-10,3.2082E-07,-3.205E-07
-0.215,0,8.144E-11,-4.9969000000000006E-10,1.2924E-10,3.2086E-07,-3.2056E-07
-0.21000000000000002,0,7.483E-11,-4.6171000000000005E-10,1.2395000000000002E-10,3.2086E-07,-3.2056E-07
-0.20500000000000002,0,5.4500000000000006E-11,-4.2758000000000004E-10,1.1941E-10,3.2086E-07,-3.205E-07
-0.2,0,5.455E-11,-3.9528000000000006E-10,1.1169E-10,3.2092E-07,-3.207E-07
-0.195,0,6.017000000000001E-11,-3.6463E-10,1.0597000000000001E-10,3.2084E-07,-3.2064E-07
-0.19,0,4.0840000000000004E-11,-3.3689E-10,1.0126000000000001E-10,3.208E-07,-3.2061999999999997E-07
-0.185,0,3.2610000000000004E-11,-3.1195000000000004E-10,9.451E-11,3.2142E-07,-3.2116E-07
-0.18000000000000002,0,4.2810000000000005E-11,-2.8723E-10,8.9290000000000009E-11,3.2082E-07,-3.2068E-07
-0.17500000000000002,0,3.689E-11,-2.6387000000000004E-10,8.527E-11,3.2086E-07,-3.206E-07
-0.17,0,1.7910000000000003E-11,-2.4709E-10,7.9780000000000008E-11,3.2086E-07,-3.2074E-07
-0.165,0,2.263E-11,-2.2833000000000003E-10,7.516E-11,3.2094E-07,-3.2068E-07
-0.16,0,2.4950000000000002E-11,-2.0953000000000003E-10,7.0700000000000012E-11,3.214E-07,-3.2061999999999997E-07
-0.155,0,1.1320000000000001E-11,-1.9170000000000002E-10,6.658E-11,3.2086E-07,-3.2075999999999997E-07
-0.15,0,-1.27E-12,-1.817E-10,6.176E-11,3.2086E-07,-3.2074E-07
-0.14500000000000002,0,1.2530000000000001E-11,-1.6536E-10,5.6870000000000006E-11,3.2088E-07,-3.2074E-07
-0.14,0,8.36E-12,-1.5127E-10,5.677E-11,3.2092E-07,-3.2066E-07
-0.135,0,-7.26E-12,-1.4008000000000002E-10,5.1250000000000004E-11,3.2082E-07,-3.2068E-07
-0.13,0,-5.23E-12,-1.3132000000000002E-10,4.7580000000000005E-11,3.2075999999999997E-07,-3.2074E-07
-0.125,0,3.7900000000000006E-12,-1.2015000000000002E-10,4.5470000000000006E-11,3.2078E-07,-3.207E-07
-0.12000000000000001,0,-1.497E-11,-1.123E-10,4.3290000000000006E-11,3.2088E-07,-3.2074E-07
-0.115,0,-2.152E-11,-1.0536000000000001E-10,3.8330000000000005E-11,3.2082E-07,-3.2066E-07
-0.11,0,-8.34E-12,-9.41E-11,3.4330000000000006E-11,3.208E-07,-3.2074E-07
-0.10500000000000001,0,-1.413E-11,-8.627E-11,3.442E-11,3.2142E-07,-3.2122E-07
-0.1,0,-3.296E-11,-8.255E-11,3.164E-11,3.2084E-07,-3.2068E-07
-0.095,0,-2.354E-11,-7.5940000000000011E-11,2.855E-11,3.2082E-07,-3.2072E-07
-0.090000000000000011,0,-1.903E-11,-6.681E-11,2.673E-11,3.2086E-07,-3.208E-07
-0.085,0,-3.405E-11,-6.0840000000000007E-11,2.502E-11,3.2084E-07,-3.2068E-07
-0.08,0,-3.489E-11,-5.765E-11,2.3080000000000003E-11,3.2131999999999997E-07,-3.2124E-07
-0.075,0,-2.1420000000000002E-11,-5.281E-11,2.0820000000000002E-11,3.208E-07,-3.2068E-07
-0.07,0,-3.496E-11,-4.5390000000000004E-11,2.123E-11,3.2088E-07,-3.2074E-07
-0.065,0,-4.745E-11,-4.81E-11,1.7870000000000002E-11,3.2074E-07,-3.2075999999999997E-07
-0.060000000000000005,0,-3.5920000000000004E-11,-3.759E-11,1.6890000000000003E-11,3.2082E-07,-3.2074E-07
-0.055,0,-3.5810000000000004E-11,-3.201E-11,1.7070000000000002E-11,3.2082E-07,-3.207E-07
-0.05,0,-5.167E-11,-2.826E-11,1.602E-11,3.2082E-07,-3.2074E-07
-0.045000000000000005,0,-4.891E-11,-2.855E-11,1.5140000000000002E-11,3.2144E-07,-3.212E-07
-0.04,0,-3.824E-11,-2.1240000000000002E-11,1.5230000000000002E-11,3.208E-07,-3.2074E-07
-0.035,0,-5.7330000000000004E-11,-2.132E-11,1.8000000000000002E-11,3.2082E-07,-3.2064E-07
-0.030000000000000002,0,-6.518E-11,-1.806E-11,1.6230000000000002E-11,3.2075999999999997E-07,-3.2068E-07
-0.025,0,-5.3470000000000004E-11,-1.5210000000000002E-11,1.599E-11,3.2075999999999997E-07,-3.2068E-07
-0.02,0,-5.666E-11,-9.9100000000000012E-12,1.854E-11,3.2072E-07,-3.207E-07
-0.015000000000000001,0,-7.6160000000000012E-11,-8.75E-12,2.098E-11,3.2074E-07,-3.2061999999999997E-07
-0.01,0,-7.0040000000000011E-11,-5.58E-12,2.0930000000000002E-11,3.2068E-07,-3.2064E-07
-0.005,0,-6.744E-11,-4.84E-12,2.578E-11,3.2086E-07,-3.207E-07
0,0,-8.9650000000000008E-11,-2.1200000000000003E-12,3.0130000000000003E-11,3.208E-07,-3.207E-07
0.005,0,-9.7530000000000011E-11,-1.7000000000000002E-12,3.619E-11,3.2084E-07,-3.2078E-07
0.01,0,-9.002E-11,4.77E-12,3.952E-11,3.2072E-07,-3.2072E-07
0.015000000000000001,0,-1.0342E-10,8.7000000000000013E-12,5.037E-11,3.2074E-07,-3.2061999999999997E-07
0.02,0,-1.2584E-10,8.04E-12,5.988E-11,3.2074E-07,-3.206E-07
0.025,0,-1.2434E-10,6.8500000000000009E-12,6.945E-11,3.2074E-07,-3.2061999999999997E-07
0.030000000000000002,0,-1.3516E-10,1.128E-11,8.5040000000000011E-11,3.207E-07,-3.2068E-07
0.035,0,-1.7241E-10,9.5200000000000014E-12,1.0116E-10,3.214E-07,-3.2134E-07
0.04,0,-1.8886E-10,1.1560000000000002E-11,1.1387E-10,3.2098E-07,-3.2086E-07
0.045000000000000005,0,-1.9541000000000003E-10,1.413E-11,1.3484000000000002E-10,3.2088E-07,-3.207E-07
0.05,0,-2.3245E-10,1.582E-11,1.6257000000000001E-10,3.214E-07,-3.213E-07
0.055,0,-2.7341000000000004E-10,1.728E-11,1.9787E-10,3.2082E-07,-3.2112E-07
0.060000000000000005,0,-3.0227000000000003E-10,1.67E-11,2.3491E-10,3.2088E-07,-3.2082E-07
0.065,0,-3.4108E-10,2.2310000000000002E-11,2.8539000000000004E-10,3.2088E-07,-3.2064E-07
0.07,0,-4.0388000000000006E-10,2.019E-11,3.4167E-10,3.2082E-07,-3.207E-07
0.075,0,-4.6400000000000005E-10,2.2810000000000003E-11,4.0226E-10,3.2138E-07,-3.2128E-07
0.08,0,-5.1741000000000008E-10,2.6060000000000002E-11,4.6616000000000007E-10,3.208E-07,-3.2068E-07
0.085,0,-6.3151E-10,2.8010000000000002E-11,5.5876E-10,3.2068E-07,-3.2061999999999997E-07
0.090000000000000011,0,-7.3040000000000008E-10,2.482E-11,6.7897000000000009E-10,3.2075999999999997E-07,-3.2061999999999997E-07
0.095,0,-8.4615E-10,2.513E-11,7.7709000000000005E-10,3.2072E-07,-3.2061999999999997E-07
0.1,0,-9.9858E-10,2.925E-11,9.4566E-10,3.2075999999999997E-07,-3.2064E-07
0.10500000000000001,0,-1.15837E-09,3.1410000000000004E-11,1.07422E-09,3.208E-07,-3.207E-07
0.11,0,-1.3939E-09,3.696E-11,1.3144E-09,3.2082E-07,-3.2078E-07
0.115,0,-1.5917E-09,4.0000000000000004E-11,1.573E-09,3.207E-07,-3.2102E-07
0.12000000000000001,0,-1.8814E-09,4.083E-11,1.8518E-09,3.2061999999999997E-07,-3.2061999999999997E-07
0.125,0,-2.2352E-09,4.159E-11,2.2006E-09,3.208E-07,-3.2068E-07
0.13,0,-2.6409E-09,4.083E-11,2.5744E-09,3.213E-07,-3.2117999999999997E-07
0.135,0,-3.1315E-09,4.4160000000000006E-11,3.0815E-09,3.2128E-07,-3.2068E-07
0.14,0,-3.7151E-09,4.832E-11,3.623E-09,3.2074E-07,-3.2072E-07
0.14500000000000002,0,-4.3617E-09,5.197E-11,4.2133E-09,3.2084E-07,-3.206E-07
0.15,0,-5.0568E-09,5.543E-11,4.9164E-09,3.2078E-07,-3.2061999999999997E-07
0.155,0,-6.0192E-09,6.108000000000001E-11,5.9303E-09,3.2072E-07,-3.2066E-07
0.16,0,-7.0097E-09,6.389E-11,6.8984E-09,3.2136E-07,-3.2134E-07
0.165,0,-8.197E-09,6.7090000000000011E-11,8.1112E-09,3.2074E-07,-3.207E-07
0.17,0,-9.6734E-09,6.973E-11,9.577E-09,3.2075999999999997E-07,-3.2124E-07
0.17500000000000002,0,-1.14925E-08,7.7400000000000012E-11,1.13856E-08,3.2074E-07,-3.2072E-07
0.18000000000000002,0,-1.3676799999999998E-08,7.51E-11,1.35512E-08,3.2088E-07,-3.2084E-07
0.185,0,-1.5997799999999998E-08,8.2040000000000008E-11,1.55682E-08,3.208E-07,-3.206E-07
0.19,0,-1.8731799999999998E-08,8.74E-11,1.84804E-08,3.2084E-07,-3.2064E-07
0.195,0,-2.1921599999999998E-08,9.1830000000000008E-11,2.2764799999999998E-08,3.2075999999999997E-07,-3.2068E-07
0.2,0,-2.6369399999999998E-08,9.6100000000000009E-11,2.6107599999999996E-08,3.213E-07,-3.2112E-07
0.20500000000000002,0,-3.1083599999999994E-08,1.0407000000000001E-10,3.0638399999999995E-08,3.2075999999999997E-07,-3.2064E-07
0.21000000000000002,0,-3.6388599999999994E-08,1.0614000000000001E-10,3.6878399999999996E-08,3.207E-07,-3.2112E-07
0.215,0,-4.36504E-08,1.1479000000000001E-10,4.23638E-08,3.2075999999999997E-07,-3.2058E-07
0.22,0,-5.1156799999999995E-08,1.1817000000000002E-10,5.0351399999999994E-08,3.2131999999999997E-07,-3.2061999999999997E-07
0.225,0,-5.9573999999999995E-08,1.2926E-10,5.976959999999999E-08,3.2075999999999997E-07,-3.2122E-07
0.23,0,-6.9913799999999989E-08,1.3314000000000002E-10,7.0395199999999987E-08,3.2068E-07,-3.2066E-07
0.23500000000000001,0,-8.2462799999999991E-08,1.4245E-10,8.4937799999999992E-08,3.2074E-07,-3.2068E-07
0.24000000000000002,0,-9.742E-08,1.4722E-10,9.9867999999999991E-08,3.2075999999999997E-07,-3.2066E-07
0.24500000000000002,0,-1.1521559999999998E-07,1.6104000000000002E-10,1.1500479999999999E-07,3.2075999999999997E-07,-3.2116E-07
0.25,0,-1.3634E-07,1.7174000000000002E-10,1.2844E-07,3.2075999999999997E-07,-3.2058E-07
0.255,0,-1.5785999999999999E-07,1.8065000000000002E-10,1.603E-07,3.2074E-07,-3.2064E-07
0.26,0,-1.9032E-07,1.8905E-10,1.8924E-07,3.2078E-07,-3.2064E-07
0.265,0,-2.2076E-07,2.0056E-10,2.1892E-07,3.2088E-07,-3.207E-07
0.27,0,-2.5934E-07,2.0958000000000002E-10,2.5888E-07,3.213E-07,-3.2068E-07
0.275,0,-3.0296E-07,2.2204000000000002E-10,3.0122E-07,3.208E-07,-3.208E-07
0.28,0,-3.4998E-07,2.3602000000000003E-10,3.5006E-07,3.2086E-07,-3.2066E-07
0.28500000000000003,0,-4.1318E-07,2.5118E-10,4.1095999999999997E-07,3.2074E-07,-3.2072E-07
0.29000000000000004,0,-4.7892E-07,2.7031E-10,4.7814E-07,3.2075999999999997E-07,-3.2064E-07
0.29500000000000004,0,-5.5869999999999994E-07,2.8410000000000003E-10,5.5533999999999994E-07,3.2075999999999997E-07,-3.2064E-07
0.3,0,-6.4039999999999994E-07,2.9736000000000005E-10,6.402E-07,3.2088E-07,-3.2078E-07
0.305,0,-7.3426E-07,3.1411E-10,7.4036E-07,3.213E-07,-3.2134E-07
0.31,0,-8.4756E-07,3.3026E-10,8.5196E-07,3.2084E-07,-3.2075999999999997E-07
0.315,0,-9.741E-07,3.5511000000000003E-10,9.7705999999999988E-07,3.208E-07,-3.2126E-07
0.32,0,-1.11474E-06,3.7534E-10,1.11656E-06,3.208E-07,-3.2068E-07
0.325,0,-1.3032E-06,4.0072000000000004E-10,1.3571E-06,3.208E-07,-3.2068E-07
0.33,0,-1.5364000000000002E-06,4.2457E-10,1.5135000000000002E-06,3.2082E-07,-3.207E-07
0.335,0,-1.7544E-06,4.4582E-10,1.7521000000000001E-06,3.2096E-07,-3.208E-07
0.34,0,-1.9418E-06,4.7557E-10,1.9377E-06,3.208E-07,-3.2074E-07
0.34500000000000003,0,-2.2488000000000004E-06,5.0294E-10,2.1777000000000003E-06,3.2084E-07,-3.207E-07
0.35000000000000003,0,-2.5854000000000003E-06,5.3056000000000008E-10,2.4879000000000004E-06,3.2074E-07,-3.2066E-07
0.35500000000000004,0,-2.8605000000000004E-06,5.6521000000000006E-10,2.8924000000000005E-06,3.207E-07,-3.2072E-07
0.36000000000000004,0,-3.2084000000000005E-06,5.9734E-10,3.1745000000000003E-06,3.2072E-07,-3.2068E-07
0.365,0,-3.5734000000000004E-06,6.3545E-10,3.6097000000000004E-06,3.2074E-07,-3.2061999999999997E-07
0.37,0,-4.0368E-06,6.7512E-10,4.0115000000000005E-06,3.2131999999999997E-07,-3.2124E-07
0.375,0,-4.5098000000000004E-06,7.1797000000000005E-10,4.5788E-06,3.2075999999999997E-07,-3.2068E-07
0.38,0,-5.0453000000000006E-06,7.6009E-10,5.0336E-06,3.2082E-07,-3.2074E-07
0.385,0,-5.5538000000000009E-06,8.0659000000000011E-10,5.538E-06,3.208E-07,-3.208E-07
0.39,0,-6.1192000000000006E-06,8.5687000000000006E-10,6.076500000000001E-06,3.2082E-07,-3.2074E-07
0.395,0,-6.8616000000000005E-06,9.0889000000000005E-10,6.786900000000001E-06,3.2086E-07,-3.2064E-07
0.4,0,-7.4887000000000008E-06,9.6645000000000011E-10,7.403400000000001E-06,3.2136E-07,-3.2122E-07
0.405,0,-8.1204000000000011E-06,1.0231500000000001E-09,8.1297000000000011E-06,3.2075999999999997E-07,-3.2068E-07
0.41000000000000003,0,-8.8862000000000014E-06,1.07846E-09,8.9866000000000013E-06,3.2074E-07,-3.2068E-07
0.41500000000000004,0,-9.6978E-06,1.1472E-09,9.5959E-06,3.2075999999999997E-07,-3.2061999999999997E-07
0.42000000000000004,0,-1.0413700000000002E-05,1.2138E-09,1.0531000000000001E-05,3.208E-07,-3.2075999999999997E-07
0.42500000000000004,0,-1.12893E-05,1.2866E-09,1.1394900000000002E-05,3.2078E-07,-3.2068E-07
0.43,0,-1.17173E-05,1.3555E-09,1.1722E-05,3.2072E-07,-3.2068E-07
0.435,0,-1.1112E-05,1.4403E-09,1.3074E-05,3.2068E-07,-3.2114E-07
0.44,0,-1.4078E-05,1.5189E-09,1.413E-05,3.2074E-07,-3.2058E-07
0.445,0,-1.4986E-05,1.6081E-09,1.5146E-05,3.2064E-07,-3.2058E-07
0.45,0,-1.6088E-05,1.7058E-09,1.6124E-05,3.2068E-07,-3.2058E-07
0.455,0,-1.7198E-05,1.8035E-09,1.7196E-05,3.2082E-07,-3.2068E-07
0.46,0,-1.8166000000000002E-05,1.9078E-09,1.83E-05,3.2068E-07,-3.206E-07
0.465,0,-1.9184E-05,2.0134E-09,1.915E-05,3.2082E-07,-3.2061999999999997E-07
0.47000000000000003,0,-2.0366E-05,2.1307E-09,2.0408000000000002E-05,3.2061999999999997E-07,-3.2052E-07
0.47500000000000003,0,-2.1492E-05,2.2544E-09,2.1454E-05,3.2117999999999997E-07,-3.2061999999999997E-07
0.48000000000000004,0,-2.2704E-05,2.3831E-09,2.2556000000000002E-05,3.2064E-07,-3.2064E-07
0.48500000000000004,0,-2.3608E-05,2.5253E-09,2.3892E-05,3.207E-07,-3.2064E-07
0.49000000000000005,0,-2.506E-05,2.6696E-09,2.5070000000000002E-05,3.2128E-07,-3.2122E-07
0.49500000000000005,0,-2.6312E-05,2.8174E-09,2.6068000000000002E-05,3.2086E-07,-3.208E-07
0.5,0,-2.7418E-05,2.9814E-09,2.709E-05,3.207E-07,-3.2114E-07
0.505,0,-2.869E-05,3.1501E-09,2.8652E-05,3.207E-07,-3.2114E-07
0.51,0,-3.0062E-05,3.3231E-09,3E-05,3.2074E-07,-3.2058E-07
0.515,0,-3.0824E-05,3.5126E-09,3.0908E-05,3.2074E-07,-3.2078E-07
0.52,0,-3.221E-05,3.7085E-09,3.2342E-05,3.2074E-07,-3.2074E-07
0.525,0,-3.3366E-05,3.919E-09,3.3390000000000004E-05,3.2078E-07,-3.2075999999999997E-07
0.53,0,-3.4774E-05,4.1522E-09,3.4686E-05,3.2088E-07,-3.2084E-07
0.535,0,-3.5894E-05,4.3918E-09,3.6026000000000004E-05,3.208E-07,-3.2075999999999997E-07
0.54,0,-3.7102E-05,4.6405E-09,3.7144E-05,3.2078E-07,-3.207E-07
0.545,0,-3.8622000000000004E-05,4.8952E-09,3.8466E-05,3.2074E-07,-3.206E-07
0.55,0,-3.9686E-05,5.1745E-09,3.9698E-05,3.2074E-07,-3.2061999999999997E-07
0.555,0,-4.0934000000000005E-05,5.4684E-09,4.0948E-05,3.2074E-07,-3.2064E-07
0.56,0,-4.2262E-05,5.766E-09,4.2102000000000004E-05,3.2122E-07,-3.2064E-07
0.56500000000000006,0,-4.3154E-05,6.098E-09,4.32E-05,3.2074E-07,-3.206E-07
0.57000000000000006,0,-4.4286E-05,6.4294E-09,4.4288E-05,3.2074E-07,-3.2064E-07
0.57500000000000007,0,-4.5310000000000005E-05,6.7946E-09,4.5552E-05,3.2068E-07,-3.206E-07
0.58000000000000007,0,-4.6648000000000005E-05,7.1923E-09,4.6822E-05,3.2089999999999997E-07,-3.208E-07
0.58500000000000008,0,-4.7912000000000005E-05,7.5582E-09,4.7614E-05,3.2058E-07,-3.2046E-07
0.59000000000000008,0,-4.9114000000000004E-05,7.9713999999999992E-09,4.9214E-05,3.2058E-07,-3.2052E-07
0.595,0,-5.0414E-05,8.4038E-09,5.0298E-05,3.205E-07,-3.2044E-07
0.6,0,-5.1272E-05,8.8702E-09,5.1442E-05,3.2054E-07,-3.2046E-07
0.605,0,-5.2542E-05,9.3306E-09,5.2366E-05,3.2054E-07,-3.204E-07
0.61,0,-5.3438E-05,9.8259E-09,5.3258000000000004E-05,3.2052E-07,-3.2038E-07
0.615,0,-5.4604E-05,1.0334E-08,5.4578000000000005E-05,3.2052E-07,-3.2044E-07
0.62,0,-5.5528E-05,1.08805E-08,5.5284E-05,3.2054E-07,-3.2042E-07
0.625,0,-5.6612E-05,1.14456E-08,5.649E-05,3.2052E-07,-3.2044E-07
0.63,0,-5.7502E-05,1.2014599999999999E-08,5.7542E-05,3.2052E-07,-3.205E-07
0.635,0,-5.789E-05,1.263E-08,5.8348000000000004E-05,3.2052E-07,-3.2046E-07
0.64,0,-5.8532E-05,1.32544E-08,5.9484E-05,3.2052E-07,-3.2042E-07
0.645,0,-5.9864E-05,1.3898599999999999E-08,6.0664E-05,3.2047999999999997E-07,-3.2042E-07
0.65,0,-6.1026E-05,1.45734E-08,6.1628E-05,3.2054E-07,-3.2042E-07
0.655,0,-6.1938E-05,1.5216399999999997E-08,6.2512E-05,3.2047999999999997E-07,-3.204E-07
0.66,0,-6.3442000000000007E-05,1.5929799999999997E-08,6.3918000000000007E-05,3.2046E-07,-3.204E-07
0.665,0,-6.4098000000000009E-05,1.66476E-08,6.4468000000000007E-05,3.2047999999999997E-07,-3.2033999999999997E-07
0.67,0,-6.4784000000000009E-05,1.74146E-08,6.5564E-05,3.2054E-07,-3.2042E-07
0.675,0,-6.6038000000000007E-05,1.821E-08,6.6504E-05,3.2052E-07,-3.2046E-07
0.68,0,-6.6814E-05,1.90048E-08,6.7564E-05,3.2056E-07,-3.2044E-07
0.685,0,-6.796E-05,1.98396E-08,6.8262E-05,3.2056E-07,-3.2052E-07
0.69000000000000006,0,-6.8456E-05,2.0705399999999998E-08,6.9424E-05,3.2047999999999997E-07,-3.204E-07
0.69500000000000006,0,-6.9508E-05,2.15138E-08,7.012E-05,3.2047999999999997E-07,-3.2042E-07
0.70000000000000007,0,-7.0352E-05,2.2439199999999998E-08,7.0992E-05,3.2046E-07,-3.2042E-07
0.70500000000000007,0,-7.1328E-05,2.33414E-08,7.1726E-05,3.2044E-07,-3.2033999999999997E-07
0.71000000000000008,0,-7.237E-05,2.4333599999999996E-08,7.2668E-05,3.204E-07,-3.2033999999999997E-07
0.71500000000000008,0,-7.3316E-05,2.5331599999999996E-08,7.3516E-05,3.2046E-07,-3.204E-07
0.72000000000000008,0,-7.3888000000000008E-05,2.6370599999999997E-08,7.446E-05,3.2044E-07,-3.2033999999999997E-07
0.72500000000000009,0,-7.4758E-05,2.7403799999999998E-08,7.519E-05,3.2044E-07,-3.2036E-07
0.73,0,-7.5874E-05,2.8523599999999996E-08,7.6138000000000009E-05,3.2044E-07,-3.2042E-07
0.735,0,-7.6656E-05,2.9657399999999997E-08,7.7120000000000007E-05,3.2047999999999997E-07,-3.2046E-07
0.74,0,-7.7528000000000007E-05,3.0840799999999994E-08,7.7818E-05,3.2047999999999997E-07,-3.2038E-07
0.745,0,-7.8172E-05,3.2049199999999996E-08,7.85E-05,3.2046E-07,-3.2038E-07
0.75,0,-7.8886E-05,3.3320799999999994E-08,7.9144E-05,3.2056E-07,-3.2042E-07
0.755,0,-7.9332E-05,3.4611E-08,8.0012E-05,3.205E-07,-3.2046E-07
0.76,0,-8.0214E-05,3.5988199999999995E-08,8.0664E-05,3.2047999999999997E-07,-3.2033999999999997E-07
0.765,0,-8.1222E-05,3.7404999999999996E-08,8.1384E-05,3.2046E-07,-3.2044E-07
0.77,0,-8.1594E-05,3.8891399999999996E-08,8.2444E-05,3.2047999999999997E-07,-3.2047999999999997E-07
0.775,0,-8.262200000000001E-05,4.0442799999999996E-08,8.2512E-05,3.2052E-07,-3.204E-07
0.78,0,-8.3194E-05,4.20242E-08,8.3474000000000008E-05,3.205E-07,-3.2042E-07
0.785,0,-8.4044E-05,4.36866E-08,8.4114E-05,3.2058E-07,-3.205E-07
0.79,0,-8.4522E-05,4.5439599999999994E-08,8.4534E-05,3.2047999999999997E-07,-3.2038E-07
0.795,0,-8.5006E-05,4.72516E-08,8.5214E-05,3.2052E-07,-3.2038E-07
0.8,0,-8.5388E-05,4.9186199999999992E-08,8.5578E-05,3.2052E-07,-3.204E-07
0.805,0,-8.5992E-05,5.11648E-08,8.6346E-05,3.2056E-07,-3.2046E-07
0.81,0,-8.6884E-05,5.3230399999999996E-08,8.7140000000000009E-05,3.205E-07,-3.2046E-07
0.81500000000000006,0,-8.7604E-05,5.5440399999999994E-08,8.7804E-05,3.2047999999999997E-07,-3.2036E-07
0.82000000000000006,0,-8.8358E-05,5.7716399999999994E-08,8.8468000000000007E-05,3.2052E-07,-3.2044E-07
0.82500000000000007,0,-8.8904E-05,6.01078E-08,8.9018000000000007E-05,3.2052E-07,-3.2044E-07
0.83000000000000007,0,-8.9222000000000007E-05,6.2615E-08,8.9554E-05,3.2052E-07,-3.2042E-07
0.83500000000000008,0,-8.9808E-05,6.524799999999999E-08,8.9978E-05,3.2052E-07,-3.2042E-07
0.84000000000000008,0,-9.071E-05,6.80232E-08,9.0834E-05,3.2047999999999997E-07,-3.204E-07
0.84500000000000008,0,-9.1186E-05,7.09534E-08,9.1542E-05,3.2058E-07,-3.2046E-07
0.85000000000000009,0,-9.1396E-05,7.39684E-08,9.1654E-05,3.205E-07,-3.2044E-07
0.85500000000000009,0,-9.2178E-05,7.7219599999999991E-08,9.2358E-05,3.2058E-07,-3.2042E-07
0.86,0,-9.2834E-05,8.05366E-08,9.3054000000000007E-05,3.2052E-07,-3.204E-07
0.865,0,-9.2942E-05,8.40648E-08,9.3042000000000008E-05,3.2047999999999997E-07,-3.2044E-07
0.87,0,-9.3688E-05,8.7807599999999993E-08,9.389E-05,3.2056E-07,-3.204E-07
0.875,0,-9.3736E-05,9.17074E-08,9.4192000000000009E-05,3.2047999999999997E-07,-3.2046E-07
0.88,0,-9.4572E-05,9.5657799999999985E-08,9.4906E-05,3.2052E-07,-3.2046E-07
0.885,0,-9.5020000000000008E-05,1.0011219999999999E-07,9.5264E-05,3.2056E-07,-3.2046E-07
0.89,0,-9.5778E-05,1.045926E-07,9.596000000000001E-05,3.205E-07,-3.2046E-07
0.895,0,-9.5936E-05,1.0940899999999998E-07,9.6168E-05,3.2058E-07,-3.205E-07
0.9,0,-9.6670000000000008E-05,1.1441979999999999E-07,9.6734E-05,3.2054E-07,-3.2047999999999997E-07
-0.3,0.15,1.0004E-09,-2.5276E-09,2.7500000000000003E-10,3.2052E-07,-3.192E-07
-0.29500000000000004,0.15,9.7155E-10,-2.3427E-09,2.6478000000000004E-10,3.2046E-07,-3.1928E-07
-0.29000000000000004,0.15,9.4104E-10,-2.176E-09,2.5342000000000004E-10,3.2058E-07,-3.1952E-07
-0.28500000000000003,0.15,9.1605000000000006E-10,-2.0207E-09,2.4316E-10,3.2052E-07,-3.1968E-07
-0.28,0.15,9.1479000000000011E-10,-1.8804E-09,2.3385E-10,3.205E-07,-3.1976E-07
-0.275,0.15,8.9247E-10,-1.7465E-09,2.2437000000000002E-10,3.2052E-07,-3.1986E-07
-0.27,0.15,8.6027000000000007E-10,-1.6281E-09,2.1442000000000002E-10,3.2056E-07,-3.1994E-07
-0.265,0.15,8.5143E-10,-1.5177E-09,2.048E-10,3.2052E-07,-3.2002E-07
-0.26,0.15,8.4758000000000009E-10,-1.4162E-09,1.9639E-10,3.2052E-07,-3.2016E-07
-0.255,0.15,8.1774000000000011E-10,-1.3211E-09,1.8842E-10,3.2052E-07,-3.2016E-07
-0.25,0.15,7.9331E-10,-1.2369E-09,1.7841E-10,3.2058E-07,-3.2028E-07
-0.24500000000000002,0.15,7.9332000000000011E-10,-1.1587E-09,1.7114000000000002E-10,3.2058E-07,-3.2032E-07
-0.24000000000000002,0.15,7.7564E-10,-1.0852E-09,1.6465000000000002E-10,3.2047999999999997E-07,-3.2036E-07
-0.23500000000000001,0.15,7.4697000000000006E-10,-1.0175E-09,1.559E-10,3.2056E-07,-3.2036E-07
-0.23,0.15,7.377E-10,-9.6067000000000016E-10,1.4679000000000002E-10,3.2058E-07,-3.2046E-07
-0.225,0.15,7.3021000000000011E-10,-9.0014000000000006E-10,1.4078E-10,3.2056E-07,-3.2054E-07
-0.22,0.15,7.0101E-10,-8.5028000000000009E-10,1.3512000000000002E-10,3.2058E-07,-3.2058E-07
-0.215,0.15,6.904E-10,-7.9862000000000008E-10,1.2497E-10,3.2056E-07,-3.205E-07
-0.21000000000000002,0.15,6.903500000000001E-10,-7.5231000000000006E-10,1.1794E-10,3.2052E-07,-3.206E-07
-0.20500000000000002,0.15,6.627600000000001E-10,-7.086100000000001E-10,1.1361000000000001E-10,3.2058E-07,-3.2058E-07
-0.2,0.15,6.4413E-10,-6.719200000000001E-10,1.0621000000000001E-10,3.205E-07,-3.2066E-07
-0.195,0.15,6.473E-10,-6.3372000000000006E-10,9.901E-11,3.2056E-07,-3.206E-07
-0.19,0.15,6.3524000000000007E-10,-5.9584000000000008E-10,9.426E-11,3.2056E-07,-3.2064E-07
-0.185,0.15,6.0769E-10,-5.6531000000000009E-10,8.937000000000001E-11,3.205E-07,-3.2064E-07
-0.18000000000000002,0.15,6.0722E-10,-5.3674E-10,8.199E-11,3.205E-07,-3.2061999999999997E-07
-0.17500000000000002,0.15,6.0632E-10,-5.046E-10,7.698E-11,3.2058E-07,-3.207E-07
-0.17,0.15,5.7908E-10,-4.7836E-10,7.13E-11,3.2056E-07,-3.2074E-07
-0.165,0.15,5.6586E-10,-4.5524E-10,6.454E-11,3.206E-07,-3.208E-07
-0.16,0.15,5.7266000000000007E-10,-4.224E-10,6.0340000000000008E-11,3.2058E-07,-3.2074E-07
-0.155,0.15,5.5771E-10,-4.0346E-10,5.634E-11,3.2066E-07,-3.2078E-07
-0.15,0.15,5.3346E-10,-3.8378000000000004E-10,4.945E-11,3.2064E-07,-3.2078E-07
-0.14500000000000002,0.15,5.4167000000000005E-10,-3.6170000000000005E-10,4.209E-11,3.2064E-07,-3.2078E-07
-0.14,0.15,5.3567000000000007E-10,-3.3713E-10,3.791E-11,3.2058E-07,-3.2074E-07
-0.135,0.15,5.1039E-10,-3.2459E-10,3.292E-11,3.2061999999999997E-07,-3.2075999999999997E-07
-0.13,0.15,5.0795E-10,-3.0701E-10,2.5810000000000003E-11,3.2056E-07,-3.2082E-07
-0.125,0.15,5.1531000000000005E-10,-2.9212E-10,1.863E-11,3.2061999999999997E-07,-3.2082E-07
-0.12000000000000001,0.15,4.9385E-10,-2.7464000000000005E-10,1.3390000000000002E-11,3.2066E-07,-3.2088E-07
-0.115,0.15,4.8699E-10,-2.6150000000000003E-10,5.9800000000000008E-12,3.2068E-07,-3.2084E-07
-0.11,0.15,5.0018E-10,-2.4331E-10,-2.9100000000000003E-12,3.2058E-07,-3.2078E-07
-0.10500000000000001,0.15,4.8062E-10,-2.3369E-10,-1.016E-11,3.2047999999999997E-07,-3.2075999999999997E-07
-0.1,0.15,4.6531E-10,-2.1866000000000002E-10,-2.052E-11,3.2047999999999997E-07,-3.2074E-07
-0.095,0.15,4.7909E-10,-2.108E-10,-3.08E-11,3.2046E-07,-3.2072E-07
-0.090000000000000011,0.15,4.8668E-10,-1.9534000000000002E-10,-4.1320000000000006E-11,3.2047999999999997E-07,-3.207E-07
-0.085,0.15,4.7323E-10,-1.8900000000000002E-10,-5.492E-11,3.2052E-07,-3.2078E-07
-0.08,0.15,4.798E-10,-1.7841E-10,-7.193E-11,3.2056E-07,-3.2074E-07
-0.075,0.15,5.0712E-10,-1.7008000000000002E-10,-8.9530000000000013E-11,3.2044E-07,-3.2064E-07
-0.07,0.15,5.0814000000000007E-10,-1.5789E-10,-1.0859000000000001E-10,3.2046E-07,-3.2068E-07
-0.065,0.15,5.1068E-10,-1.5216000000000002E-10,-1.324E-10,3.2052E-07,-3.2074E-07
-0.060000000000000005,0.15,5.4584E-10,-1.4327000000000001E-10,-1.6267000000000002E-10,3.2052E-07,-3.2075999999999997E-07
-0.055,0.15,5.7118000000000009E-10,-1.3368E-10,-1.9211000000000002E-10,3.2046E-07,-3.207E-07
-0.05,0.15,5.8859E-10,-1.2501000000000002E-10,-2.3118000000000002E-10,3.2058E-07,-3.2074E-07
-0.045000000000000005,0.15,6.2935E-10,-1.2179E-10,-2.7426000000000004E-10,3.2052E-07,-3.2074E-07
-0.04,0.15,6.8723E-10,-1.0790000000000001E-10,-3.2691E-10,3.205E-07,-3.207E-07
-0.035,0.15,7.3066E-10,-1.0357000000000001E-10,-3.8581000000000004E-10,3.206E-07,-3.2074E-07
-0.030000000000000002,0.15,7.9292000000000009E-10,-9.766E-11,-4.5909E-10,3.2066E-07,-3.2082E-07
-0.025,0.15,8.8616000000000007E-10,-9.079E-11,-5.4344E-10,3.206E-07,-3.2086E-07
-0.02,0.15,9.7747000000000014E-10,-8.1960000000000007E-11,-6.413E-10,3.206E-07,-3.2075999999999997E-07
-0.015000000000000001,0.15,1.0737700000000001E-09,-8.0000000000000008E-11,-7.5908E-10,3.2058E-07,-3.2078E-07
-0.01,0.15,1.2044E-09,-6.705E-11,-8.9731000000000008E-10,3.2052E-07,-3.2068E-07
-0.005,0.15,1.37E-09,-6.5960000000000011E-11,-1.0604200000000002E-09,3.2044E-07,-3.207E-07
0,0.15,1.5723E-09,-5.768E-11,-1.2522E-09,3.205E-07,-3.2066E-07
0.005,0.15,1.7872E-09,-5.825E-11,-1.477E-09,3.2046E-07,-3.2074E-07
0.01,0.15,2.0432E-09,-5.0390000000000006E-11,-1.7467E-09,3.2047999999999997E-07,-3.207E-07
0.015000000000000001,0.15,2.3464E-09,-4.621E-11,-2.0621E-09,3.2058E-07,-3.2086E-07
0.02,0.15,2.7357E-09,-4.454E-11,-2.4445E-09,3.2047999999999997E-07,-3.2075999999999997E-07
0.025,0.15,3.1814E-09,-3.311E-11,-2.886E-09,3.206E-07,-3.2078E-07
0.030000000000000002,0.15,3.6863E-09,-3.135E-11,-3.4138E-09,3.2054E-07,-3.208E-07
0.035,0.15,4.2932E-09,-2.925E-11,-4.0321E-09,3.2046E-07,-3.207E-07
0.04,0.15,5.0488E-09,-2.4480000000000002E-11,-4.7721E-09,3.2056E-07,-3.2078E-07
0.045000000000000005,0.15,5.9103E-09,-1.987E-11,-5.63E-09,3.2054E-07,-3.207E-07
0.05,0.15,6.9432E-09,-2.0220000000000002E-11,-6.6646E-09,3.2054E-07,-3.2074E-07
0.055,0.15,8.153E-09,-1.943E-11,-7.8826E-09,3.2052E-07,-3.2074E-07
0.060000000000000005,0.15,9.5857E-09,-1.5380000000000003E-11,-9.3022E-09,3.2047999999999997E-07,-3.208E-07
0.065,0.15,1.1294E-08,-1.2070000000000002E-11,-1.10229E-08,3.2056E-07,-3.2072E-07
0.07,0.15,1.3334599999999998E-08,-6.2800000000000007E-12,-1.3036799999999999E-08,3.2052E-07,-3.2075999999999997E-07
0.075,0.15,1.5742199999999997E-08,-1E-13,-1.5429599999999998E-08,3.206E-07,-3.2082E-07
0.08,0.15,1.8525999999999997E-08,-7.8000000000000011E-13,-1.82204E-08,3.2044E-07,-3.2074E-07
0.085,0.15,2.18816E-08,3.6400000000000006E-12,-2.1598999999999997E-08,3.2052E-07,-3.2078E-07
0.090000000000000011,0.15,2.5789999999999998E-08,4.3500000000000006E-12,-2.5517199999999997E-08,3.2056E-07,-3.2075999999999997E-07
0.095,0.15,3.0532199999999996E-08,5.6800000000000008E-12,-3.0213999999999995E-08,3.2056E-07,-3.2075999999999997E-07
0.1,0.15,3.5990999999999995E-08,6.55E-12,-3.5727399999999995E-08,3.2056E-07,-3.2075999999999997E-07
0.10500000000000001,0.15,4.2551999999999996E-08,8.61E-12,-4.2266799999999993E-08,3.2052E-07,-3.2084E-07
0.11,0.15,5.0263799999999995E-08,1.1610000000000001E-11,-4.9983199999999996E-08,3.2058E-07,-3.2078E-07
0.115,0.15,5.9537399999999994E-08,1.157E-11,-5.92468E-08,3.205E-07,-3.2074E-07
0.12000000000000001,0.15,7.0324999999999989E-08,1.442E-11,-7.0027599999999988E-08,3.2047999999999997E-07,-3.2074E-07
0.125,0.15,8.3282399999999986E-08,1.486E-11,-8.29274E-08,3.2054E-07,-3.2072E-07
0.13,0.15,9.82926E-08,1.906E-11,-9.8047999999999992E-08,3.2052E-07,-3.2075999999999997E-07
0.135,0.15,1.165E-07,2.3430000000000003E-11,-1.1627139999999999E-07,3.2052E-07,-3.2072E-07
0.14,0.15,1.376E-07,2.6250000000000003E-11,-1.3733999999999998E-07,3.2056E-07,-3.207E-07
0.14500000000000002,0.15,1.6294E-07,3.14E-11,-1.6268E-07,3.205E-07,-3.2082E-07
0.15,0.15,1.9276E-07,3.2720000000000004E-11,-1.9232E-07,3.2052E-07,-3.207E-07
0.155,0.15,2.2742E-07,3.293E-11,-2.2758E-07,3.2046E-07,-3.2075999999999997E-07
0.16,0.15,2.6972E-07,3.532E-11,-2.696E-07,3.2052E-07,-3.207E-07
0.165,0.15,3.1886E-07,3.135E-11,-3.186E-07,3.2052E-07,-3.207E-07
0.17,0.15,3.7728E-07,4.123E-11,-3.7676E-07,3.2052E-07,-3.2074E-07
0.17500000000000002,0.15,4.46E-07,4.3070000000000006E-11,-4.458E-07,3.2056E-07,-3.2082E-07
0.18000000000000002,0.15,5.286E-07,4.8900000000000007E-11,-5.281E-07,3.2056E-07,-3.2086E-07
0.185,0.15,6.245E-07,4.7730000000000006E-11,-6.2356E-07,3.2058E-07,-3.2075999999999997E-07
0.19,0.15,7.3993999999999994E-07,4.8790000000000007E-11,-7.3936E-07,3.2047999999999997E-07,-3.2074E-07
0.195,0.15,8.7222E-07,5.5770000000000005E-11,-8.7308E-07,3.2058E-07,-3.208E-07
0.2,0.15,1.03322E-06,5.5800000000000004E-11,-1.0326E-06,3.2052E-07,-3.207E-07
0.20500000000000002,0.15,1.2217E-06,5.865E-11,-1.2194000000000001E-06,3.2054E-07,-3.2086E-07
0.21000000000000002,0.15,1.4464000000000003E-06,6.381000000000001E-11,-1.4413E-06,3.205E-07,-3.2082E-07
0.215,0.15,1.7035E-06,6.945E-11,-1.7014000000000001E-06,3.2052E-07,-3.2074E-07
0.22,0.15,2.0158000000000002E-06,7.120000000000001E-11,-2.0135000000000003E-06,3.2058E-07,-3.2082E-07
0.225,0.15,2.3780000000000004E-06,7.802E-11,-2.3735000000000002E-06,3.2054E-07,-3.2068E-07
0.23,0.15,2.8086E-06,8.4210000000000012E-11,-2.8035000000000003E-06,3.2064E-07,-3.2084E-07
0.23500000000000001,0.15,3.3029E-06,8.875E-11,-3.3026000000000004E-06,3.2061999999999997E-07,-3.2086E-07
0.24000000000000002,0.15,3.9053000000000005E-06,9.4990000000000013E-11,-3.9038000000000006E-06,3.206E-07,-3.2075999999999997E-07
0.24500000000000002,0.15,4.6006000000000005E-06,1.0232E-10,-4.5953000000000007E-06,3.2056E-07,-3.2075999999999997E-07
0.25,0.15,5.4161000000000005E-06,1.0725E-10,-5.4061000000000006E-06,3.2058E-07,-3.2075999999999997E-07
0.255,0.15,6.3802E-06,1.1410000000000001E-10,-6.3827000000000007E-06,3.2056E-07,-3.2078E-07
0.26,0.15,7.4948000000000006E-06,1.2289E-10,-7.4964000000000008E-06,3.2066E-07,-3.2088E-07
0.265,0.15,8.8161E-06,1.2446E-10,-8.8123E-06,3.2056E-07,-3.208E-07
0.27,0.15,1.0348000000000002E-05,1.3311000000000002E-10,-1.0343200000000001E-05,3.2064E-07,-3.2086E-07
0.275,0.15,1.22E-05,1.3995000000000002E-10,-1.2164E-05,3.2056E-07,-3.2082E-07
0.28,0.15,1.4254000000000001E-05,1.4918000000000002E-10,-1.4258E-05,3.206E-07,-3.2082E-07
0.28500000000000003,0.15,1.671E-05,1.6064E-10,-1.6716E-05,3.2056E-07,-3.2082E-07
0.29000000000000004,0.15,1.9556E-05,1.667E-10,-1.9566000000000002E-05,3.2058E-07,-3.208E-07
0.29500000000000004,0.15,2.2894E-05,1.8412E-10,-2.2876E-05,3.2058E-07,-3.2082E-07
0.3,0.15,2.6698E-05,1.8995000000000003E-10,-2.6682E-05,3.2054E-07,-3.208E-07
0.305,0.15,3.1174000000000003E-05,2.0262000000000002E-10,-3.1194E-05,3.2056E-07,-3.208E-07
0.31,0.15,3.6294E-05,2.1438000000000001E-10,-3.6282E-05,3.2056E-07,-3.2088E-07
0.315,0.15,4.2208E-05,2.2696E-10,-4.2226E-05,3.2056E-07,-3.2082E-07
0.32,0.15,4.8914E-05,2.4657E-10,-4.8958E-05,3.2054E-07,-3.2086E-07
0.325,0.15,5.6848E-05,2.5708E-10,-5.6824000000000003E-05,3.2068E-07,-3.2089999999999997E-07
0.33,0.15,6.5738E-05,2.7289000000000003E-10,-6.5680000000000008E-05,3.2068E-07,-3.2084E-07
0.335,0.15,7.5928000000000009E-05,2.8907E-10,-7.5940000000000008E-05,3.206E-07,-3.2082E-07
0.34,0.15,8.7476E-05,3.0216E-10,-8.747E-05,3.2058E-07,-3.208E-07
0.34500000000000003,0.15,0.000100798,3.2556E-10,-0.00010076800000000001,3.2064E-07,-3.2082E-07
0.35000000000000003,0.15,0.00011596000000000001,3.429E-10,-0.000115582,3.2054E-07,-3.2075999999999997E-07
0.35500000000000004,0.15,0.00013298000000000002,3.6641000000000003E-10,-0.0001327,3.2061999999999997E-07,-3.2086E-07
0.36000000000000004,0.15,0.00015192000000000002,3.8733000000000005E-10,-0.00015168,3.2058E-07,-3.2082E-07
0.365,0.15,0.00017358,4.1294E-10,-0.0001733,3.2056E-07,-3.208E-07
0.37,0.15,0.00019728,4.3600000000000005E-10,-0.00019698,3.2054E-07,-3.208E-07
0.375,0.15,0.00022428000000000001,4.5905000000000003E-10,-0.00022406000000000002,3.2056E-07,-3.2084E-07
0.38,0.15,0.00025386,4.8177000000000008E-10,-0.00025352,3.2052E-07,-3.2072E-07
0.385,0.15,0.00028724,5.0859E-10,-0.00028690000000000003,3.2044E-07,-3.2064E-07
0.39,0.15,0.0003236,5.4291E-10,-0.00032316,3.2044E-07,-3.207E-07
0.395,0.15,0.00036398,5.7369E-10,-0.00036394000000000004,3.2033999999999997E-07,-3.2061999999999997E-07
0.4,0.15,0.00040796,6.0765000000000007E-10,-0.00040764,3.204E-07,-3.2068E-07
0.405,0.15,0.00045676,6.4426E-10,-0.00045660000000000004,3.2038E-07,-3.2061999999999997E-07
0.41000000000000003,0.15,0.00050952000000000007,6.7764E-10,-0.000509,3.2038E-07,-3.2058E-07
0.41500000000000004,0.15,0.00056746,7.1717E-10,-0.00056712000000000006,3.2044E-07,-3.2064E-07
0.42000000000000004,0.15,0.00062918,7.5099E-10,-0.00062898,3.204E-07,-3.2061999999999997E-07
0.42500000000000004,0.15,0.00069722,7.9999E-10,-0.000697,3.204E-07,-3.2064E-07
0.43,0.15,0.0007695,8.454000000000001E-10,-0.00076908,3.2047999999999997E-07,-3.207E-07
0.435,0.15,0.0008482,8.9367000000000008E-10,-0.00084822,3.2052E-07,-3.2064E-07
0.44,0.15,0.00093206000000000007,9.431E-10,-0.0009315800000000001,3.2033999999999997E-07,-3.2066E-07
0.445,0.15,0.00102206,9.951E-10,-0.00102104,3.204E-07,-3.2064E-07
0.45,0.15,0.00111654,1.04652E-09,-0.0011163400000000002,3.2046E-07,-3.2074E-07
0.455,0.15,0.0012188,1.1051E-09,-0.0012180000000000001,3.2044E-07,-3.2066E-07
0.46,0.15,0.0013254,1.1715E-09,-0.0013248000000000001,3.2044E-07,-3.2061999999999997E-07
0.465,0.15,0.0014394,1.2283E-09,-0.0014384,3.2042E-07,-3.2068E-07
0.47000000000000003,0.15,0.0015576000000000001,1.2986E-09,-0.0015568000000000001,3.2042E-07,-3.2068E-07
0.47500000000000003,0.15,0.0016846,1.3663E-09,-0.0016836,3.2054E-07,-3.208E-07
0.48000000000000004,0.15,0.0018148,1.4457E-09,-0.0018142,3.2052E-07,-3.208E-07
0.48500000000000004,0.15,0.0019532,1.5158E-09,-0.0019524,3.2058E-07,-3.2082E-07
0.49000000000000005,0.15,0.0020958,1.6005E-09,-0.0020956,3.2052E-07,-3.2082E-07
0.49500000000000005,0.15,0.0022458,1.6829E-09,-0.0022464,3.204E-07,-3.2072E-07
0.5,0.15,0.002401,1.775E-09,-0.0024002,3.2056E-07,-3.2082E-07
0.505,0.15,0.0025626,1.8706E-09,-0.0025622,3.2056E-07,-3.2075999999999997E-07
0.51,0.15,0.0027274,1.9692E-09,-0.0027272,3.2047999999999997E-07,-3.2075999999999997E-07
0.515,0.15,0.0029016000000000003,2.0762E-09,-0.0029008000000000003,3.205E-07,-3.2078E-07
0.52,0.15,0.0030772,2.1821E-09,-0.0030758,3.2054E-07,-3.2086E-07
0.525,0.15,0.0032614000000000002,2.2989E-09,-0.00326,3.2061999999999997E-07,-3.208E-07
0.53,0.15,0.0034456,2.4121E-09,-0.0034444000000000002,3.2056E-07,-3.208E-07
0.535,0.15,0.0036382000000000003,2.5502E-09,-0.0036378,3.2056E-07,-3.2075999999999997E-07
0.54,0.15,0.0038334000000000003,2.6771E-09,-0.003832,3.2054E-07,-3.208E-07
0.545,0.15,0.0040342,2.8174E-09,-0.0040344000000000005,3.206E-07,-3.2082E-07
0.55,0.15,0.004236,2.9624E-09,-0.0042354,3.2056E-07,-3.2075999999999997E-07
0.555,0.15,0.0044444,3.1275E-09,-0.0044442,3.2064E-07,-3.2084E-07
0.56,0.15,0.0046534,3.2904E-09,-0.0046528,3.2056E-07,-3.2078E-07
0.56500000000000006,0.15,0.0048678,3.4592E-09,-0.0048684,3.205E-07,-3.208E-07
0.57000000000000006,0.15,0.0050846,3.6386E-09,-0.0050836,3.2052E-07,-3.2075999999999997E-07
0.57500000000000007,0.15,0.0053046000000000005,3.8363E-09,-0.0053028,3.2056E-07,-3.2075999999999997E-07
0.58000000000000007,0.15,0.0055236,4.0286E-09,-0.0055234,3.2047999999999997E-07,-3.2075999999999997E-07
0.58500000000000008,0.15,0.0057482,4.2519E-09,-0.0057472,3.205E-07,-3.2072E-07
0.59000000000000008,0.15,0.0059714,4.4642E-09,-0.005971,3.2054E-07,-3.2075999999999997E-07
0.595,0.15,0.0061982,4.6939E-09,-0.0061996,3.2056E-07,-3.208E-07
0.6,0.15,0.0064242,4.9425E-09,-0.0064238,3.2058E-07,-3.2068E-07
0.605,0.15,0.0066564,5.1918E-09,-0.006655,3.2054E-07,-3.2084E-07
0.61,0.15,0.0068832,5.4544E-09,-0.0068832,3.2058E-07,-3.208E-07
0.615,0.15,0.0071164,5.7376E-09,-0.0071158,3.2066E-07,-3.208E-07
0.62,0.15,0.0073444,6.0428E-09,-0.0073442,3.2056E-07,-3.208E-07
0.625,0.15,0.0075772,6.3577E-09,-0.0075764000000000005,3.2058E-07,-3.208E-07
0.63,0.15,0.0078062,6.6666E-09,-0.0078060000000000004,3.2066E-07,-3.2082E-07
0.635,0.15,0.0080404,7.0005E-09,-0.0080382,3.2064E-07,-3.2082E-07
0.64,0.15,0.0082676,7.3377E-09,-0.0082658,3.2068E-07,-3.2086E-07
0.645,0.15,0.008497600000000001,7.7118E-09,-0.0084984,3.2058E-07,-3.2086E-07
0.65,0.15,0.008726600000000001,8.1219E-09,-0.0087258,3.2058E-07,-3.2088E-07
0.655,0.15,0.0089552,8.5149E-09,-0.008956,3.207E-07,-3.2082E-07
0.66,0.15,0.00918,8.9297E-09,-0.009181,3.2068E-07,-3.2088E-07
0.665,0.15,0.0094092,9.3753E-09,-0.0094056,3.2064E-07,-3.2088E-07
0.67,0.15,0.0096304,9.7855E-09,-0.0096308,3.2056E-07,-3.2074E-07
0.675,0.15,0.009856,1.02705E-08,-0.0098542,3.2068E-07,-3.2086E-07
0.68,0.15,0.010075800000000001,1.07587E-08,-0.0100756,3.2068E-07,-3.2088E-07
0.685,0.15,0.0102982,1.12411E-08,-0.0102968,3.2074E-07,-3.208E-07
0.69000000000000006,0.15,0.0105158,1.17754E-08,-0.010514,3.2068E-07,-3.2088E-07
0.69500000000000006,0.15,0.01073,1.23064E-08,-0.0107302,3.2068E-07,-3.2094E-07
0.70000000000000007,0.15,0.0109466,1.2849199999999999E-08,-0.0109452,3.2074E-07,-3.2094E-07
0.70500000000000007,0.15,0.0111572,1.3427399999999999E-08,-0.0111578,3.2068E-07,-3.2094E-07
0.71000000000000008,0.15,0.0113696,1.4024399999999999E-08,-0.0113696,3.2068E-07,-3.2092E-07
0.71500000000000008,0.15,0.011606000000000002,1.4615799999999999E-08,-0.011584,3.207E-07,-3.2088E-07
0.72000000000000008,0.15,0.011818,1.5219E-08,-0.011790000000000002,3.2074E-07,-3.2096E-07
0.72500000000000009,0.15,0.012022000000000001,1.58908E-08,-0.011994000000000001,3.207E-07,-3.2088E-07
0.73,0.15,0.012220000000000002,1.65416E-08,-0.012194000000000002,3.207E-07,-3.2092E-07
0.735,0.15,0.012426000000000001,1.7220799999999998E-08,-0.012398000000000001,3.207E-07,-3.2092E-07
0.74,0.15,0.012620000000000001,1.79284E-08,-0.012594000000000001,3.2074E-07,-3.2088E-07
0.745,0.15,0.012818000000000001,1.8660399999999998E-08,-0.012790000000000001,3.207E-07,-3.2092E-07
0.75,0.15,0.01301,1.93958E-08,-0.012986000000000001,3.2075999999999997E-07,-3.2089999999999997E-07
0.755,0.15,0.013198000000000001,2.0154E-08,-0.013174000000000002,3.2074E-07,-3.2098E-07
0.76,0.15,0.013388,2.09708E-08,-0.013362,3.2072E-07,-3.2098E-07
0.765,0.15,0.013576000000000001,2.1752E-08,-0.013550000000000001,3.2072E-07,-3.2094E-07
0.77,0.15,0.013762000000000002,2.2623599999999996E-08,-0.013734000000000001,3.2075999999999997E-07,-3.2092E-07
0.775,0.15,0.013938,2.3483999999999997E-08,-0.013916000000000001,3.2072E-07,-3.2094E-07
0.78,0.15,0.014122000000000001,2.43028E-08,-0.014096000000000001,3.2075999999999997E-07,-3.2098E-07
0.785,0.15,0.014296000000000001,2.5234199999999997E-08,-0.014272000000000002,3.2074E-07,-3.21E-07
0.79,0.15,0.014474,2.62192E-08,-0.014446,3.2075999999999997E-07,-3.2096E-07
0.795,0.15,0.014642,2.7182999999999996E-08,-0.014616,3.208E-07,-3.2103999999999997E-07
0.8,0.15,0.014812,2.8209799999999998E-08,-0.014788,3.2072E-07,-3.2098E-07
0.805,0.15,0.014976000000000002,2.9277199999999996E-08,-0.014954000000000002,3.207E-07,-3.2098E-07
0.81,0.15,0.015142000000000001,3.0360599999999995E-08,-0.015120000000000002,3.208E-07,-3.2102E-07
0.81500000000000006,0.15,0.015308000000000002,3.1525E-08,-0.015282000000000002,3.2082E-07,-3.2106E-07
