Repository: DecaMeron23/Caratterizzazione-Mosfet

# Studio della tolleranza alle radiazioni ionizzanti di MOSFET in tecnologia 28nm

## Tesi triennale d'Ingegneria Informatica

### Autori:

* Nicola Cattaneo
* Emilio Meroni

### Divisione Cartelle
* **Tesi** Cartella contenente il materiale per la produzione della tesi
* **Script Statiche** Cartella contentente tutti gli script per le analisi delle misure statiche.
* **Script Rumore** Cartella contentente tutti gli script per le analisi delle misure di rumore.
* **Misure Statiche** Cartella contenente le misure statiche
* **Misure Statiche** Cartella contenente le misure di rumore
* **Altri Script** Script di riferimento

File: Misure statiche/N5/Chip5NMOS_FASE1/N5-200-180/id-vgs_2.csv (part 1 of 6)
I/V Sweep,id_vgs_2
RecordTime,03/11/2025 11:52:06
Device ID,
Count,1
Flag,
Remarks,
vg,vd,id,ig,is,iavdd,ignd
-0.3,0,2.2676000000000003E-10,-2.3438E-09,2.7798E-10,3.2089999999999997E-07,-3.1907999999999997E-07
-0.29500000000000004,0,2.1647000000000003E-10,-2.1397E-09,2.6778000000000003E-10,3.2103999999999997E-07,-3.1934E-07
-0.29000000000000004,0,1.9491000000000003E-10,-1.9539E-09,2.5816E-10,3.2094E-07,-3.1949999999999997E-07
-0.28500000000000003,0,1.7715E-10,-1.7852E-09,2.4619E-10,3.2106E-07,-3.1968E-07
-0.28,0,1.8346E-10,-1.6325E-09,2.3599000000000003E-10,3.2102E-07,-3.1976E-07
-0.275,0,1.7457000000000002E-10,-1.4911E-09,2.2767000000000003E-10,3.2098E-07,-3.199E-07
-0.27,0,1.4866E-10,-1.3673E-09,2.1857000000000003E-10,3.2098E-07,-3.1998E-07
-0.265,0,1.4523E-10,-1.2548E-09,2.0730000000000002E-10,3.2103999999999997E-07,-3.2002E-07
-0.26,0,1.5099000000000001E-10,-1.1466E-09,1.9869000000000001E-10,3.2096E-07,-3.201E-07
-0.255,0,1.3055E-10,-1.0503E-09,1.9280000000000002E-10,3.2089999999999997E-07,-3.2016E-07
-0.25,0,1.1672E-10,-9.627E-10,1.8155E-10,3.2086E-07,-3.2019999999999997E-07
-0.24500000000000002,0,1.2655000000000002E-10,-8.8539000000000008E-10,1.7445E-10,3.2088E-07,-3.2022E-07
-0.24000000000000002,0,1.0741000000000001E-10,-8.1216E-10,1.6636E-10,3.2086E-07,-3.2032E-07
-0.23500000000000001,0,9.291E-11,-7.5014000000000006E-10,1.5897000000000002E-10,3.2088E-07,-3.204E-07
-0.23,0,1.0197000000000001E-10,-6.8787E-10,1.5053000000000002E-10,3.2088E-07,-3.2046E-07
-0.225,0,9.829E-11,-6.2872000000000008E-10,1.4411E-10,3.2089999999999997E-07,-3.205E-07
-0.22,0,7.5250000000000012E-11,-5.7815E-10,1.3764E-10,3.2103999999999997E-07,-3.2052E-07
-0.215,0,7.4100000000000008E-11,-5.3331E-10,1.2861E-10,3.2094E-07,-3.2061999999999997E-07
-0.21000000000000002,0,8.2010000000000009E-11,-4.9043E-10,1.2351000000000002E-10,3.2092E-07,-3.2052E-07
-0.20500000000000002,0,6.148E-11,-4.4963000000000003E-10,1.1846E-10,3.2092E-07,-3.2061999999999997E-07
-0.2,0,4.8450000000000005E-11,-4.2005E-10,1.1268E-10,3.2094E-07,-3.2064E-07
-0.195,0,6.1030000000000008E-11,-3.8577000000000005E-10,1.0544000000000001E-10,3.2094E-07,-3.2072E-07
-0.19,0,5.1290000000000005E-11,-3.5448000000000005E-10,1.0055E-10,3.2096E-07,-3.2074E-07
-0.185,0,2.8910000000000003E-11,-3.3198000000000003E-10,9.52E-11,3.2094E-07,-3.2072E-07
-0.18000000000000002,0,3.584E-11,-3.0416E-10,8.828E-11,3.2098E-07,-3.2075999999999997E-07
-0.17500000000000002,0,4.1250000000000006E-11,-2.7776000000000003E-10,8.473E-11,3.21E-07,-3.2074E-07
-0.17,0,2.116E-11,-2.5721000000000004E-10,8.1790000000000009E-11,3.21E-07,-3.2074E-07
-0.165,0,1.881E-11,-2.4192000000000003E-10,7.473000000000001E-11,3.2088E-07,-3.2068E-07
-0.16,0,2.7560000000000003E-11,-2.2137E-10,7.155E-11,3.2092E-07,-3.2075999999999997E-07
-0.155,0,1.5540000000000002E-11,-2.0382000000000003E-10,6.75E-11,3.2092E-07,-3.2078E-07
-0.15,0,-1.78E-12,-1.8953000000000002E-10,6.35E-11,3.2089999999999997E-07,-3.2074E-07
-0.14500000000000002,0,1.065E-11,-1.7344000000000002E-10,5.7490000000000006E-11,3.2092E-07,-3.2086E-07
-0.14,0,1.2650000000000001E-11,-1.5873E-10,5.5480000000000005E-11,3.2094E-07,-3.208E-07
-0.135,0,-7.4E-12,-1.474E-10,5.1660000000000006E-11,3.2096E-07,-3.208E-07
-0.13,0,-7.6800000000000012E-12,-1.366E-10,4.6970000000000007E-11,3.2094E-07,-3.208E-07
-0.125,0,1.7500000000000002E-12,-1.2572E-10,4.497E-11,3.2098E-07,-3.2082E-07
-0.12000000000000001,0,-1.3180000000000002E-11,-1.1627E-10,4.246E-11,3.2089999999999997E-07,-3.208E-07
-0.115,0,-2.256E-11,-1.0841E-10,3.8730000000000005E-11,3.2094E-07,-3.2075999999999997E-07
-0.11,0,-7.45E-12,-9.4640000000000009E-11,3.4690000000000005E-11,3.2092E-07,-3.2078E-07
-0.10500000000000001,0,-1.3030000000000001E-11,-8.781E-11,3.3630000000000004E-11,3.2092E-07,-3.2084E-07
-0.1,0,-3.1230000000000005E-11,-7.8780000000000011E-11,3.132E-11,3.2089999999999997E-07,-3.2084E-07
-0.095,0,-2.225E-11,-7.5830000000000011E-11,2.8190000000000002E-11,3.2089999999999997E-07,-3.2086E-07
-0.090000000000000011,0,-1.5670000000000002E-11,-6.579E-11,2.6900000000000002E-11,3.2092E-07,-3.2075999999999997E-07
-0.085,0,-3.0790000000000004E-11,-6.1170000000000007E-11,2.5370000000000002E-11,3.2092E-07,-3.2082E-07
-0.08,0,-4.078E-11,-5.1840000000000005E-11,2.149E-11,3.2094E-07,-3.2082E-07
-0.075,0,-2.5660000000000002E-11,-5.0610000000000007E-11,2.008E-11,3.2092E-07,-3.2086E-07
-0.07,0,-3.0870000000000006E-11,-4.224E-11,1.9890000000000002E-11,3.2088E-07,-3.2075999999999997E-07
-0.065,0,-4.8710000000000006E-11,-3.7340000000000004E-11,1.9070000000000002E-11,3.2082E-07,-3.2078E-07
-0.060000000000000005,0,-3.9310000000000004E-11,-3.8800000000000004E-11,1.6090000000000003E-11,3.2088E-07,-3.2088E-07
-0.055,0,-3.3260000000000003E-11,-2.7010000000000002E-11,1.753E-11,3.208E-07,-3.2075999999999997E-07
-0.05,0,-5.2130000000000005E-11,-2.7510000000000004E-11,1.6290000000000003E-11,3.2082E-07,-3.2075999999999997E-07
-0.045000000000000005,0,-5.463E-11,-2.4230000000000003E-11,1.5070000000000003E-11,3.208E-07,-3.2082E-07
-0.04,0,-4.0630000000000006E-11,-2.42E-11,1.4070000000000001E-11,3.208E-07,-3.2074E-07
-0.035,0,-5.394E-11,-1.4810000000000002E-11,1.537E-11,3.2082E-07,-3.2068E-07
-0.030000000000000002,0,-6.6820000000000008E-11,-2.05E-11,1.5760000000000002E-11,3.2086E-07,-3.208E-07
-0.025,0,-5.2200000000000005E-11,-1.312E-11,1.519E-11,3.208E-07,-3.2075999999999997E-07
-0.02,0,-5.4240000000000005E-11,-9.2200000000000015E-12,1.75E-11,3.2086E-07,-3.207E-07
-0.015000000000000001,0,-7.667E-11,-7.2400000000000007E-12,2.0570000000000003E-11,3.208E-07,-3.2075999999999997E-07
-0.01,0,-7.2550000000000011E-11,-9.4200000000000015E-12,2.1330000000000002E-11,3.208E-07,-3.2074E-07
-0.005,0,-6.643000000000001E-11,-5.29E-12,2.7320000000000002E-11,3.2082E-07,-3.2075999999999997E-07
0,0,-8.646E-11,-3.9300000000000004E-12,3.1520000000000005E-11,3.2088E-07,-3.2078E-07
0.005,0,-1.0083E-10,-4.26E-12,3.69E-11,3.2088E-07,-3.2082E-07
0.01,0,-9.0560000000000008E-11,-1.4700000000000002E-12,3.903E-11,3.2082E-07,-3.208E-07
0.015000000000000001,0,-1.0227000000000001E-10,3.5500000000000004E-12,4.9430000000000004E-11,3.2088E-07,-3.2082E-07
0.02,0,-1.2758000000000001E-10,2.1000000000000003E-12,5.842E-11,3.2088E-07,-3.2088E-07
0.025,0,-1.2414E-10,3.4200000000000004E-12,6.721E-11,3.2089999999999997E-07,-3.2074E-07
0.030000000000000002,0,-1.3501E-10,8.44E-12,8.018E-11,3.2088E-07,-3.2082E-07
0.035,0,-1.6559000000000002E-10,8.43E-12,9.8770000000000012E-11,3.2092E-07,-3.2082E-07
0.04,0,-1.9211000000000002E-10,7.9600000000000008E-12,1.1458000000000001E-10,3.2096E-07,-3.2078E-07
0.045000000000000005,0,-1.9887E-10,1.46E-11,1.3894000000000001E-10,3.2082E-07,-3.2075999999999997E-07
0.05,0,-2.3507E-10,1.9890000000000002E-11,1.6961000000000002E-10,3.2086E-07,-3.2075999999999997E-07
0.055,0,-2.7678E-10,1.713E-11,1.9719000000000002E-10,3.2086E-07,-3.207E-07
0.060000000000000005,0,-3.0564000000000004E-10,2.025E-11,2.3567E-10,3.2082E-07,-3.2074E-07
0.065,0,-3.4183000000000005E-10,2.4630000000000003E-11,2.8299E-10,3.2088E-07,-3.2084E-07
0.07,0,-4.1488E-10,2.2900000000000003E-11,3.3450000000000003E-10,3.2084E-07,-3.2082E-07
0.075,0,-4.7415000000000006E-10,2.595E-11,3.9338000000000004E-10,3.208E-07,-3.2074E-07
0.08,0,-5.4084000000000007E-10,2.7980000000000003E-11,4.6884E-10,3.2074E-07,-3.2061999999999997E-07
0.085,0,-6.3756E-10,2.9110000000000003E-11,5.6363E-10,3.2084E-07,-3.2072E-07
0.090000000000000011,0,-7.4214000000000009E-10,2.7960000000000003E-11,6.6568E-10,3.2092E-07,-3.208E-07
0.095,0,-8.690000000000001E-10,3.486E-11,7.9061E-10,3.2082E-07,-3.208E-07
0.1,0,-1.01065E-09,3.419E-11,9.3565000000000018E-10,3.2088E-07,-3.2078E-07
0.10500000000000001,0,-1.15838E-09,3.609E-11,1.07723E-09,3.2086E-07,-3.2078E-07
0.11,0,-1.3621E-09,3.8330000000000005E-11,1.3E-09,3.2074E-07,-3.207E-07
0.115,0,-1.6416E-09,4.09E-11,1.5511E-09,3.2075999999999997E-07,-3.2075999999999997E-07
0.12000000000000001,0,-1.9318E-09,4.0360000000000003E-11,1.8351E-09,3.208E-07,-3.2068E-07
0.125,0,-2.246E-09,4.4950000000000004E-11,2.1449E-09,3.2078E-07,-3.2072E-07
0.13,0,-2.6467E-09,4.5100000000000005E-11,2.5443E-09,3.2074E-07,-3.2061999999999997E-07
0.135,0,-3.0674E-09,5.0790000000000006E-11,3.009E-09,3.2082E-07,-3.2068E-07
0.14,0,-3.6726E-09,5.2200000000000005E-11,3.558E-09,3.208E-07,-3.2072E-07
0.14500000000000002,0,-4.3813E-09,5.3180000000000004E-11,4.2669E-09,3.2075999999999997E-07,-3.2064E-07
0.15,0,-5.0312E-09,5.579E-11,4.9672E-09,3.208E-07,-3.2068E-07
0.155,0,-6.0279E-09,5.6680000000000005E-11,5.9199E-09,3.208E-07,-3.207E-07
0.16,0,-7.0506E-09,6.2850000000000008E-11,7.0364E-09,3.2078E-07,-3.207E-07
0.165,0,-8.286E-09,6.0780000000000009E-11,8.2611E-09,3.2084E-07,-3.207E-07
0.17,0,-9.7734E-09,6.7310000000000011E-11,9.6867E-09,3.2082E-07,-3.2074E-07
0.17500000000000002,0,-1.12577E-08,7.2280000000000008E-11,1.12252E-08,3.2086E-07,-3.2074E-07
0.18000000000000002,0,-1.3202399999999998E-08,7.779000000000001E-11,1.3237799999999998E-08,3.207E-07,-3.207E-07
0.185,0,-1.6168999999999997E-08,7.949E-11,1.5971599999999997E-08,3.2084E-07,-3.2072E-07
0.19,0,-1.933E-08,8.2500000000000012E-11,1.9168999999999998E-08,3.2086E-07,-3.2074E-07
0.195,0,-2.2794599999999998E-08,9.1690000000000009E-11,2.24394E-08,3.208E-07,-3.2072E-07
0.2,0,-2.6818399999999997E-08,9.175E-11,2.66056E-08,3.2075999999999997E-07,-3.207E-07
0.20500000000000002,0,-3.14238E-08,1.0398000000000001E-10,3.1262E-08,3.2082E-07,-3.2072E-07
0.21000000000000002,0,-3.7296799999999996E-08,1.0111000000000001E-10,3.6717799999999994E-08,3.208E-07,-3.2074E-07
0.215,0,-4.4027399999999996E-08,1.1645000000000002E-10,4.3791799999999995E-08,3.2082E-07,-3.2075999999999997E-07
0.22,0,-5.0786799999999993E-08,1.1589000000000001E-10,5.0584999999999993E-08,3.2086E-07,-3.207E-07
0.225,0,-5.88224E-08,1.3127E-10,5.8619E-08,3.2082E-07,-3.2066E-07
0.23,0,-7.00784E-08,1.3035000000000002E-10,7.0142399999999989E-08,3.2082E-07,-3.207E-07
0.23500000000000001,0,-8.3760399999999986E-08,1.4498E-10,8.33208E-08,3.2082E-07,-3.207E-07
0.24000000000000002,0,-9.9003999999999991E-08,1.4878E-10,9.81046E-08,3.2078E-07,-3.2075999999999997E-07
0.24500000000000002,0,-1.1520379999999999E-07,1.6002E-10,1.150046E-07,3.2074E-07,-3.207E-07
0.25,0,-1.3666E-07,1.6833E-10,1.2894E-07,3.2086E-07,-3.208E-07
0.255,0,-1.569E-07,1.7595000000000002E-10,1.5616E-07,3.2086E-07,-3.2074E-07
0.26,0,-1.859E-07,1.9233000000000002E-10,1.8736E-07,3.2082E-07,-3.207E-07
0.265,0,-2.1506E-07,2.0336E-10,2.108E-07,3.207E-07,-3.2068E-07
0.27,0,-2.4734E-07,2.1379000000000002E-10,2.4512E-07,3.2082E-07,-3.207E-07
0.275,0,-2.9498E-07,2.2798000000000002E-10,2.9194E-07,3.2096E-07,-3.2074E-07
0.28,0,-3.423E-07,2.331E-10,3.411E-07,3.208E-07,-3.208E-07
0.28500000000000003,0,-4.0492E-07,2.5018E-10,4.0696E-07,3.208E-07,-3.2082E-07
0.29000000000000004,0,-4.7516E-07,2.6296000000000004E-10,4.7234E-07,3.2082E-07,-3.2075999999999997E-07
0.29500000000000004,0,-5.428E-07,2.8282E-10,5.4092E-07,3.2078E-07,-3.2068E-07
0.3,0,-6.2209999999999994E-07,3.022E-10,6.2489999999999994E-07,3.2074E-07,-3.2064E-07
0.305,0,-7.3998E-07,3.1524000000000004E-10,7.4161999999999994E-07,3.2082E-07,-3.2075999999999997E-07
0.31,0,-8.4716E-07,3.3463E-10,8.492E-07,3.2086E-07,-3.2075999999999997E-07
0.315,0,-9.7434E-07,3.5467000000000003E-10,9.8156E-07,3.2084E-07,-3.2074E-07
0.32,0,-1.11574E-06,3.732E-10,1.12428E-06,3.2086E-07,-3.207E-07
0.325,0,-1.3024000000000002E-06,3.9856E-10,1.3284E-06,3.2088E-07,-3.2072E-07
0.33,0,-1.5401E-06,4.2046E-10,1.4771000000000002E-06,3.2088E-07,-3.2075999999999997E-07
0.335,0,-1.7548000000000001E-06,4.499E-10,1.7341000000000003E-06,3.2075999999999997E-07,-3.207E-07
0.34,0,-1.9718000000000003E-06,4.716E-10,2.0058000000000003E-06,3.2075999999999997E-07,-3.2061999999999997E-07
0.34500000000000003,0,-2.2729000000000003E-06,5.0025E-10,2.2568E-06,3.208E-07,-3.208E-07
0.35000000000000003,0,-2.5438E-06,5.3620000000000007E-10,2.5005000000000005E-06,3.2084E-07,-3.2072E-07
0.35500000000000004,0,-2.855E-06,5.6413E-10,2.8879000000000003E-06,3.208E-07,-3.2072E-07
0.36000000000000004,0,-3.1260000000000002E-06,5.9851E-10,3.2008000000000003E-06,3.208E-07,-3.2075999999999997E-07
0.365,0,-3.6491000000000003E-06,6.3651E-10,3.6163000000000004E-06,3.208E-07,-3.2078E-07
0.37,0,-3.96E-06,6.7110000000000009E-10,3.996E-06,3.2086E-07,-3.2074E-07
0.375,0,-4.4691E-06,7.148900000000001E-10,4.4102000000000006E-06,3.208E-07,-3.2061999999999997E-07
0.38,0,-5.0215E-06,7.6540000000000007E-10,4.9411000000000009E-06,3.208E-07,-3.2066E-07
0.385,0,-5.500500000000001E-06,8.0617E-10,5.5259000000000007E-06,3.2082E-07,-3.2074E-07
0.39,0,-6.0225E-06,8.5874000000000008E-10,6.043E-06,3.2074E-07,-3.2066E-07
0.395,0,-6.791900000000001E-06,9.1243E-10,6.7128E-06,3.2074E-07,-3.2068E-07
0.4,0,-7.372500000000001E-06,9.6055000000000016E-10,7.2840000000000009E-06,3.2075999999999997E-07,-3.2061999999999997E-07
0.405,0,-8.0551E-06,1.02823E-09,7.9411000000000009E-06,3.208E-07,-3.2064E-07
0.41000000000000003,0,-8.6885000000000016E-06,1.0845300000000002E-09,8.7386000000000013E-06,3.2084E-07,-3.2075999999999997E-07
0.41500000000000004,0,-9.5076E-06,1.152E-09,9.5500000000000017E-06,3.2084E-07,-3.2064E-07
0.42000000000000004,0,-1.02905E-05,1.2155E-09,1.0333000000000001E-05,3.2082E-07,-3.2075999999999997E-07
0.42500000000000004,0,-1.1184000000000002E-05,1.2943E-09,1.1140400000000001E-05,3.208E-07,-3.2068E-07
0.43,0,-1.17173E-05,1.3629E-09,1.1414000000000001E-05,3.2078E-07,-3.2066E-07
0.435,0,-1.109E-05,1.4454E-09,1.2844000000000001E-05,3.208E-07,-3.2072E-07
0.44,0,-1.3842E-05,1.5321E-09,1.3902E-05,3.208E-07,-3.2066E-07
0.445,0,-1.4786E-05,1.6154E-09,1.4746E-05,3.2082E-07,-3.2074E-07
0.45,0,-1.5798E-05,1.7123E-09,1.5842000000000002E-05,3.2082E-07,-3.207E-07
0.455,0,-1.6958E-05,1.8123E-09,1.6968E-05,3.208E-07,-3.2082E-07
0.46,0,-1.7958E-05,1.913E-09,1.7952E-05,3.2078E-07,-3.2066E-07
0.465,0,-1.9014E-05,2.0276E-09,1.8948000000000002E-05,3.2074E-07,-3.2066E-07
0.47000000000000003,0,-2.0170000000000002E-05,2.1431E-09,2.0138E-05,3.2072E-07,-3.2064E-07
0.47500000000000003,0,-2.1190000000000002E-05,2.2666E-09,2.1192E-05,3.2078E-07,-3.2066E-07
0.48000000000000004,0,-2.2188000000000002E-05,2.4037E-09,2.2168000000000002E-05,3.2072E-07,-3.2061999999999997E-07
0.48500000000000004,0,-2.3350000000000002E-05,2.5386E-09,2.3588000000000002E-05,3.207E-07,-3.2066E-07
0.49000000000000005,0,-2.4494E-05,2.6834E-09,2.4518E-05,3.2074E-07,-3.207E-07
0.49500000000000005,0,-2.5624E-05,2.8349E-09,2.573E-05,3.207E-07,-3.2074E-07
0.5,0,-2.6830000000000002E-05,2.99E-09,2.6856000000000002E-05,3.208E-07,-3.2064E-07
0.505,0,-2.8094000000000002E-05,3.1719E-09,2.7962E-05,3.2078E-07,-3.207E-07
0.51,0,-2.9086000000000002E-05,3.35E-09,2.9112000000000002E-05,3.2082E-07,-3.2075999999999997E-07
0.515,0,-3.0268000000000002E-05,3.5511E-09,3.0034E-05,3.2078E-07,-3.2074E-07
0.52,0,-3.1606E-05,3.759E-09,3.1494E-05,3.2088E-07,-3.2075999999999997E-07
0.525,0,-3.2918E-05,3.9732E-09,3.2672E-05,3.2084E-07,-3.2075999999999997E-07
0.53,0,-3.4114E-05,4.1985E-09,3.398E-05,3.2082E-07,-3.2075999999999997E-07
0.535,0,-3.5108E-05,4.4389E-09,3.5028000000000004E-05,3.208E-07,-3.207E-07
0.54,0,-3.6564000000000004E-05,4.6908E-09,3.6592E-05,3.2078E-07,-3.2086E-07
0.545,0,-3.7828000000000004E-05,4.9645E-09,3.7622E-05,3.2084E-07,-3.2074E-07
0.55,0,-3.9096E-05,5.2354E-09,3.901E-05,3.2086E-07,-3.2074E-07
0.555,0,-4.0228E-05,5.5383E-09,4.0002E-05,3.208E-07,-3.2072E-07
0.56,0,-4.1114E-05,5.8341E-09,4.1182E-05,3.2082E-07,-3.2068E-07
0.56500000000000006,0,-4.2356E-05,6.1814E-09,4.2114000000000004E-05,3.2084E-07,-3.2078E-07
0.57000000000000006,0,-4.3254E-05,6.5197E-09,4.3564E-05,3.2082E-07,-3.207E-07
0.57500000000000007,0,-4.4708E-05,6.8836E-09,4.4668E-05,3.2078E-07,-3.2068E-07
0.58000000000000007,0,-4.5836E-05,7.2642E-09,4.5864E-05,3.2075999999999997E-07,-3.2074E-07
0.58500000000000008,0,-4.6818000000000005E-05,7.6604E-09,4.6834E-05,3.207E-07,-3.2064E-07
0.59000000000000008,0,-4.818E-05,8.084E-09,4.8202000000000004E-05,3.2075999999999997E-07,-3.2066E-07
0.595,0,-4.9162E-05,8.5342E-09,4.9356E-05,3.208E-07,-3.2074E-07
0.6,0,-5.0728E-05,8.9799E-09,5.0572E-05,3.208E-07,-3.2075999999999997E-07
0.605,0,-5.1474E-05,9.46E-09,5.146E-05,3.2082E-07,-3.2068E-07
0.61,0,-5.2988E-05,9.9507E-09,5.2856000000000004E-05,3.208E-07,-3.2072E-07
0.615,0,-5.3734000000000004E-05,1.04701E-08,5.3946E-05,3.208E-07,-3.207E-07
0.62,0,-5.4696E-05,1.10024E-08,5.4572E-05,3.2075999999999997E-07,-3.2066E-07
0.625,0,-5.6012000000000005E-05,1.16026E-08,5.5652E-05,3.2074E-07,-3.2075999999999997E-07
0.63,0,-5.6242E-05,1.21764E-08,5.6956E-05,3.208E-07,-3.207E-07
0.635,0,-5.717E-05,1.277E-08,5.7802E-05,3.2082E-07,-3.2074E-07
0.64,0,-5.8492E-05,1.3396399999999998E-08,5.8568E-05,3.208E-07,-3.2068E-07
0.645,0,-5.9474E-05,1.4027399999999999E-08,5.9822000000000004E-05,3.2074E-07,-3.2075999999999997E-07
0.65,0,-6.0584E-05,1.4703799999999998E-08,6.1072E-05,3.2082E-07,-3.2068E-07
0.655,0,-6.1390000000000007E-05,1.5389399999999998E-08,6.172E-05,3.2072E-07,-3.207E-07
0.66,0,-6.2346E-05,1.60754E-08,6.3054E-05,3.2086E-07,-3.2068E-07
0.665,0,-6.365E-05,1.6813999999999998E-08,6.372E-05,3.208E-07,-3.207E-07
0.67,0,-6.4528E-05,1.7577399999999998E-08,6.4948E-05,3.208E-07,-3.2072E-07
0.675,0,-6.5402000000000008E-05,1.8374E-08,6.5852E-05,3.2075999999999997E-07,-3.2068E-07
0.68,0,-6.6032000000000007E-05,1.91476E-08,6.6566E-05,3.2082E-07,-3.2072E-07
0.685,0,-6.6952E-05,1.9946E-08,6.7592E-05,3.2074E-07,-3.2074E-07
0.69000000000000006,0,-6.8074E-05,2.07996E-08,6.8122E-05,3.2078E-07,-3.2068E-07
0.69500000000000006,0,-6.9028E-05,2.1655599999999997E-08,6.9516E-05,3.2074E-07,-3.2068E-07
0.70000000000000007,0,-6.955E-05,2.2570399999999998E-08,7.0034E-05,3.208E-07,-3.207E-07
0.70500000000000007,0,-7.0130000000000008E-05,2.3483999999999997E-08,7.0582E-05,3.2078E-07,-3.207E-07
0.71000000000000008,0,-7.1078E-05,2.4447599999999997E-08,7.186E-05,3.2075999999999997E-07,-3.2066E-07
0.71500000000000008,0,-7.218E-05,2.5414399999999997E-08,7.2788000000000009E-05,3.2074E-07,-3.207E-07
0.72000000000000008,0,-7.2938E-05,2.64456E-08,7.3556E-05,3.2075999999999997E-07,-3.2068E-07
0.72500000000000009,0,-7.3656E-05,2.7488799999999998E-08,7.3996E-05,3.2074E-07,-3.207E-07
0.73,0,-7.4450000000000007E-05,2.86038E-08,7.4896000000000009E-05,3.2078E-07,-3.207E-07
0.735,0,-7.5256E-05,2.9719999999999997E-08,7.5862E-05,3.2082E-07,-3.207E-07
0.74,0,-7.6112E-05,3.08936E-08,7.642E-05,3.207E-07,-3.2066E-07
0.745,0,-7.6444E-05,3.20964E-08,7.6888E-05,3.2066E-07,-3.2074E-07
0.75,0,-7.7624E-05,3.33664E-08,7.7924000000000008E-05,3.2068E-07,-3.2061999999999997E-07
0.755,0,-7.804E-05,3.46718E-08,7.8274E-05,3.2068E-07,-3.2061999999999997E-07
0.76,0,-7.8926E-05,3.60272E-08,7.9154000000000008E-05,3.2075999999999997E-07,-3.2074E-07
0.765,0,-7.9828000000000009E-05,3.74252E-08,8.008E-05,3.2074E-07,-3.2068E-07
0.77,0,-8.0052E-05,3.89322E-08,7.9936E-05,3.2074E-07,-3.2068E-07
0.775,0,-8.0782E-05,4.0442799999999996E-08,8.1316E-05,3.2072E-07,-3.2066E-07
0.78,0,-8.1592E-05,4.2072399999999996E-08,8.1772E-05,3.2078E-07,-3.2064E-07
0.785,0,-8.2556E-05,4.3707799999999993E-08,8.2744E-05,3.2075999999999997E-07,-3.207E-07
0.79,0,-8.325E-05,4.54922E-08,8.339E-05,3.2074E-07,-3.2074E-07
0.795,0,-8.3792E-05,4.7300999999999995E-08,8.3758000000000007E-05,3.208E-07,-3.2074E-07
0.8,0,-8.4162E-05,4.91912E-08,8.4372E-05,3.2074E-07,-3.2066E-07
0.805,0,-8.5022E-05,5.1181599999999993E-08,8.508200000000001E-05,3.2075999999999997E-07,-3.2064E-07
0.81,0,-8.5562E-05,5.3224199999999992E-08,8.5568E-05,3.208E-07,-3.2074E-07
0.81500000000000006,0,-8.5716E-05,5.5449599999999995E-08,8.6274000000000008E-05,3.2078E-07,-3.2064E-07
0.82000000000000006,0,-8.658400000000001E-05,5.7701999999999996E-08,8.7104E-05,3.208E-07,-3.207E-07
0.82500000000000007,0,-8.7224E-05,6.0110599999999993E-08,8.7614E-05,3.2086E-07,-3.2075999999999997E-07
0.83000000000000007,0,-8.7692E-05,6.258479999999999E-08,8.808E-05,3.2082E-07,-3.207E-07
0.83500000000000008,0,-8.8292E-05,6.525019999999999E-08,8.9022E-05,3.2082E-07,-3.2075999999999997E-07
0.84000000000000008,0,-8.91E-05,6.7998399999999993E-08,8.9134E-05,3.208E-07,-3.2078E-07
0.84500000000000008,0,-8.94E-05,7.08988E-08,8.9886E-05,3.2086E-07,-3.2074E-07
0.85000000000000009,0,-9.0086E-05,7.394619999999999E-08,9.0164E-05,3.2084E-07,-3.2075999999999997E-07
0.85500000000000009,0,-9.0696E-05,7.71252E-08,9.067E-05,3.208E-07,-3.2086E-07
0.86,0,-9.1200000000000008E-05,8.0481999999999992E-08,9.1492E-05,3.2084E-07,-3.2078E-07
0.865,0,-9.1834E-05,8.4038199999999986E-08,9.1778E-05,3.2088E-07,-3.2078E-07
0.87,0,-9.2392E-05,8.76774E-08,9.2322E-05,3.208E-07,-3.2068E-07
0.875,0,-9.273E-05,9.16538E-08,9.274000000000001E-05,3.2088E-07,-3.2084E-07
0.88,0,-9.3082E-05,9.568359999999999E-08,9.307E-05,3.2082E-07,-3.2075999999999997E-07
0.885,0,-9.3664E-05,1.000722E-07,9.3808000000000007E-05,3.208E-07,-3.2074E-07
0.89,0,-9.388E-05,1.0456599999999999E-07,9.3896E-05,3.2078E-07,-3.207E-07
0.895,0,-9.4398E-05,1.094004E-07,9.4696E-05,3.208E-07,-3.2074E-07
0.9,0,-9.4754000000000008E-05,1.1439259999999999E-07,9.5504E-05,3.2084E-07,-3.2064E-07
-0.3,0.01,2.5644E-10,-2.3596E-09,2.7773000000000003E-10,3.208E-07,-3.1892E-07
-0.29500000000000004,0.01,2.4936E-10,-2.1545E-09,2.6849E-10,3.208E-07,-3.1907999999999997E-07
-0.29000000000000004,0.01,2.3679E-10,-1.975E-09,2.5743E-10,3.208E-07,-3.1926E-07
-0.28500000000000003,0.01,2.41E-10,-1.8032E-09,2.4491000000000004E-10,3.208E-07,-3.1942E-07
-0.28,0.01,2.3096000000000002E-10,-1.6478E-09,2.3740000000000003E-10,3.208E-07,-3.1952E-07
-0.275,0.01,2.0387000000000002E-10,-1.51E-09,2.2808000000000003E-10,3.208E-07,-3.1968E-07
-0.27,0.01,2.0421E-10,-1.3863E-09,2.1733000000000001E-10,3.2082E-07,-3.1976E-07
-0.265,0.01,2.0663000000000001E-10,-1.2701E-09,2.0869E-10,3.2075999999999997E-07,-3.1986E-07
-0.26,0.01,1.8151E-10,-1.1673E-09,2.0087000000000003E-10,3.208E-07,-3.199E-07
-0.255,0.01,1.6691000000000002E-10,-1.0687E-09,1.9091000000000002E-10,3.2075999999999997E-07,-3.2002E-07
-0.25,0.01,1.7534E-10,-9.8056000000000018E-10,1.8195E-10,3.2075999999999997E-07,-3.2016E-07
-0.24500000000000002,0.01,1.565E-10,-8.9790000000000007E-10,1.7610000000000002E-10,3.2082E-07,-3.2026E-07
-0.24000000000000002,0.01,1.415E-10,-8.3145000000000006E-10,1.6633E-10,3.208E-07,-3.2028E-07
-0.23500000000000001,0.01,1.5140000000000002E-10,-7.6207E-10,1.5684000000000002E-10,3.2088E-07,-3.204E-07
-0.23,0.01,1.4279E-10,-7.0339000000000009E-10,1.5096000000000001E-10,3.2074E-07,-3.2032E-07
-0.225,0.01,1.1827000000000002E-10,-6.4925E-10,1.4383E-10,3.2074E-07,-3.204E-07
-0.22,0.01,1.2141E-10,-6.0023E-10,1.3621000000000001E-10,3.208E-07,-3.2044E-07
-0.215,0.01,1.2724000000000002E-10,-5.4952000000000008E-10,1.3051000000000002E-10,3.2075999999999997E-07,-3.2036E-07
-0.21000000000000002,0.01,1.0506000000000001E-10,-5.1042000000000008E-10,1.2539000000000002E-10,3.208E-07,-3.2047999999999997E-07
-0.20500000000000002,0.01,9.2730000000000012E-11,-4.7188E-10,1.1591E-10,3.2072E-07,-3.2046E-07
-0.2,0.01,1.0538E-10,-4.3135E-10,1.0974000000000001E-10,3.2078E-07,-3.205E-07
-0.195,0.01,9.426E-11,-3.9775000000000005E-10,1.0616000000000001E-10,3.208E-07,-3.2052E-07
-0.19,0.01,7.711E-11,-3.7075000000000004E-10,9.934E-11,3.2078E-07,-3.2054E-07
-0.185,0.01,8.357E-11,-3.4278000000000003E-10,9.403000000000001E-11,3.2074E-07,-3.2061999999999997E-07
-0.18000000000000002,0.01,8.6370000000000008E-11,-3.1693E-10,8.925E-11,3.2075999999999997E-07,-3.2061999999999997E-07
-0.17500000000000002,0.01,6.093E-11,-2.9139E-10,8.5710000000000007E-11,3.2074E-07,-3.2056E-07
-0.17,0.01,5.6250000000000006E-11,-2.6972000000000003E-10,7.6860000000000007E-11,3.2086E-07,-3.2064E-07
-0.165,0.01,6.992E-11,-2.4841E-10,7.211000000000001E-11,3.2075999999999997E-07,-3.2061999999999997E-07
-0.16,0.01,5.805E-11,-2.2967000000000002E-10,6.923E-11,3.2074E-07,-3.2056E-07
-0.155,0.01,4.1270000000000003E-11,-2.1132000000000003E-10,6.369E-11,3.2078E-07,-3.206E-07
-0.15,0.01,5.1840000000000005E-11,-1.9644000000000002E-10,5.851E-11,3.2068E-07,-3.2068E-07
-0.14500000000000002,0.01,5.23E-11,-1.7637E-10,5.4890000000000004E-11,3.2078E-07,-3.207E-07
-0.14,0.01,3.117E-11,-1.6895000000000002E-10,5.2120000000000003E-11,3.2078E-07,-3.2061999999999997E-07
-0.135,0.01,3.5240000000000006E-11,-1.5309E-10,4.475E-11,3.2074E-07,-3.2066E-07
-0.13,0.01,4.8310000000000006E-11,-1.4229E-10,4.1780000000000003E-11,3.2082E-07,-3.2068E-07
-0.125,0.01,3.35E-11,-1.2733000000000001E-10,3.8550000000000005E-11,3.2075999999999997E-07,-3.206E-07
-0.12000000000000001,0.01,2.3120000000000003E-11,-1.2350000000000001E-10,3.3450000000000005E-11,3.2075999999999997E-07,-3.2064E-07
-0.115,0.01,3.5810000000000004E-11,-1.0798000000000001E-10,2.7250000000000003E-11,3.2075999999999997E-07,-3.2068E-07
-0.11,0.01,3.496E-11,-1.0022E-10,2.398E-11,3.2066E-07,-3.2061999999999997E-07
-0.10500000000000001,0.01,1.8440000000000003E-11,-9.2040000000000013E-11,2.1080000000000003E-11,3.207E-07,-3.2064E-07
-0.1,0.01,2.5830000000000003E-11,-8.682E-11,1.484E-11,3.2072E-07,-3.2066E-07
-0.095,0.01,3.8360000000000004E-11,-7.748E-11,1.0920000000000001E-11,3.207E-07,-3.2064E-07
-0.090000000000000011,0.01,2.22E-11,-7.334E-11,6.8200000000000004E-12,3.2086E-07,-3.2075999999999997E-07
-0.085,0.01,1.732E-11,-6.7310000000000011E-11,-1.26E-12,3.208E-07,-3.2074E-07
-0.08,0.01,3.5560000000000004E-11,-5.886E-11,-7.7800000000000012E-12,3.2082E-07,-3.2074E-07
-0.075,0.01,3.412E-11,-5.495E-11,-1.228E-11,3.2075999999999997E-07,-3.2064E-07
-0.07,0.01,2.3080000000000003E-11,-5.102E-11,-1.9910000000000002E-11,3.2075999999999997E-07,-3.207E-07
-0.065,0.01,3.9090000000000004E-11,-4.7320000000000004E-11,-2.8910000000000003E-11,3.208E-07,-3.2066E-07
-0.060000000000000005,0.01,5.4530000000000005E-11,-4.076E-11,-3.773E-11,3.2074E-07,-3.2064E-07
-0.055,0.01,4.2400000000000004E-11,-3.885E-11,-4.65E-11,3.2074E-07,-3.207E-07
-0.05,0.01,5.31E-11,-3.5420000000000005E-11,-6.077E-11,3.2075999999999997E-07,-3.207E-07
-0.045000000000000005,0.01,8.028E-11,-3.325E-11,-7.466E-11,3.2078E-07,-3.2074E-07
-0.04,0.01,8.5240000000000008E-11,-2.6180000000000004E-11,-8.982E-11,3.208E-07,-3.207E-07
-0.035,0.01,9.1220000000000009E-11,-2.5860000000000002E-11,-1.0829000000000001E-10,3.2072E-07,-3.206E-07
-0.030000000000000002,0.01,1.2646000000000002E-10,-2.316E-11,-1.3132000000000002E-10,3.2074E-07,-3.2064E-07
-0.025,0.01,1.5197000000000002E-10,-1.977E-11,-1.5692E-10,3.2078E-07,-3.2068E-07
-0.02,0.01,1.6159E-10,-1.6940000000000002E-11,-1.8531E-10,3.207E-07,-3.2064E-07
-0.015000000000000001,0.01,2.0163E-10,-1.655E-11,-2.2324000000000002E-10,3.2075999999999997E-07,-3.2064E-07
-0.01,0.01,2.5516000000000003E-10,-8.14E-12,-2.6278E-10,3.2084E-07,-3.2075999999999997E-07
-0.005,0.01,2.8347E-10,-6.9300000000000006E-12,-3.1093000000000003E-10,3.2086E-07,-3.2078E-07
0,0.01,3.343E-10,-6.76E-12,-3.6849000000000004E-10,3.208E-07,-3.2074E-07
0.005,0.01,4.1608E-10,-3.2700000000000004E-12,-4.3808000000000005E-10,3.208E-07,-3.2074E-07
0.01,0.01,4.9405000000000007E-10,2.42E-12,-5.1441000000000009E-10,3.2084E-07,-3.2074E-07
0.015000000000000001,0.01,5.6873000000000006E-10,1.02E-12,-6.0772E-10,3.208E-07,-3.207E-07
0.02,0.01,6.9067000000000006E-10,3.86E-12,-7.201E-10,3.2082E-07,-3.208E-07
0.025,0.01,8.263E-10,6.7800000000000006E-12,-8.5163000000000009E-10,3.2075999999999997E-07,-3.2074E-07
0.030000000000000002,0.01,9.6335E-10,7.54E-12,-1.0020800000000001E-09,3.2066E-07,-3.2066E-07
0.035,0.01,1.1399500000000002E-09,8.780000000000001E-12,-1.1745E-09,3.2072E-07,-3.207E-07
0.04,0.01,1.3738E-09,1.3160000000000001E-11,-1.398E-09,3.2068E-07,-3.206E-07
0.045000000000000005,0.01,1.6047E-09,1.478E-11,-1.6517E-09,3.2074E-07,-3.207E-07
0.05,0.01,1.9149E-09,1.412E-11,-1.9542E-09,3.207E-07,-3.207E-07
0.055,0.01,2.2723E-09,1.9330000000000003E-11,-2.3019E-09,3.2074E-07,-3.2068E-07
0.060000000000000005,0.01,2.6801E-09,1.6960000000000002E-11,-2.7261E-09,3.208E-07,-3.2078E-07
0.065,0.01,3.1717E-09,2.2880000000000003E-11,-3.22E-09,3.2082E-07,-3.2072E-07
0.07,0.01,3.7558E-09,1.894E-11,-3.8027E-09,3.2075999999999997E-07,-3.2075999999999997E-07
0.075,0.01,4.4568E-09,2.2530000000000002E-11,-4.4918E-09,3.2086E-07,-3.2075999999999997E-07
0.08,0.01,5.2497E-09,2.2280000000000003E-11,-5.3065E-09,3.208E-07,-3.2074E-07
0.085,0.01,6.2203E-09,2.2590000000000003E-11,-6.2967E-09,3.2084E-07,-3.207E-07
0.090000000000000011,0.01,7.3655E-09,2.234E-11,-7.4274E-09,3.2075999999999997E-07,-3.2072E-07
0.095,0.01,8.7487E-09,3.1160000000000005E-11,-8.7887E-09,3.2074E-07,-3.207E-07
0.1,0.01,1.03026E-08,3.1160000000000005E-11,-1.03651E-08,3.2082E-07,-3.207E-07
0.10500000000000001,0.01,1.2295999999999998E-08,2.8830000000000002E-11,-1.2336799999999999E-08,3.2074E-07,-3.2074E-07
0.11,0.01,1.45302E-08,3.332E-11,-1.4582799999999998E-08,3.208E-07,-3.2078E-07
0.115,0.01,1.7204999999999998E-08,3.4680000000000003E-11,-1.72648E-08,3.208E-07,-3.208E-07
0.12000000000000001,0.01,2.03446E-08,3.681E-11,-2.0381E-08,3.2078E-07,-3.2066E-07
0.125,0.01,2.4106399999999996E-08,4.1530000000000004E-11,-2.4127999999999996E-08,3.2072E-07,-3.206E-07
0.13,0.01,2.84512E-08,4.1680000000000005E-11,-2.8521599999999997E-08,3.208E-07,-3.2072E-07
0.135,0.01,3.3729599999999997E-08,4.5840000000000007E-11,-3.37408E-08,3.2072E-07,-3.2072E-07
0.14,0.01,3.98226E-08,4.2560000000000006E-11,-3.9884599999999994E-08,3.2075999999999997E-07,-3.2061999999999997E-07
0.14500000000000002,0.01,4.7166599999999993E-08,4.9250000000000004E-11,-4.7324399999999996E-08,3.2075999999999997E-07,-3.208E-07
0.15,0.01,5.5896399999999995E-08,5.1720000000000003E-11,-5.5953399999999993E-08,3.208E-07,-3.2074E-07
0.155,0.01,6.5905199999999991E-08,5.5490000000000007E-11,-6.59604E-08,3.2088E-07,-3.2074E-07
0.16,0.01,7.81158E-08,5.5910000000000004E-11,-7.81314E-08,3.2086E-07,-3.2072E-07
0.165,0.01,9.246919999999999E-08,5.9100000000000008E-11,-9.2371199999999985E-08,3.2072E-07,-3.2072E-07
0.17,0.01,1.0893759999999998E-07,6.4750000000000009E-11,-1.0946859999999999E-07,3.2061999999999997E-07,-3.2064E-07
0.17500000000000002,0.01,1.2904E-07,6.728E-11,-1.2934E-07,3.2068E-07,-3.2068E-07
0.18000000000000002,0.01,1.5236E-07,7.632E-11,-1.5286E-07,3.2064E-07,-3.206E-07
0.185,0.01,1.798E-07,7.963E-11,-1.8012E-07,3.207E-07,-3.2064E-07
0.19,0.01,2.124E-07,8.243E-11,-2.137E-07,3.2072E-07,-3.2068E-07
0.195,0.01,2.5161999999999997E-07,8.779E-11,-2.5116E-07,3.2068E-07,-3.2061999999999997E-07
0.2,0.01,2.974E-07,8.999E-11,-2.9692E-07,3.2068E-07,-3.206E-07
0.20500000000000002,0.01,3.4979999999999997E-07,9.3E-11,-3.4932E-07,3.2074E-07,-3.2061999999999997E-07
0.21000000000000002,0.01,4.1406E-07,1.0427E-10,-4.1336E-07,3.207E-07,-3.2068E-07
0.215,0.01,4.8844E-07,1.0629E-10,-4.876E-07,3.207E-07,-3.2068E-07
0.22,0.01,5.7646E-07,1.1733E-10,-5.7648E-07,3.2061999999999997E-07,-3.2061999999999997E-07
0.225,0.01,6.7727999999999993E-07,1.2296E-10,-6.7802E-07,3.2075999999999997E-07,-3.207E-07
0.23,0.01,7.9996E-07,1.2691E-10,-7.9651999999999994E-07,3.2074E-07,-3.207E-07
0.23500000000000001,0.01,9.412E-07,1.3483000000000001E-10,-9.3891999999999994E-07,3.207E-07,-3.2066E-07
0.24000000000000002,0.01,1.1067E-06,1.3898000000000002E-10,-1.1068599999999999E-06,3.207E-07,-3.2058E-07
0.24500000000000002,0.01,1.2988000000000002E-06,1.4661000000000002E-10,-1.2916E-06,3.2066E-07,-3.2064E-07
0.25,0.01,1.5216000000000002E-06,1.5643000000000002E-10,-1.5231E-06,3.2068E-07,-3.2064E-07
0.255,0.01,1.7864000000000002E-06,1.7102000000000002E-10,-1.7844000000000002E-06,3.2068E-07,-3.2064E-07
0.26,0.01,2.0979000000000003E-06,1.7666000000000001E-10,-2.0946000000000002E-06,3.2075999999999997E-07,-3.2075999999999997E-07
0.265,0.01,2.4554000000000002E-06,1.8895E-10,-2.4544E-06,3.2075999999999997E-07,-3.2074E-07
0.27,0.01,2.8751000000000002E-06,2.0208000000000002E-10,-2.8699000000000003E-06,3.2074E-07,-3.2072E-07
0.275,0.01,3.3584000000000003E-06,2.1451000000000002E-10,-3.3628000000000002E-06,3.2072E-07,-3.2074E-07
0.28,0.01,3.9152E-06,2.2414000000000001E-10,-3.9123000000000006E-06,3.2074E-07,-3.2064E-07
0.28500000000000003,0.01,4.5767000000000006E-06,2.3876E-10,-4.5641E-06,3.208E-07,-3.207E-07
0.29000000000000004,0.01,5.3152E-06,2.5215E-10,-5.3156E-06,3.208E-07,-3.207E-07
0.29500000000000004,0.01,6.1833000000000006E-06,2.6752E-10,-6.1667000000000006E-06,3.2082E-07,-3.2068E-07
0.3,0.01,7.180500000000001E-06,2.8422000000000003E-10,-7.1665000000000008E-06,3.2078E-07,-3.2074E-07
0.305,0.01,8.3247E-06,2.9765E-10,-8.3151000000000011E-06,3.2075999999999997E-07,-3.207E-07
0.31,0.01,9.5647000000000018E-06,3.1240000000000003E-10,-9.5918E-06,3.2072E-07,-3.207E-07
0.315,0.01,1.1087E-05,3.3164E-10,-1.10685E-05,3.2074E-07,-3.207E-07
0.32,0.01,1.2758E-05,3.5186E-10,-1.2742000000000001E-05,3.2078E-07,-3.2075999999999997E-07
0.325,0.01,1.4618000000000001E-05,3.7739000000000003E-10,-1.4622E-05,3.2072E-07,-3.2066E-07
0.33,0.01,1.674E-05,3.9926E-10,-1.6748E-05,3.2075999999999997E-07,-3.207E-07
0.335,0.01,1.9184E-05,4.2390000000000006E-10,-1.919E-05,3.2074E-07,-3.207E-07
0.34,0.01,2.1868E-05,4.4272000000000005E-10,-2.1872E-05,3.2078E-07,-3.2068E-07
0.34500000000000003,0.01,2.4838000000000002E-05,4.7521000000000006E-10,-2.493E-05,3.208E-07,-3.2068E-07
0.35000000000000003,0.01,2.8238E-05,5.0245000000000006E-10,-2.8192E-05,3.2075999999999997E-07,-3.2074E-07
0.35500000000000004,0.01,3.1976E-05,5.3738000000000006E-10,-3.1944000000000005E-05,3.2078E-07,-3.207E-07
0.36000000000000004,0.01,3.6E-05,5.7097E-10,-3.5972E-05,3.2075999999999997E-07,-3.2068E-07
0.365,0.01,4.0464000000000004E-05,6.0215E-10,-4.0518E-05,3.2074E-07,-3.2072E-07
0.37,0.01,4.542E-05,6.4001E-10,-4.5350000000000005E-05,3.2084E-07,-3.208E-07
0.375,0.01,5.0764000000000004E-05,6.7625E-10,-5.074E-05,3.2074E-07,-3.2064E-07
0.38,0.01,5.6566E-05,7.2019000000000007E-10,-5.6522000000000005E-05,3.2075999999999997E-07,-3.2072E-07
0.385,0.01,6.292E-05,7.6772E-10,-6.284E-05,3.207E-07,-3.2074E-07
0.39,0.01,6.9668E-05,8.1293000000000011E-10,-6.9606E-05,3.2061999999999997E-07,-3.206E-07
0.395,0.01,7.6896E-05,8.5917E-10,-7.6918E-05,3.2066E-07,-3.2056E-07
0.4,0.01,8.4664E-05,9.112700000000001E-10,-8.4548E-05,3.207E-07,-3.2061999999999997E-07
0.405,0.01,9.2888000000000009E-05,9.6412E-10,-9.2826000000000009E-05,3.2066E-07,-3.2066E-07
0.41000000000000003,0.01,0.00010153400000000001,1.02324E-09,-0.000101558,3.2066E-07,-3.2066E-07
0.41500000000000004,0.01,0.000110878,1.08553E-09,-0.00011077,3.2066E-07,-3.2068E-07
0.42000000000000004,0.01,0.00012092,1.1509E-09,-0.00012080000000000001,3.2064E-07,-3.205E-07
0.42500000000000004,0.01,0.00013104000000000002,1.2236E-09,-0.00013072,3.2064E-07,-3.206E-07
0.43,0.01,0.00014152000000000001,1.2924E-09,-0.00014126,3.2064E-07,-3.2058E-07
0.435,0.01,0.00015274,1.3664E-09,-0.00015286,3.2054E-07,-3.2058E-07
0.44,0.01,0.00016402000000000002,1.448E-09,-0.00016368,3.206E-07,-3.2058E-07
0.445,0.01,0.00017612000000000002,1.5377E-09,-0.00017612000000000002,3.2056E-07,-3.2058E-07
0.45,0.01,0.00018836000000000002,1.6244E-09,-0.00018818,3.2064E-07,-3.2052E-07
0.455,0.01,0.00020094,1.7235E-09,-0.00020078,3.2056E-07,-3.205E-07
0.46,0.01,0.00021370000000000002,1.8148E-09,-0.00021392,3.2056E-07,-3.2054E-07
0.465,0.01,0.00022766000000000003,1.9247E-09,-0.00022718,3.2052E-07,-3.2052E-07
0.47000000000000003,0.01,0.00024118000000000002,2.0332E-09,-0.00024044000000000002,3.2058E-07,-3.2052E-07
0.47500000000000003,0.01,0.00025538000000000004,2.153E-09,-0.00025502,3.2058E-07,-3.205E-07
0.48000000000000004,0.01,0.00026832,2.2807E-09,-0.00026910000000000004,3.2064E-07,-3.2052E-07
0.48500000000000004,0.01,0.00028338,2.4097E-09,-0.00028332,3.2064E-07,-3.206E-07
0.49000000000000005,0.01,0.00029808,2.5475E-09,-0.0002977,3.2068E-07,-3.2056E-07
0.49500000000000005,0.01,0.00031368000000000005,2.6923E-09,-0.00031268,3.206E-07,-3.2054E-07
0.5,0.01,0.00032776,2.847E-09,-0.00032748,3.2058E-07,-3.2054E-07
0.505,0.01,0.00034264,3.0151E-09,-0.00034260000000000003,3.2068E-07,-3.2054E-07
0.51,0.01,0.00035766000000000004,3.18E-09,-0.00035738,3.207E-07,-3.2058E-07
0.515,0.01,0.00037284000000000004,3.368E-09,-0.00037226,3.206E-07,-3.2056E-07
0.52,0.01,0.000389,3.5629E-09,-0.00038750000000000004,3.206E-07,-3.2054E-07
0.525,0.01,0.00040412,3.7722E-09,-0.00040326,3.2064E-07,-3.2052E-07
0.53,0.01,0.00042002,3.9831E-09,-0.0004194,3.2058E-07,-3.2058E-07
0.535,0.01,0.00043506,4.22E-09,-0.00043508,3.2064E-07,-3.2056E-07
0.54,0.01,0.00044984,4.4535E-09,-0.00045006,3.2056E-07,-3.2061999999999997E-07
0.545,0.01,0.00046588,4.7138E-09,-0.00046542,3.2058E-07,-3.2054E-07
0.55,0.01,0.00048082,4.9729E-09,-0.00048130000000000004,3.2052E-07,-3.2052E-07
0.555,0.01,0.00049684,5.2555E-09,-0.00049654000000000007,3.2052E-07,-3.2047999999999997E-07
0.56,0.01,0.00051172,5.5587E-09,-0.00051284000000000008,3.2052E-07,-3.2058E-07
0.56500000000000006,0.01,0.00052738,5.8736E-09,-0.00052736,3.2058E-07,-3.2054E-07
0.57000000000000006,0.01,0.00054268,6.2073E-09,-0.00054224,3.2056E-07,-3.2058E-07
0.57500000000000007,0.01,0.00055678,6.5537E-09,-0.00055692,3.2058E-07,-3.2056E-07
0.58000000000000007,0.01,0.00057258,6.9173E-09,-0.00057294000000000008,3.2058E-07,-3.2052E-07
0.58500000000000008,0.01,0.00058720000000000007,7.2988E-09,-0.00058782000000000007,3.206E-07,-3.2052E-07
0.59000000000000008,0.01,0.00060154,7.7026E-09,-0.00060334000000000006,3.2064E-07,-3.2056E-07
0.595,0.01,0.0006177,8.1169E-09,-0.00061608000000000008,3.2058E-07,-3.2054E-07
0.6,0.01,0.0006309,8.5581E-09,-0.00063118000000000007,3.206E-07,-3.2054E-07
0.605,0.01,0.00064622000000000008,9.0189E-09,-0.00064602000000000008,3.206E-07,-3.2052E-07
0.61,0.01,0.00066,9.4906E-09,-0.0006596000000000001,3.2061999999999997E-07,-3.2056E-07
0.615,0.01,0.00067464,9.9919E-09,-0.00067428000000000008,3.2052E-07,-3.205E-07
0.62,0.01,0.00068746000000000009,1.05028E-08,-0.00068794000000000006,3.2056E-07,-3.2056E-07
0.625,0.01,0.00070072,1.10399E-08,-0.00070292,3.2058E-07,-3.2054E-07
0.63,0.01,0.00071586,1.1623199999999999E-08,-0.00071628,3.2054E-07,-3.2047999999999997E-07
0.635,0.01,0.00072946,1.2212799999999999E-08,-0.00072988,3.2047999999999997E-07,-3.2046E-07
0.64,0.01,0.00074194000000000007,1.2786999999999999E-08,-0.00074286,3.2056E-07,-3.205E-07
0.645,0.01,0.0007552800000000001,1.34462E-08,-0.00075652,3.2058E-07,-3.2052E-07
0.65,0.01,0.00076924,1.4086799999999998E-08,-0.00076852000000000008,3.2058E-07,-3.2052E-07
0.655,0.01,0.00078216000000000006,1.4737799999999999E-08,-0.00078138,3.2066E-07,-3.2054E-07
0.66,0.01,0.00079404000000000009,1.54092E-08,-0.00079432,3.206E-07,-3.2052E-07
0.665,0.01,0.00080682000000000008,1.6112399999999997E-08,-0.00080702000000000009,3.2054E-07,-3.2052E-07
0.67,0.01,0.00082014,1.6838599999999998E-08,-0.0008206,3.2058E-07,-3.2056E-07
0.675,0.01,0.00083224,1.7570799999999998E-08,-0.00083292,3.2061999999999997E-07,-3.2061999999999997E-07
0.68,0.01,0.0008432,1.8343599999999997E-08,-0.00084296,3.2061999999999997E-07,-3.2054E-07
0.685,0.01,0.00085656,1.9153E-08,-0.00085682000000000011,3.2052E-07,-3.2046E-07
0.69000000000000006,0.01,0.000867,1.9952399999999997E-08,-0.00086702,3.2061999999999997E-07,-3.206E-07
0.69500000000000006,0.01,0.00087946000000000009,2.0778399999999998E-08,-0.00087874,3.2061999999999997E-07,-3.2056E-07
0.70000000000000007,0.01,0.0008907600000000001,2.1654799999999997E-08,-0.00088936000000000006,3.2064E-07,-3.2046E-07
0.70500000000000007,0.01,0.00090098,2.25534E-08,-0.0009009,3.2061999999999997E-07,-3.2056E-07
0.71000000000000008,0.01,0.00091178000000000006,2.3483399999999998E-08,-0.00091264,3.2058E-07,-3.2046E-07
0.71500000000000008,0.01,0.00092334,2.4421799999999998E-08,-0.0009242,3.2056E-07,-3.2052E-07
0.72000000000000008,0.01,0.0009347,2.5426E-08,-0.00093234,3.2056E-07,-3.2052E-07
0.72500000000000009,0.01,0.0009443,2.6424799999999996E-08,-0.00094560000000000011,3.2058E-07,-3.205E-07
0.73,0.01,0.00095526000000000009,2.7470799999999997E-08,-0.00095570000000000008,3.2058E-07,-3.205E-07
0.735,0.01,0.00096494000000000007,2.8542199999999996E-08,-0.00096648,3.2056E-07,-3.2056E-07
0.74,0.01,0.00097480000000000006,2.9693199999999998E-08,-0.00097584000000000006,3.2061999999999997E-07,-3.2056E-07
0.745,0.01,0.00098564,3.08318E-08,-0.00098576,3.2056E-07,-3.2054E-07
0.75,0.01,0.00099554,3.2043799999999995E-08,-0.00099490000000000017,3.2058E-07,-3.2058E-07
0.755,0.01,0.00100424,3.3279599999999996E-08,-0.00100402,3.2058E-07,-3.2058E-07
