Repository: DecaMeron23/Caratterizzazione-Mosfet

# Studio della tolleranza alle radiazioni ionizzanti di MOSFET in tecnologia 28nm

## Tesi triennale d'Ingegneria Informatica

### Autori:

* Nicola Cattaneo
* Emilio Meroni

### Divisione Cartelle
* **Tesi** Cartella contenente il materiale per la produzione della tesi
* **Script Statiche** Cartella contentente tutti gli script per le analisi delle misure statiche.
* **Script Rumore** Cartella contentente tutti gli script per le analisi delle misure di rumore.
* **Misure Statiche** Cartella contenente le misure statiche
* **Misure Statiche** Cartella contenente le misure di rumore
* **Altri Script** Script di riferimento

File: Misure statiche/N5/Chip5NMOS_FASE1/N5-600-180/id-vds.csv (part 1 of 3)
I/V Sweep,id_vds
RecordTime,03/11/2025 11:39:34
Device ID,
Count,1
Flag,
Remarks,
vd,vg,id,ig,is,iavdd,ignd
0,0,-1.4393000000000001E-10,-2.8300000000000003E-12,9.906E-11,3.1996E-07,-3.1984E-07
0.005,0,5.1199E-10,-6.9900000000000007E-12,-5.5298000000000009E-10,3.1998E-07,-3.199E-07
0.01,0,1.09032E-09,-9.76E-12,-1.09944E-09,3.2E-07,-3.1986E-07
0.015000000000000001,0,1.5425E-09,-1.4210000000000002E-11,-1.5471E-09,3.1986E-07,-3.198E-07
0.02,0,1.9381E-09,-1.392E-11,-1.916E-09,3.198E-07,-3.1976E-07
0.025,0,2.2397E-09,-1.817E-11,-2.2225E-09,3.1982E-07,-3.1982E-07
0.030000000000000002,0,2.5084E-09,-2.3930000000000002E-11,-2.4767E-09,3.1986E-07,-3.1986E-07
0.035,0,2.7427E-09,-2.5790000000000002E-11,-2.6859E-09,3.1977999999999997E-07,-3.1972E-07
0.04,0,2.92E-09,-3.434E-11,-2.8526E-09,3.198E-07,-3.198E-07
0.045000000000000005,0,3.0678E-09,-3.907E-11,-2.9996E-09,3.1974E-07,-3.1982E-07
0.05,0,3.2084E-09,-4.6950000000000003E-11,-3.1194E-09,3.198E-07,-3.198E-07
0.055,0,3.3331E-09,-4.702E-11,-3.2172E-09,3.1977999999999997E-07,-3.1982E-07
0.060000000000000005,0,3.4226E-09,-5.6330000000000007E-11,-3.2961E-09,3.1976E-07,-3.1982E-07
0.065,0,3.5033E-09,-6.06E-11,-3.3712E-09,3.1976E-07,-3.1982E-07
0.07,0,3.5884E-09,-7.1260000000000008E-11,-3.425E-09,3.1977999999999997E-07,-3.1988E-07
0.075,0,3.6517E-09,-7.552E-11,-3.4697E-09,3.1984E-07,-3.1994E-07
0.08,0,3.6926E-09,-8.3280000000000009E-11,-3.5153E-09,3.1994E-07,-3.2E-07
0.085,0,3.7384E-09,-9.1050000000000011E-11,-3.5513E-09,3.199E-07,-3.1991999999999997E-07
0.090000000000000011,0,3.8005E-09,-9.642E-11,-3.5854E-09,3.1988E-07,-3.1986E-07
0.095,0,3.8347E-09,-1.0485E-10,-3.6061E-09,3.1982E-07,-3.1998E-07
0.1,0,3.8603E-09,-1.1401000000000002E-10,-3.6284E-09,3.1984E-07,-3.1996E-07
0.10500000000000001,0,3.9074E-09,-1.2328E-10,-3.6473E-09,3.1986E-07,-3.2E-07
0.11,0,3.9478E-09,-1.3063000000000002E-10,-3.662E-09,3.1986E-07,-3.2004E-07
0.115,0,3.9717E-09,-1.4461E-10,-3.6737E-09,3.1988E-07,-3.2002E-07
0.12000000000000001,0,3.9949E-09,-1.5609E-10,-3.689E-09,3.1984E-07,-3.1998E-07
0.125,0,4.0441E-09,-1.6726000000000003E-10,-3.6989E-09,3.1982E-07,-3.2008E-07
0.13,0,4.0759E-09,-1.7677000000000003E-10,-3.706E-09,3.199E-07,-3.1998E-07
0.135,0,4.0889E-09,-1.9279000000000001E-10,-3.7125E-09,3.1982E-07,-3.2005999999999997E-07
0.14,0,4.123E-09,-2.0421E-10,-3.7259E-09,3.1986E-07,-3.2004E-07
0.14500000000000002,0,4.1684E-09,-2.1814E-10,-3.7311E-09,3.198E-07,-3.2002E-07
0.15,0,4.1935E-09,-2.3055000000000002E-10,-3.7348999999999996E-09,3.1988E-07,-3.2004E-07
0.155,0,4.2146E-09,-2.4438000000000004E-10,-3.7427E-09,3.1986E-07,-3.2008E-07
0.16,0,4.2544E-09,-2.6157E-10,-3.7504E-09,3.1986E-07,-3.2004E-07
0.165,0,4.297E-09,-2.761E-10,-3.7555E-09,3.1988E-07,-3.2008E-07
0.17,0,4.3164E-09,-2.9092E-10,-3.7582E-09,3.1982E-07,-3.2008E-07
0.17500000000000002,0,4.3441E-09,-3.1045000000000005E-10,-3.7657E-09,3.1988E-07,-3.2008E-07
0.18000000000000002,0,4.3903E-09,-3.2672000000000004E-10,-3.7741E-09,3.198E-07,-3.2008E-07
0.185,0,4.4311E-09,-3.4518000000000004E-10,-3.7766E-09,3.1982E-07,-3.201E-07
0.19,0,4.4477E-09,-3.6254E-10,-3.7785E-09,3.1974E-07,-3.2008E-07
0.195,0,4.4877E-09,-3.8754000000000004E-10,-3.7812E-09,3.1977999999999997E-07,-3.2008E-07
0.2,0,4.5392E-09,-4.0059E-10,-3.7871E-09,3.1974E-07,-3.2002E-07
0.20500000000000002,0,4.5703E-09,-4.2496000000000005E-10,-3.7919E-09,3.1974E-07,-3.2002E-07
0.21000000000000002,0,4.5928E-09,-4.4325000000000005E-10,-3.7948E-09,3.197E-07,-3.2008E-07
0.215,0,4.6474E-09,-4.6918E-10,-3.7984E-09,3.1982E-07,-3.2014E-07
0.22,0,4.6992E-09,-4.869E-10,-3.8013E-09,3.197E-07,-3.201E-07
0.225,0,4.7257E-09,-5.1759000000000007E-10,-3.8041E-09,3.1968E-07,-3.2005999999999997E-07
0.23,0,4.7651E-09,-5.3817E-10,-3.8086E-09,3.1976E-07,-3.201E-07
0.23500000000000001,0,4.8243E-09,-5.6281E-10,-3.8168E-09,3.198E-07,-3.2016E-07
0.24000000000000002,0,4.8738E-09,-5.8479E-10,-3.8139E-09,3.197E-07,-3.2016E-07
0.24500000000000002,0,4.9017E-09,-6.1416000000000008E-10,-3.8166E-09,3.1976E-07,-3.2018E-07
0.25,0,4.9513E-09,-6.4275000000000008E-10,-3.8243E-09,3.197E-07,-3.2019999999999997E-07
0.255,0,5.014E-09,-6.6689000000000006E-10,-3.8271E-09,3.198E-07,-3.2022E-07
0.26,0,5.0597E-09,-6.9967E-10,-3.8302E-09,3.197E-07,-3.2019999999999997E-07
0.265,0,5.1023E-09,-7.2725E-10,-3.8384E-09,3.198E-07,-3.2028E-07
0.27,0,5.1585E-09,-7.5903E-10,-3.8406E-09,3.197E-07,-3.203E-07
0.275,0,5.2255E-09,-7.8809E-10,-3.8449E-09,3.1972E-07,-3.2028E-07
0.28,0,5.2747E-09,-8.1917000000000008E-10,-3.8502E-09,3.1974E-07,-3.203E-07
0.28500000000000003,0,5.3156E-09,-8.557300000000001E-10,-3.8548E-09,3.1972E-07,-3.2028E-07
0.29000000000000004,0,5.385E-09,-8.8069000000000009E-10,-3.861E-09,3.1968E-07,-3.2033999999999997E-07
0.29500000000000004,0,5.4447E-09,-9.2392000000000005E-10,-3.8585E-09,3.1972E-07,-3.2038E-07
0.3,0,5.4907E-09,-9.5242000000000011E-10,-3.8644E-09,3.1974E-07,-3.2038E-07
0.305,0,5.5517E-09,-9.9539E-10,-3.8679E-09,3.1974E-07,-3.2046E-07
0.31,0,5.6266E-09,-1.03068E-09,-3.8742E-09,3.197E-07,-3.2033999999999997E-07
0.315,0,5.7016E-09,-1.0632900000000002E-09,-3.8753E-09,3.1974E-07,-3.2046E-07
0.32,0,5.7628E-09,-1.1064E-09,-3.8792E-09,3.1974E-07,-3.2046E-07
0.325,0,5.8371E-09,-1.14381E-09,-3.8871E-09,3.1976E-07,-3.205E-07
0.33,0,5.928E-09,-1.1861E-09,-3.8903E-09,3.1976E-07,-3.206E-07
0.335,0,5.9816E-09,-1.2286E-09,-3.897E-09,3.1974E-07,-3.2058E-07
0.34,0,6.0519E-09,-1.2692E-09,-3.897E-09,3.1984E-07,-3.2061999999999997E-07
0.34500000000000003,0,6.1066E-09,-1.3137E-09,-3.9005E-09,3.197E-07,-3.2056E-07
0.35000000000000003,0,6.1876E-09,-1.3593E-09,-3.9056E-09,3.1976E-07,-3.206E-07
0.35500000000000004,0,6.2726E-09,-1.3995E-09,-3.9098E-09,3.1972E-07,-3.207E-07
0.36000000000000004,0,6.3413E-09,-1.4464E-09,-3.9134E-09,3.197E-07,-3.2064E-07
0.365,0,6.4229E-09,-1.4939E-09,-3.9178E-09,3.1974E-07,-3.207E-07
0.37,0,6.5198E-09,-1.5411E-09,-3.9214E-09,3.1974E-07,-3.2075999999999997E-07
0.375,0,6.6096E-09,-1.5875E-09,-3.9223E-09,3.1976E-07,-3.2075999999999997E-07
0.38,0,6.6692E-09,-1.6418E-09,-3.9187E-09,3.1976E-07,-3.2082E-07
0.385,0,6.7429E-09,-1.6943E-09,-3.9293E-09,3.1968E-07,-3.2084E-07
0.39,0,6.851E-09,-1.7462E-09,-3.9304E-09,3.1972E-07,-3.2084E-07
0.395,0,6.9516E-09,-1.7973E-09,-3.934E-09,3.1974E-07,-3.2096E-07
0.4,0,7.0206E-09,-1.851E-09,-3.9351E-09,3.1963999999999997E-07,-3.2092E-07
0.405,0,7.1156E-09,-1.9088E-09,-3.9432E-09,3.1974E-07,-3.2092E-07
0.41000000000000003,0,7.2198E-09,-1.9617E-09,-3.9458E-09,3.1968E-07,-3.21E-07
0.41500000000000004,0,7.3213E-09,-2.0178E-09,-3.9467E-09,3.1968E-07,-3.21E-07
0.42000000000000004,0,7.4023E-09,-2.0777E-09,-3.95E-09,3.1982E-07,-3.2112E-07
0.42500000000000004,0,7.4999E-09,-2.138E-09,-3.9556E-09,3.1974E-07,-3.2114E-07
0.43,0,7.6192E-09,-2.1986E-09,-3.9613E-09,3.1974E-07,-3.2112E-07
0.435,0,7.715E-09,-2.2586E-09,-3.965E-09,3.1976E-07,-3.2122E-07
0.44,0,7.814E-09,-2.3251E-09,-3.9678E-09,3.197E-07,-3.2122E-07
0.445,0,7.9424E-09,-2.3862E-09,-3.9732E-09,3.1966E-07,-3.2122E-07
0.45,0,8.0453E-09,-2.4527E-09,-3.9719E-09,3.197E-07,-3.2124E-07
0.455,0,8.1511E-09,-2.5201E-09,-3.9776E-09,3.1977999999999997E-07,-3.213E-07
0.46,0,8.2518E-09,-2.5868E-09,-3.9806E-09,3.1977999999999997E-07,-3.2136E-07
0.465,0,8.3799E-09,-2.6547E-09,-3.9824E-09,3.1974E-07,-3.2142E-07
0.47000000000000003,0,8.5096E-09,-2.7231E-09,-3.9881E-09,3.1974E-07,-3.2152E-07
0.47500000000000003,0,8.612E-09,-2.793E-09,-3.9867E-09,3.197E-07,-3.2148E-07
0.48000000000000004,0,8.7263E-09,-2.8645E-09,-3.9991E-09,3.1962E-07,-3.2154E-07
0.48500000000000004,0,8.8561E-09,-2.9413E-09,-4.0003E-09,3.197E-07,-3.2164E-07
0.49000000000000005,0,9.0062E-09,-3.0101E-09,-4.0048E-09,3.1966E-07,-3.2159999999999997E-07
0.49500000000000005,0,9.1189E-09,-3.0903E-09,-4.006E-09,3.1968E-07,-3.2166E-07
0.5,0,9.2442E-09,-3.1662E-09,-4.0135E-09,3.1963999999999997E-07,-3.2173999999999997E-07
0.505,0,9.382E-09,-3.2475E-09,-4.0131E-09,3.1963999999999997E-07,-3.2184E-07
0.51,0,9.5339E-09,-3.3215E-09,-4.0198E-09,3.197E-07,-3.2184E-07
0.515,0,9.6373E-09,-3.406E-09,-4.0185E-09,3.1976E-07,-3.2194E-07
0.52,0,9.7898E-09,-3.4868E-09,-4.0218E-09,3.1968E-07,-3.2192E-07
0.525,0,9.9503E-09,-3.5713E-09,-4.0245E-09,3.197E-07,-3.2201999999999997E-07
0.53,0,1.00974E-08,-3.6548E-09,-4.0232E-09,3.1968E-07,-3.221E-07
0.535,0,1.02235E-08,-3.7412E-09,-4.0291E-09,3.1974E-07,-3.221E-07
0.54,0,1.03551E-08,-3.8253E-09,-4.0335E-09,3.1974E-07,-3.2218E-07
0.545,0,1.05231E-08,-3.9146E-09,-4.0419E-09,3.1974E-07,-3.2224E-07
0.55,0,1.06886E-08,-4.0028E-09,-4.0417E-09,3.1974E-07,-3.2234E-07
0.555,0,1.08143E-08,-4.0943E-09,-4.0439E-09,3.1968E-07,-3.2238E-07
0.56,0,1.10065E-08,-4.1863E-09,-4.0528E-09,3.1968E-07,-3.224E-07
0.56500000000000006,0,1.11355E-08,-4.2792E-09,-4.0561E-09,3.1974E-07,-3.2252E-07
0.57000000000000006,0,1.13103E-08,-4.3753E-09,-4.0564E-09,3.1968E-07,-3.226E-07
0.57500000000000007,0,1.1503799999999999E-08,-4.472E-09,-4.0646E-09,3.1972E-07,-3.226E-07
0.58000000000000007,0,1.16752E-08,-4.5738E-09,-4.0647E-09,3.197E-07,-3.2268E-07
0.58500000000000008,0,1.18722E-08,-4.6717E-09,-4.0694E-09,3.1972E-07,-3.2276E-07
0.59000000000000008,0,1.2052199999999999E-08,-4.774E-09,-4.0749E-09,3.1963999999999997E-07,-3.2282E-07
0.595,0,1.2218199999999998E-08,-4.8749E-09,-4.0819E-09,3.1968E-07,-3.2296E-07
0.6,0,1.24158E-08,-4.9807E-09,-4.0769E-09,3.1963999999999997E-07,-3.2296E-07
0.605,0,1.2574999999999999E-08,-5.0811E-09,-4.0855E-09,3.1966E-07,-3.2304E-07
0.61,0,1.27718E-08,-5.1932E-09,-4.0873E-09,3.197E-07,-3.2312E-07
0.615,0,1.2981599999999998E-08,-5.2961E-09,-4.093E-09,3.197E-07,-3.2318E-07
0.62,0,1.3153799999999999E-08,-5.4088E-09,-4.0927E-09,3.1968E-07,-3.2322E-07
0.625,0,1.3331799999999999E-08,-5.5164E-09,-4.0997E-09,3.1968E-07,-3.2332E-07
0.63,0,1.3508599999999999E-08,-5.6277E-09,-4.0994E-09,3.1972E-07,-3.234E-07
0.635,0,1.3738399999999999E-08,-5.7402E-09,-4.1044E-09,3.1968E-07,-3.2344E-07
0.64,0,1.3941199999999998E-08,-5.8587E-09,-4.1038E-09,3.1976E-07,-3.236E-07
0.645,0,1.4153E-08,-5.9762E-09,-4.1076E-09,3.1976E-07,-3.2369999999999997E-07
0.65,0,1.4320399999999999E-08,-6.093E-09,-4.1147E-09,3.1974E-07,-3.2378E-07
0.655,0,1.45224E-08,-6.2159E-09,-4.1175E-09,3.1968E-07,-3.2388E-07
0.66,0,1.4804599999999999E-08,-6.3348E-09,-4.1236E-09,3.197E-07,-3.2396E-07
0.665,0,1.5012E-08,-6.4636E-09,-4.1257E-09,3.1972E-07,-3.2404E-07
0.67,0,1.5208E-08,-6.5819E-09,-4.1327E-09,3.1972E-07,-3.2418E-07
0.675,0,1.54596E-08,-6.7077E-09,-4.1368E-09,3.1968E-07,-3.2428E-07
0.68,0,1.5663E-08,-6.8371E-09,-4.14E-09,3.1963999999999997E-07,-3.2426E-07
0.685,0,1.59438E-08,-6.9626E-09,-4.1398E-09,3.1974E-07,-3.2446E-07
0.69000000000000006,0,1.6095399999999998E-08,-7.0947E-09,-4.1397E-09,3.1974E-07,-3.2444E-07
0.69500000000000006,0,1.63428E-08,-7.2278E-09,-4.1453E-09,3.1976E-07,-3.2456E-07
0.70000000000000007,0,1.65856E-08,-7.3589E-09,-4.1456E-09,3.1962E-07,-3.2462E-07
0.70500000000000007,0,1.6795399999999998E-08,-7.4936E-09,-4.1499E-09,3.197E-07,-3.2478E-07
0.71000000000000008,0,1.7065799999999998E-08,-7.6321E-09,-4.1604E-09,3.1966E-07,-3.2484E-07
0.71500000000000008,0,1.7323999999999997E-08,-7.7706E-09,-4.1607E-09,3.1963999999999997E-07,-3.2492E-07
0.72000000000000008,0,1.7569999999999998E-08,-7.9092E-09,-4.1653E-09,3.1966E-07,-3.2508E-07
0.72500000000000009,0,1.7796399999999998E-08,-8.0532E-09,-4.1693E-09,3.197E-07,-3.252E-07
0.73,0,1.8088E-08,-8.1946E-09,-4.1724E-09,3.1968E-07,-3.2528E-07
0.735,0,1.8328199999999998E-08,-8.341E-09,-4.1675E-09,3.197E-07,-3.2538E-07
0.74,0,1.86546E-08,-8.4832E-09,-4.1701E-09,3.1966E-07,-3.2546E-07
0.745,0,1.8946399999999998E-08,-8.6372E-09,-4.1765E-09,3.1963999999999997E-07,-3.2582E-07
0.75,0,1.92162E-08,-8.7836E-09,-4.1792E-09,3.1968E-07,-3.2576E-07
0.755,0,1.9471399999999998E-08,-8.9339E-09,-4.1851E-09,3.1968E-07,-3.26E-07
0.76,0,1.9684E-08,-9.087E-09,-4.1901E-09,3.1966E-07,-3.2614E-07
0.765,0,2.0053799999999998E-08,-9.2402E-09,-4.1892E-09,3.1968E-07,-3.2603999999999997E-07
0.77,0,2.0277799999999997E-08,-9.4008E-09,-4.2013E-09,3.1963999999999997E-07,-3.2626E-07
0.775,0,2.0572799999999997E-08,-9.5531E-09,-4.1995E-09,3.1966E-07,-3.2638E-07
0.78,0,2.0870799999999998E-08,-9.713E-09,-4.2045E-09,3.197E-07,-3.2662E-07
0.785,0,2.1160199999999996E-08,-9.8738999999999992E-09,-4.2081E-09,3.1963999999999997E-07,-3.2658E-07
0.79,0,2.1531799999999996E-08,-1.00453E-08,-4.2138E-09,3.1968E-07,-3.267E-07
0.795,0,2.1811199999999997E-08,-1.02054E-08,-4.21E-09,3.1968E-07,-3.2704E-07
0.8,0,2.20568E-08,-1.03752E-08,-4.2152E-09,3.1963999999999997E-07,-3.2728E-07
0.805,0,2.2469799999999998E-08,-1.05419E-08,-4.2237E-09,3.1963999999999997E-07,-3.2712E-07
0.81,0,2.2748199999999997E-08,-1.07177E-08,-4.2238E-09,3.1962E-07,-3.2728E-07
0.81500000000000006,0,2.3057E-08,-1.08863E-08,-4.2329E-09,3.1963999999999997E-07,-3.2754E-07
0.82000000000000006,0,2.3378199999999997E-08,-1.10591E-08,-4.2319E-09,3.197E-07,-3.2764E-07
0.82500000000000007,0,2.3693199999999997E-08,-1.12342E-08,-4.2304E-09,3.198E-07,-3.2799999999999997E-07
0.83000000000000007,0,2.3944399999999998E-08,-1.14091E-08,-4.2398E-09,3.197E-07,-3.279E-07
0.83500000000000008,0,2.4317199999999996E-08,-1.1573599999999998E-08,-4.2498E-09,3.1963999999999997E-07,-3.2812E-07
0.84000000000000008,0,2.47624E-08,-1.1757199999999998E-08,-4.2545E-09,3.1963999999999997E-07,-3.283E-07
0.84500000000000008,0,2.5115199999999998E-08,-1.19396E-08,-4.2525E-09,3.1966E-07,-3.2854E-07
0.85000000000000009,0,2.5405399999999997E-08,-1.2122E-08,-4.2618E-09,3.1963999999999997E-07,-3.2852E-07
0.85500000000000009,0,2.5851799999999998E-08,-1.23138E-08,-4.2608E-09,3.197E-07,-3.2886E-07
0.86,0,2.6185999999999997E-08,-1.2497E-08,-4.2697E-09,3.1962E-07,-3.2902E-07
0.865,0,2.6570999999999997E-08,-1.26914E-08,-4.2646E-09,3.1968E-07,-3.289E-07
0.87,0,2.6841E-08,-1.28794E-08,-4.2722E-09,3.1962E-07,-3.293E-07
0.875,0,2.7178199999999998E-08,-1.30824E-08,-4.2747E-09,3.1966E-07,-3.2962E-07
0.88,0,2.7546199999999998E-08,-1.3268999999999998E-08,-4.28E-09,3.1963999999999997E-07,-3.2972E-07
0.885,0,2.8017599999999998E-08,-1.3464599999999998E-08,-4.2804E-09,3.1963999999999997E-07,-3.2988E-07
0.89,0,2.8319799999999997E-08,-1.3662999999999998E-08,-4.2851E-09,3.1968E-07,-3.3002E-07
0.895,0,2.8770599999999998E-08,-1.38722E-08,-4.2866E-09,3.1963999999999997E-07,-3.3002E-07
0.9,0,2.9207199999999996E-08,-1.4059399999999999E-08,-4.2922E-09,3.1968E-07,-3.3026E-07
0,0.15,-1.5432599999999998E-08,2.1011E-10,1.4969999999999998E-08,3.197E-07,-3.196E-07
0.005,0.15,8.47078E-08,2.0412000000000002E-10,-8.4820199999999986E-08,3.197E-07,-3.1956E-07
0.01,0.15,1.6814E-07,1.9714E-10,-1.6833999999999998E-07,3.1958E-07,-3.1958E-07
0.015000000000000001,0.15,2.3672E-07,1.9345000000000001E-10,-2.3694E-07,3.1968E-07,-3.1958E-07
0.02,0.15,2.9444E-07,1.851E-10,-2.9486E-07,3.197E-07,-3.1956E-07
0.025,0.15,3.4094E-07,1.7581E-10,-3.412E-07,3.1963999999999997E-07,-3.1958E-07
0.030000000000000002,0.15,3.8037999999999997E-07,1.7325000000000002E-10,-3.8036E-07,3.1966E-07,-3.1963999999999997E-07
0.035,0.15,4.1254E-07,1.7198E-10,-4.1272E-07,3.1974E-07,-3.1966E-07
0.04,0.15,4.3966E-07,1.6539E-10,-4.392E-07,3.1966E-07,-3.197E-07
0.045000000000000005,0.15,4.6202E-07,1.6133E-10,-4.6198E-07,3.1968E-07,-3.1968E-07
0.05,0.15,4.8088E-07,1.5761E-10,-4.8056E-07,3.1963999999999997E-07,-3.1972E-07
0.055,0.15,4.9598E-07,1.5222000000000002E-10,-4.9594E-07,3.1963999999999997E-07,-3.1974E-07
0.060000000000000005,0.15,5.0916E-07,1.4756E-10,-5.0878E-07,3.197E-07,-3.197E-07
0.065,0.15,5.1978E-07,1.4846000000000002E-10,-5.2013999999999994E-07,3.197E-07,-3.1972E-07
0.07,0.15,5.2886E-07,1.4569000000000002E-10,-5.2906E-07,3.197E-07,-3.1968E-07
0.075,0.15,5.3626E-07,1.3663000000000002E-10,-5.3662E-07,3.197E-07,-3.197E-07
0.08,0.15,5.4296E-07,1.3383000000000002E-10,-5.4291999999999994E-07,3.1963999999999997E-07,-3.1984E-07
0.085,0.15,5.4823999999999994E-07,1.3572E-10,-5.484E-07,3.197E-07,-3.1976E-07
0.090000000000000011,0.15,5.5322E-07,1.2907E-10,-5.526E-07,3.197E-07,-3.197E-07
0.095,0.15,5.5718E-07,1.27E-10,-5.5732E-07,3.1968E-07,-3.1976E-07
0.1,0.15,5.6074E-07,1.2377E-10,-5.603E-07,3.1962E-07,-3.1976E-07
0.10500000000000001,0.15,5.6344E-07,1.2222000000000002E-10,-5.6342E-07,3.197E-07,-3.1976E-07
0.11,0.15,5.66E-07,1.1947E-10,-5.6576E-07,3.1966E-07,-3.1976E-07
0.115,0.15,5.6784E-07,1.1463000000000001E-10,-5.6806E-07,3.1963999999999997E-07,-3.1974E-07
0.12000000000000001,0.15,5.703E-07,1.1448000000000002E-10,-5.7006E-07,3.1963999999999997E-07,-3.1982E-07
0.125,0.15,5.7232E-07,1.1179000000000001E-10,-5.7167999999999994E-07,3.1962E-07,-3.1982E-07
0.13,0.15,5.7344E-07,1.0730000000000001E-10,-5.7328E-07,3.1963999999999997E-07,-3.1982E-07
0.135,0.15,5.7475999999999994E-07,1.0466E-10,-5.7428E-07,3.1966E-07,-3.1984E-07
0.14,0.15,5.7662E-07,1.0170000000000001E-10,-5.762E-07,3.1968E-07,-3.1984E-07
0.14500000000000002,0.15,5.7708E-07,9.9630000000000009E-11,-5.7716E-07,3.1968E-07,-3.1986E-07
0.15,0.15,5.79E-07,9.622E-11,-5.7894E-07,3.197E-07,-3.1982E-07
0.155,0.15,5.7916E-07,9.3090000000000011E-11,-5.794E-07,3.1963999999999997E-07,-3.1982E-07
0.16,0.15,5.8038E-07,8.778E-11,-5.8002E-07,3.1963999999999997E-07,-3.199E-07
0.165,0.15,5.8147999999999994E-07,8.638E-11,-5.816E-07,3.1963999999999997E-07,-3.1991999999999997E-07
0.17,0.15,5.8231999999999994E-07,8.3720000000000009E-11,-5.8213999999999994E-07,3.1976E-07,-3.2E-07
0.17500000000000002,0.15,5.8384E-07,7.7380000000000008E-11,-5.8269999999999994E-07,3.197E-07,-3.1998E-07
0.18000000000000002,0.15,5.8426E-07,7.422E-11,-5.8366E-07,3.1966E-07,-3.1996E-07
0.185,0.15,5.848E-07,6.917E-11,-5.8444E-07,3.197E-07,-3.1991999999999997E-07
0.19,0.15,5.8628E-07,6.331E-11,-5.8518E-07,3.1966E-07,-3.1998E-07
0.195,0.15,5.8604E-07,6.0040000000000007E-11,-5.8632E-07,3.1962E-07,-3.1998E-07
0.2,0.15,5.872E-07,5.6350000000000004E-11,-5.8668E-07,3.197E-07,-3.2E-07
0.20500000000000002,0.15,5.8814E-07,4.9250000000000004E-11,-5.8745999999999994E-07,3.1963999999999997E-07,-3.2004E-07
0.21000000000000002,0.15,5.8836E-07,4.173E-11,-5.8842E-07,3.197E-07,-3.1998E-07
0.215,0.15,5.8988E-07,3.781E-11,-5.8864E-07,3.1956E-07,-3.2002E-07
0.22,0.15,5.9025999999999994E-07,3.4400000000000005E-11,-5.8972E-07,3.1958E-07,-3.2005999999999997E-07
0.225,0.15,5.9074E-07,2.4430000000000003E-11,-5.9066E-07,3.1963999999999997E-07,-3.2004E-07
0.23,0.15,5.9116E-07,1.661E-11,-5.9062E-07,3.1963999999999997E-07,-3.201E-07
0.23500000000000001,0.15,5.9226E-07,1.0910000000000001E-11,-5.9134E-07,3.1962E-07,-3.201E-07
0.24000000000000002,0.15,5.9314E-07,8.6000000000000007E-13,-5.9203999999999995E-07,3.1968E-07,-3.2002E-07
0.24500000000000002,0.15,5.9398E-07,-4.22E-12,-5.9282E-07,3.1974E-07,-3.2012E-07
0.25,0.15,5.9466E-07,-1.5920000000000002E-11,-5.937E-07,3.197E-07,-3.2012E-07
0.255,0.15,5.9576E-07,-2.5540000000000003E-11,-5.9417999999999994E-07,3.1968E-07,-3.2016E-07
0.26,0.15,5.9604E-07,-3.4070000000000005E-11,-5.949E-07,3.1963999999999997E-07,-3.2016E-07
0.265,0.15,5.962E-07,-4.4960000000000006E-11,-5.9576E-07,3.1963999999999997E-07,-3.2018E-07
0.27,0.15,5.9669999999999994E-07,-5.499E-11,-5.961E-07,3.1974E-07,-3.2026E-07
0.275,0.15,5.9704E-07,-6.4690000000000011E-11,-5.9634E-07,3.1963999999999997E-07,-3.2018E-07
0.28,0.15,5.9888E-07,-7.701E-11,-5.977E-07,3.1962E-07,-3.2028E-07
0.28500000000000003,0.15,5.9886E-07,-9.1610000000000007E-11,-5.9756E-07,3.197E-07,-3.2026E-07
0.29000000000000004,0.15,6.0008E-07,-1.0194000000000001E-10,-5.9882E-07,3.1962E-07,-3.203E-07
0.29500000000000004,0.15,6.0042E-07,-1.1519E-10,-5.9954E-07,3.1968E-07,-3.2028E-07
0.3,0.15,6.015E-07,-1.2758000000000001E-10,-6.002E-07,3.1968E-07,-3.2032E-07
0.305,0.15,6.0166E-07,-1.4502E-10,-6.0056E-07,3.1962E-07,-3.2033999999999997E-07
0.31,0.15,6.014E-07,-1.6118E-10,-6.0152E-07,3.1963999999999997E-07,-3.204E-07
0.315,0.15,6.0318E-07,-1.7158000000000002E-10,-6.0186E-07,3.1968E-07,-3.2032E-07
0.32,0.15,6.0346E-07,-1.9105E-10,-6.0252E-07,3.1966E-07,-3.2044E-07
0.325,0.15,6.0478E-07,-2.0645000000000002E-10,-6.0288E-07,3.1962E-07,-3.204E-07
0.33,0.15,6.0486E-07,-2.2446000000000002E-10,-6.0366E-07,3.1963999999999997E-07,-3.204E-07
0.335,0.15,6.057E-07,-2.4077000000000004E-10,-6.044E-07,3.1958E-07,-3.2046E-07
0.34,0.15,6.0664E-07,-2.6179000000000003E-10,-6.0484E-07,3.1966E-07,-3.205E-07
0.34500000000000003,0.15,6.0692E-07,-2.7903E-10,-6.0547999999999994E-07,3.197E-07,-3.2052E-07
0.35000000000000003,0.15,6.0771999999999994E-07,-2.9665E-10,-6.0686E-07,3.1958E-07,-3.2052E-07
0.35500000000000004,0.15,6.0794E-07,-3.2049000000000005E-10,-6.0674E-07,3.197E-07,-3.2061999999999997E-07
0.36000000000000004,0.15,6.0874E-07,-3.4175000000000003E-10,-6.0764E-07,3.1962E-07,-3.2056E-07
0.365,0.15,6.0926E-07,-3.5928E-10,-6.077E-07,3.196E-07,-3.2058E-07
0.37,0.15,6.1051999999999994E-07,-3.8757000000000004E-10,-6.0893999999999995E-07,3.1963999999999997E-07,-3.2068E-07
0.375,0.15,6.1098E-07,-4.0558E-10,-6.088E-07,3.1963999999999997E-07,-3.207E-07
0.38,0.15,6.1145999999999994E-07,-4.3141E-10,-6.0992E-07,3.197E-07,-3.2075999999999997E-07
0.385,0.15,6.124E-07,-4.5623000000000004E-10,-6.1078E-07,3.1962E-07,-3.2075999999999997E-07
0.39,0.15,6.1275999999999994E-07,-4.7687E-10,-6.111E-07,3.1962E-07,-3.2074E-07
0.395,0.15,6.1346E-07,-5.1353000000000009E-10,-6.1236E-07,3.1962E-07,-3.2084E-07
0.4,0.15,6.1414E-07,-5.3178E-10,-6.124E-07,3.197E-07,-3.2086E-07
0.405,0.15,6.1509999999999994E-07,-5.5710000000000007E-10,-6.1322E-07,3.1962E-07,-3.2089999999999997E-07
0.41000000000000003,0.15,6.157E-07,-5.903E-10,-6.1384E-07,3.1972E-07,-3.2094E-07
0.41500000000000004,0.15,6.1618E-07,-6.236E-10,-6.1418E-07,3.1963999999999997E-07,-3.2088E-07
0.42000000000000004,0.15,6.1604E-07,-6.3981000000000009E-10,-6.1492E-07,3.1963999999999997E-07,-3.2103999999999997E-07
0.42500000000000004,0.15,6.1756E-07,-6.8171E-10,-6.1476E-07,3.197E-07,-3.2094E-07
0.43,0.15,6.1792E-07,-7.1197000000000008E-10,-6.1574E-07,3.1966E-07,-3.2102E-07
0.435,0.15,6.1892E-07,-7.3890000000000011E-10,-6.1616E-07,3.1962E-07,-3.2116E-07
0.44,0.15,6.1988E-07,-7.7239000000000006E-10,-6.1676E-07,3.197E-07,-3.2112E-07
0.445,0.15,6.2028E-07,-8.1219000000000007E-10,-6.1742E-07,3.1962E-07,-3.2117999999999997E-07
0.45,0.15,6.2153999999999994E-07,-8.4603E-10,-6.181E-07,3.1962E-07,-3.212E-07
0.455,0.15,6.2163999999999995E-07,-8.7335000000000009E-10,-6.1872E-07,3.1968E-07,-3.2126E-07
0.46,0.15,6.223E-07,-9.1615000000000009E-10,-6.1904E-07,3.1966E-07,-3.2126E-07
0.465,0.15,6.2298E-07,-9.5253E-10,-6.2018E-07,3.1962E-07,-3.2136E-07
0.47000000000000003,0.15,6.2358E-07,-9.8853E-10,-6.2044E-07,3.197E-07,-3.2142E-07
0.47500000000000003,0.15,6.2438E-07,-1.02904E-09,-6.21E-07,3.1958E-07,-3.2142E-07
0.48000000000000004,0.15,6.248E-07,-1.06998E-09,-6.213E-07,3.1962E-07,-3.2148E-07
0.48500000000000004,0.15,6.2532E-07,-1.11074E-09,-6.2216E-07,3.1968E-07,-3.2159999999999997E-07
0.49000000000000005,0.15,6.2644E-07,-1.1489900000000002E-09,-6.2306E-07,3.1962E-07,-3.2159999999999997E-07
0.49500000000000005,0.15,6.2608E-07,-1.1925E-09,-6.2405999999999994E-07,3.196E-07,-3.2164E-07
0.5,0.15,6.2754E-07,-1.2373E-09,-6.2338E-07,3.196E-07,-3.2166E-07
0.505,0.15,6.2812E-07,-1.2818E-09,-6.2436E-07,3.1968E-07,-3.2178E-07
0.51,0.15,6.2828E-07,-1.3254E-09,-6.2512E-07,3.1977999999999997E-07,-3.2184E-07
0.515,0.15,6.2916E-07,-1.3752E-09,-6.2606E-07,3.197E-07,-3.2194E-07
0.52,0.15,6.3014E-07,-1.4233E-09,-6.2656E-07,3.198E-07,-3.22E-07
0.525,0.15,6.3054E-07,-1.4661E-09,-6.2713999999999994E-07,3.1974E-07,-3.2201999999999997E-07
0.53,0.15,6.3178E-07,-1.5161E-09,-6.2748E-07,3.1976E-07,-3.2206E-07
0.535,0.15,6.323E-07,-1.571E-09,-6.2764E-07,3.1974E-07,-3.2215999999999997E-07
0.54,0.15,6.33E-07,-1.6215E-09,-6.2886E-07,3.1963999999999997E-07,-3.2208E-07
0.545,0.15,6.3358E-07,-1.6708E-09,-6.2928E-07,3.1968E-07,-3.2215999999999997E-07
0.55,0.15,6.3436E-07,-1.7265E-09,-6.2947999999999994E-07,3.1963999999999997E-07,-3.2228E-07
0.555,0.15,6.3496E-07,-1.7787999999999999E-09,-6.3038E-07,3.1962E-07,-3.2234E-07
0.56,0.15,6.3582E-07,-1.8326E-09,-6.3062E-07,3.1968E-07,-3.2236E-07
0.56500000000000006,0.15,6.3618E-07,-1.8927E-09,-6.3156E-07,3.1962E-07,-3.2248E-07
0.57000000000000006,0.15,6.3688E-07,-1.9532E-09,-6.3222E-07,3.1962E-07,-3.2252E-07
0.57500000000000007,0.15,6.3784E-07,-2.0088E-09,-6.3272E-07,3.1963999999999997E-07,-3.2262E-07
0.58000000000000007,0.15,6.389E-07,-2.0635E-09,-6.3306E-07,3.1962E-07,-3.2257999999999997E-07
0.58500000000000008,0.15,6.394E-07,-2.1281E-09,-6.3372E-07,3.197E-07,-3.226E-07
0.59000000000000008,0.15,6.3952E-07,-2.1929E-09,-6.3478E-07,3.1966E-07,-3.2278E-07
0.595,0.15,6.4058E-07,-2.2542E-09,-6.3498E-07,3.1968E-07,-3.2276E-07
0.6,0.15,6.4054E-07,-2.3173E-09,-6.3498E-07,3.1968E-07,-3.2294E-07
0.605,0.15,6.4194E-07,-2.3862E-09,-6.3588E-07,3.1966E-07,-3.2306E-07
0.61,0.15,6.4252E-07,-2.4472E-09,-6.3654E-07,3.1974E-07,-3.2316E-07
0.615,0.15,6.4356E-07,-2.5159E-09,-6.3675999999999994E-07,3.1977999999999997E-07,-3.2324E-07
0.62,0.15,6.4384E-07,-2.5903E-09,-6.3782E-07,3.1963999999999997E-07,-3.2324E-07
0.625,0.15,6.4436E-07,-2.6608E-09,-6.3772E-07,3.1963999999999997E-07,-3.2326E-07
0.63,0.15,6.4494E-07,-2.7242E-09,-6.386E-07,3.1966E-07,-3.2338E-07
0.635,0.15,6.4588E-07,-2.7959E-09,-6.3892E-07,3.1968E-07,-3.2338E-07
0.64,0.15,6.458E-07,-2.8747E-09,-6.3983999999999994E-07,3.1963999999999997E-07,-3.2346E-07
0.645,0.15,6.4721999999999994E-07,-2.9466E-09,-6.4032E-07,3.1966E-07,-3.2362E-07
0.65,0.15,6.4782E-07,-3.028E-09,-6.4146E-07,3.1977999999999997E-07,-3.2374E-07
0.655,0.15,6.4904E-07,-3.1003E-09,-6.4172E-07,3.1963999999999997E-07,-3.2374E-07
0.66,0.15,6.5E-07,-3.1759E-09,-6.4206E-07,3.1963999999999997E-07,-3.2374E-07
0.665,0.15,6.5032E-07,-3.2592E-09,-6.4235999999999994E-07,3.1963999999999997E-07,-3.2392E-07
0.67,0.15,6.5108E-07,-3.3435E-09,-6.435E-07,3.1963999999999997E-07,-3.2394E-07
0.675,0.15,6.515E-07,-3.4246E-09,-6.4374E-07,3.1963999999999997E-07,-3.2404E-07
0.68,0.15,6.5291999999999995E-07,-3.5057E-09,-6.4468E-07,3.197E-07,-3.241E-07
0.685,0.15,6.5328E-07,-3.5873E-09,-6.4494E-07,3.1968E-07,-3.2428E-07
0.69000000000000006,0.15,6.544E-07,-3.6753E-09,-6.4543999999999994E-07,3.196E-07,-3.2432E-07
0.69500000000000006,0.15,6.5428E-07,-3.7624E-09,-6.455E-07,3.1963999999999997E-07,-3.2444E-07
0.70000000000000007,0.15,6.5526E-07,-3.8554E-09,-6.4652E-07,3.196E-07,-3.2448E-07
0.70500000000000007,0.15,6.5626E-07,-3.9425E-09,-6.465E-07,3.1966E-07,-3.2464E-07
0.71000000000000008,0.15,6.5726E-07,-4.0305E-09,-6.4805999999999994E-07,3.1962E-07,-3.248E-07
0.71500000000000008,0.15,6.576E-07,-4.1239E-09,-6.4848E-07,3.197E-07,-3.2486E-07
0.72000000000000008,0.15,6.5886E-07,-4.222E-09,-6.485E-07,3.1968E-07,-3.2502E-07
0.72500000000000009,0.15,6.5862E-07,-4.3159E-09,-6.4902E-07,3.1966E-07,-3.2508E-07
0.73,0.15,6.6018E-07,-4.4088E-09,-6.5014E-07,3.1963999999999997E-07,-3.2508E-07
0.735,0.15,6.6037999999999994E-07,-4.5086E-09,-6.4988E-07,3.1963999999999997E-07,-3.252E-07
0.74,0.15,6.6214E-07,-4.6103E-09,-6.5126E-07,3.1962E-07,-3.2534E-07
0.745,0.15,6.6268E-07,-4.715E-09,-6.5156E-07,3.1963999999999997E-07,-3.2546E-07
0.75,0.15,6.633E-07,-4.8129E-09,-6.5235999999999995E-07,3.1956E-07,-3.2552E-07
0.755,0.15,6.643E-07,-4.9151E-09,-6.5284E-07,3.1966E-07,-3.2574E-07
0.76,0.15,6.6436E-07,-5.0224E-09,-6.533E-07,3.196E-07,-3.261E-07
0.765,0.15,6.6572E-07,-5.129E-09,-6.5354E-07,3.1962E-07,-3.2616E-07
0.77,0.15,6.6578E-07,-5.2384E-09,-6.5421999999999994E-07,3.1968E-07,-3.2608E-07
0.775,0.15,6.6662E-07,-5.3437E-09,-6.5492E-07,3.1968E-07,-3.2616E-07
0.78,0.15,6.6812E-07,-5.4562E-09,-6.5578E-07,3.1962E-07,-3.2628E-07
0.785,0.15,6.692E-07,-5.5668E-09,-6.5648E-07,3.1956E-07,-3.2656E-07
0.79,0.15,6.6943999999999994E-07,-5.6826E-09,-6.563E-07,3.1966E-07,-3.2662E-07
0.795,0.15,6.7002E-07,-5.7975E-09,-6.5701999999999994E-07,3.1958E-07,-3.2682E-07
0.8,0.15,6.7072E-07,-5.9137E-09,-6.579E-07,3.1956E-07,-3.2692E-07
0.805,0.15,6.7192E-07,-6.0369E-09,-6.5798E-07,3.1962E-07,-3.2694E-07
0.81,0.15,6.7236E-07,-6.1547E-09,-6.5879999999999994E-07,3.196E-07,-3.2715999999999997E-07
0.81500000000000006,0.15,6.74E-07,-6.272E-09,-6.5956E-07,3.1962E-07,-3.2729999999999997E-07
0.82000000000000006,0.15,6.7462E-07,-6.3968E-09,-6.5986E-07,3.1962E-07,-3.2742E-07
0.82500000000000007,0.15,6.7516E-07,-6.5207E-09,-6.607E-07,3.1966E-07,-3.2764E-07
0.83000000000000007,0.15,6.769E-07,-6.6484E-09,-6.6138E-07,3.1956E-07,-3.2764E-07
0.83500000000000008,0.15,6.7716E-07,-6.7764E-09,-6.6238E-07,3.1968E-07,-3.2792E-07
0.84000000000000008,0.15,6.781E-07,-6.9034999999999996E-09,-6.6254E-07,3.1968E-07,-3.2806E-07
0.84500000000000008,0.15,6.7904E-07,-7.0336E-09,-6.6271999999999994E-07,3.1966E-07,-3.2826E-07
0.85000000000000009,0.15,6.7898E-07,-7.1626E-09,-6.6332E-07,3.196E-07,-3.2858E-07
0.85500000000000009,0.15,6.803E-07,-7.3029E-09,-6.6408E-07,3.1962E-07,-3.2876E-07
0.86,0.15,6.8016E-07,-7.439E-09,-6.6336E-07,3.1963999999999997E-07,-3.2883999999999997E-07
0.865,0.15,6.823E-07,-7.5706E-09,-6.642E-07,3.1962E-07,-3.2882E-07
0.87,0.15,6.8374E-07,-7.7044E-09,-6.6554E-07,3.1963999999999997E-07,-3.2944E-07
0.875,0.15,6.8444E-07,-7.8522E-09,-6.6618E-07,3.197E-07,-3.2942E-07
0.88,0.15,6.8475999999999995E-07,-7.9955E-09,-6.674E-07,3.1966E-07,-3.2958E-07
0.885,0.15,6.861E-07,-8.1358E-09,-6.6778E-07,3.1968E-07,-3.2974E-07
0.89,0.15,6.8664E-07,-8.2756E-09,-6.6736E-07,3.1958E-07,-3.2986E-07
0.895,0.15,6.8745999999999994E-07,-8.4301E-09,-6.6808E-07,3.1958E-07,-3.3023999999999997E-07
0.9,0.15,6.8874E-07,-8.5775E-09,-6.6872E-07,3.1966E-07,-3.3034E-07
0,0.3,-1.9204000000000003E-06,1.1442E-09,1.9662000000000003E-06,3.1966E-07,-3.1962E-07
0.005,0.3,1.0596900000000002E-05,1.1097E-09,-1.05738E-05,3.197E-07,-3.1956E-07
0.01,0.3,2.1340000000000002E-05,1.0776E-09,-2.1316E-05,3.197E-07,-3.1962E-07
0.015000000000000001,0.3,3.0322000000000002E-05,1.0518E-09,-3.0294E-05,3.197E-07,-3.1962E-07
0.02,0.3,3.8012E-05,1.021E-09,-3.799E-05,3.1963999999999997E-07,-3.1962E-07
0.025,0.3,4.4416E-05,1.0005E-09,-4.4412E-05,3.1974E-07,-3.1972E-07
0.030000000000000002,0.3,4.9936000000000004E-05,9.6924E-10,-4.9864E-05,3.197E-07,-3.1968E-07
0.035,0.3,5.4438E-05,9.5237E-10,-5.4468E-05,3.1963999999999997E-07,-3.1963999999999997E-07
0.04,0.3,5.8274000000000005E-05,9.3160000000000017E-10,-5.829E-05,3.197E-07,-3.1968E-07
0.045000000000000005,0.3,6.1586E-05,9.094500000000001E-10,-6.1608E-05,3.1972E-07,-3.1972E-07
0.05,0.3,6.436E-05,8.891400000000001E-10,-6.4392E-05,3.1974E-07,-3.1972E-07
0.055,0.3,6.6714E-05,8.7353000000000008E-10,-6.6716E-05,3.1962E-07,-3.1974E-07
0.060000000000000005,0.3,6.8664E-05,8.557300000000001E-10,-6.8634000000000007E-05,3.1968E-07,-3.198E-07
0.065,0.3,7.0384000000000009E-05,8.4156E-10,-7.0356E-05,3.1974E-07,-3.1984E-07
0.07,0.3,7.1758E-05,8.2883E-10,-7.1724E-05,3.1976E-07,-3.198E-07
0.075,0.3,7.2928E-05,8.1543E-10,-7.2926E-05,3.1976E-07,-3.1986E-07
0.08,0.3,7.389E-05,8.0196000000000009E-10,-7.3944000000000009E-05,3.1974E-07,-3.198E-07
0.085,0.3,7.4788E-05,7.8770000000000008E-10,-7.4822E-05,3.1974E-07,-3.1976E-07
0.090000000000000011,0.3,7.5528E-05,7.762400000000001E-10,-7.5534E-05,3.1976E-07,-3.1982E-07
0.095,0.3,7.6114E-05,7.7174000000000007E-10,-7.613E-05,3.1974E-07,-3.1984E-07
0.1,0.3,7.6622E-05,7.6358000000000007E-10,-7.6712000000000007E-05,3.1976E-07,-3.1991999999999997E-07
0.10500000000000001,0.3,7.7156E-05,7.4936000000000009E-10,-7.7194E-05,3.1968E-07,-3.1984E-07
0.11,0.3,7.76E-05,7.4202000000000009E-10,-7.7564E-05,3.1972E-07,-3.1986E-07
0.115,0.3,7.7938E-05,7.318000000000001E-10,-7.7904E-05,3.1976E-07,-3.1984E-07
0.12000000000000001,0.3,7.8222E-05,7.3085E-10,-7.824E-05,3.197E-07,-3.1982E-07
0.125,0.3,7.8492E-05,7.2353000000000009E-10,-7.854E-05,3.1972E-07,-3.1984E-07
0.13,0.3,7.871E-05,7.1328E-10,-7.8812E-05,3.1972E-07,-3.1986E-07
0.135,0.3,7.901E-05,7.0396E-10,-7.898E-05,3.1976E-07,-3.1986E-07
0.14,0.3,7.9196E-05,6.9812000000000007E-10,-7.9184E-05,3.197E-07,-3.1982E-07
0.14500000000000002,0.3,7.9404E-05,6.9378000000000006E-10,-7.941E-05,3.1968E-07,-3.1984E-07
0.15,0.3,7.9564E-05,6.894700000000001E-10,-7.9516E-05,3.1972E-07,-3.1986E-07
0.155,0.3,7.9726E-05,6.8788E-10,-7.9792E-05,3.1976E-07,-3.2002E-07
0.16,0.3,7.9890000000000009E-05,6.7811E-10,-7.991E-05,3.198E-07,-3.2002E-07
0.165,0.3,8.0042E-05,6.6793000000000009E-10,-8.0048E-05,3.1976E-07,-3.2E-07
0.17,0.3,8.0178E-05,6.6764000000000009E-10,-8.017E-05,3.197E-07,-3.2002E-07
0.17500000000000002,0.3,8.028E-05,6.7353E-10,-8.025E-05,3.198E-07,-3.2002E-07
0.18000000000000002,0.3,8.043400000000001E-05,6.6813E-10,-8.0406E-05,3.1976E-07,-3.2002E-07
0.185,0.3,8.0488E-05,6.6619000000000005E-10,-8.0492E-05,3.1976E-07,-3.2002E-07
0.19,0.3,8.0666E-05,6.5791000000000006E-10,-8.064E-05,3.197E-07,-3.2004E-07
0.195,0.3,8.0794E-05,6.5344000000000007E-10,-8.0714E-05,3.1974E-07,-3.2002E-07
0.2,0.3,8.0860000000000008E-05,6.5333000000000006E-10,-8.0888E-05,3.198E-07,-3.2004E-07
0.20500000000000002,0.3,8.101E-05,6.4984E-10,-8.0994E-05,3.1968E-07,-3.2002E-07
0.21000000000000002,0.3,8.113E-05,6.4616000000000007E-10,-8.1064000000000009E-05,3.1963999999999997E-07,-3.1994E-07
0.215,0.3,8.1134E-05,6.4063000000000009E-10,-8.1224000000000007E-05,3.196E-07,-3.1998E-07
0.22,0.3,8.1282E-05,6.4000000000000006E-10,-8.1282E-05,3.1958E-07,-3.1996E-07
0.225,0.3,8.1404000000000009E-05,6.3732E-10,-8.1424E-05,3.1966E-07,-3.2005999999999997E-07
0.23,0.3,8.1464E-05,6.3249000000000006E-10,-8.1466000000000009E-05,3.196E-07,-3.1998E-07
0.23500000000000001,0.3,8.1592E-05,6.309400000000001E-10,-8.1568E-05,3.197E-07,-3.2008E-07
0.24000000000000002,0.3,8.1712E-05,6.3136000000000008E-10,-8.1634E-05,3.1963999999999997E-07,-3.2008E-07
0.24500000000000002,0.3,8.1750000000000008E-05,6.1897000000000009E-10,-8.1736E-05,3.1968E-07,-3.2014E-07
0.25,0.3,8.1844E-05,6.1649E-10,-8.1824000000000008E-05,3.1966E-07,-3.2016E-07
0.255,0.3,8.1946E-05,6.2221000000000007E-10,-8.1926E-05,3.1958E-07,-3.2019999999999997E-07
0.26,0.3,8.2066E-05,6.1774000000000008E-10,-8.2058E-05,3.1974E-07,-3.2016E-07
0.265,0.3,8.2142E-05,6.14E-10,-8.2124E-05,3.1966E-07,-3.2019999999999997E-07
0.27,0.3,8.22E-05,6.1025E-10,-8.224E-05,3.1972E-07,-3.2018E-07
0.275,0.3,8.2232000000000008E-05,6.0756E-10,-8.2282000000000009E-05,3.1968E-07,-3.2019999999999997E-07
0.28,0.3,8.2432E-05,6.0436000000000007E-10,-8.2366E-05,3.1962E-07,-3.203E-07
0.28500000000000003,0.3,8.2528E-05,6.0130000000000008E-10,-8.2496E-05,3.1976E-07,-3.2028E-07
0.29000000000000004,0.3,8.2626E-05,6.0123E-10,-8.2596E-05,3.197E-07,-3.2028E-07
0.29500000000000004,0.3,8.2682E-05,5.9672000000000009E-10,-8.2640000000000008E-05,3.1956E-07,-3.2026E-07
0.3,0.3,8.2696000000000009E-05,5.9126000000000009E-10,-8.2768E-05,3.1963999999999997E-07,-3.2026E-07
0.305,0.3,8.2842E-05,5.8896E-10,-8.286E-05,3.1963999999999997E-07,-3.203E-07
0.31,0.3,8.2888E-05,5.8408E-10,-8.296E-05,3.1962E-07,-3.2033999999999997E-07
0.315,0.3,8.302E-05,5.8197E-10,-8.2998000000000007E-05,3.196E-07,-3.2033999999999997E-07
0.32,0.3,8.3068E-05,5.8153000000000006E-10,-8.31E-05,3.1963999999999997E-07,-3.2036E-07
0.325,0.3,8.321E-05,5.7322E-10,-8.3158E-05,3.1963999999999997E-07,-3.2046E-07
0.33,0.3,8.3272E-05,5.6733E-10,-8.3238E-05,3.1968E-07,-3.2047999999999997E-07
0.335,0.3,8.3332000000000008E-05,5.6567000000000007E-10,-8.335E-05,3.1963999999999997E-07,-3.205E-07
0.34,0.3,8.3412000000000007E-05,5.6069000000000006E-10,-8.343E-05,3.196E-07,-3.205E-07
0.34500000000000003,0.3,8.351200000000001E-05,5.5650000000000009E-10,-8.3534E-05,3.1963999999999997E-07,-3.2046E-07
0.35000000000000003,0.3,8.3594E-05,5.5164000000000007E-10,-8.3592000000000009E-05,3.1968E-07,-3.2061999999999997E-07
0.35500000000000004,0.3,8.3736E-05,5.4278000000000006E-10,-8.3688E-05,3.1962E-07,-3.2052E-07
0.36000000000000004,0.3,8.376E-05,5.4221E-10,-8.3668E-05,3.1963999999999997E-07,-3.2061999999999997E-07
0.365,0.3,8.3872E-05,5.3433000000000006E-10,-8.3874E-05,3.197E-07,-3.207E-07
0.37,0.3,8.3984E-05,5.2332E-10,-8.3916E-05,3.1968E-07,-3.2072E-07
0.375,0.3,8.4066E-05,5.2256E-10,-8.4044E-05,3.1968E-07,-3.2074E-07
0.38,0.3,8.4074000000000009E-05,5.1432E-10,-8.4046E-05,3.1974E-07,-3.2075999999999997E-07
0.385,0.3,8.4178E-05,5.0233000000000006E-10,-8.4174E-05,3.1974E-07,-3.2074E-07
0.39,0.3,8.4236E-05,4.9884E-10,-8.4242E-05,3.197E-07,-3.2084E-07
0.395,0.3,8.4394E-05,4.9070000000000007E-10,-8.4344E-05,3.1968E-07,-3.2082E-07
0.4,0.3,8.4494000000000008E-05,4.8312000000000009E-10,-8.4466E-05,3.1966E-07,-3.2086E-07
0.405,0.3,8.4544000000000009E-05,4.7183E-10,-8.4516E-05,3.1966E-07,-3.2092E-07
0.41000000000000003,0.3,8.4548E-05,4.6094E-10,-8.4604E-05,3.1963999999999997E-07,-3.2089999999999997E-07
0.41500000000000004,0.3,8.4686000000000009E-05,4.4926000000000006E-10,-8.467E-05,3.1963999999999997E-07,-3.2089999999999997E-07
0.42000000000000004,0.3,8.4768E-05,4.4079000000000004E-10,-8.4698000000000008E-05,3.1968E-07,-3.2103999999999997E-07
0.42500000000000004,0.3,8.4804E-05,4.3240000000000003E-10,-8.4892E-05,3.1962E-07,-3.2102E-07
0.43,0.3,8.494E-05,4.2015000000000004E-10,-8.4962E-05,3.1972E-07,-3.2106E-07
0.435,0.3,8.4922E-05,4.0603000000000004E-10,-8.4984E-05,3.1974E-07,-3.2112E-07
0.44,0.3,8.5154E-05,3.9316E-10,-8.5008E-05,3.1974E-07,-3.2117999999999997E-07
0.445,0.3,8.5146E-05,3.8116E-10,-8.509E-05,3.1972E-07,-3.2126E-07
0.45,0.3,8.5196E-05,3.6652000000000004E-10,-8.5180000000000008E-05,3.1974E-07,-3.2128E-07
0.455,0.3,8.5338E-05,3.5240000000000004E-10,-8.534E-05,3.198E-07,-3.214E-07
0.46,0.3,8.535E-05,3.4180000000000005E-10,-8.5390000000000007E-05,3.1976E-07,-3.2136E-07
0.465,0.3,8.5418E-05,3.2308000000000004E-10,-8.5486E-05,3.1976E-07,-3.214E-07
0.47000000000000003,0.3,8.5514000000000008E-05,3.0518E-10,-8.5538E-05,3.1974E-07,-3.2142E-07
0.47500000000000003,0.3,8.5612E-05,2.9120000000000004E-10,-8.564E-05,3.1976E-07,-3.2152E-07
0.48000000000000004,0.3,8.5608E-05,2.7497000000000003E-10,-8.562E-05,3.197E-07,-3.2154E-07
0.48500000000000004,0.3,8.572E-05,2.5668000000000004E-10,-8.5734E-05,3.1974E-07,-3.215E-07
0.49000000000000005,0.3,8.5798000000000008E-05,2.3862E-10,-8.5796E-05,3.1974E-07,-3.2166E-07
0.49500000000000005,0.3,8.588E-05,2.1591E-10,-8.5878000000000007E-05,3.1976E-07,-3.2173999999999997E-07
0.5,0.3,8.5992E-05,1.9988E-10,-8.5952E-05,3.1976E-07,-3.2173999999999997E-07
0.505,0.3,8.6114000000000009E-05,1.7954E-10,-8.6070000000000008E-05,3.197E-07,-3.2173999999999997E-07
0.51,0.3,8.6188000000000009E-05,1.5881000000000002E-10,-8.6142E-05,3.1974E-07,-3.2182E-07
0.515,0.3,8.6234E-05,1.3604E-10,-8.6148E-05,3.1976E-07,-3.2194E-07
0.52,0.3,8.6280000000000007E-05,1.1648000000000002E-10,-8.6272E-05,3.1974E-07,-3.2192E-07
0.525,0.3,8.634E-05,8.9590000000000011E-11,-8.6268000000000008E-05,3.1977999999999997E-07,-3.2201999999999997E-07
0.53,0.3,8.6464E-05,6.854E-11,-8.6454000000000009E-05,3.197E-07,-3.2204E-07
0.535,0.3,8.6518E-05,4.527E-11,-8.6528000000000009E-05,3.197E-07,-3.2206E-07
0.54,0.3,8.657E-05,1.815E-11,-8.6566E-05,3.1966E-07,-3.2214E-07
0.545,0.3,8.665800000000001E-05,-5.2700000000000008E-12,-8.6648E-05,3.1974E-07,-3.2224E-07
0.55,0.3,8.6750000000000008E-05,-3.092E-11,-8.6694000000000007E-05,3.197E-07,-3.2228E-07
0.555,0.3,8.679400000000001E-05,-6.0890000000000009E-11,-8.6838E-05,3.197E-07,-3.2224E-07
0.56,0.3,8.6846E-05,-8.671E-11,-8.6884E-05,3.1966E-07,-3.224E-07
0.56500000000000006,0.3,8.6918E-05,-1.1587000000000001E-10,-8.6948000000000008E-05,3.1963999999999997E-07,-3.2238E-07
0.57000000000000006,0.3,8.7064E-05,-1.4715E-10,-8.6978E-05,3.1963999999999997E-07,-3.2248E-07
0.57500000000000007,0.3,8.711E-05,-1.7615E-10,-8.7052E-05,3.1963999999999997E-07,-3.2246E-07
0.58000000000000007,0.3,8.7198E-05,-2.0620000000000002E-10,-8.7172E-05,3.1974E-07,-3.2257999999999997E-07
0.58500000000000008,0.3,8.727000000000001E-05,-2.3887E-10,-8.727000000000001E-05,3.198E-07,-3.2274E-07
0.59000000000000008,0.3,8.7386E-05,-2.6941E-10,-8.728E-05,3.1972E-07,-3.2282E-07
0.595,0.3,8.7418000000000009E-05,-3.0455000000000005E-10,-8.7346E-05,3.197E-07,-3.2285999999999997E-07
0.6,0.3,8.7528E-05,-3.3713E-10,-8.7518E-05,3.1974E-07,-3.2294E-07
0.605,0.3,8.7514E-05,-3.7317E-10,-8.7534E-05,3.1968E-07,-3.2296E-07
0.61,0.3,8.759E-05,-4.1153E-10,-8.7634000000000008E-05,3.198E-07,-3.2302E-07
0.615,0.3,8.7694E-05,-4.4472000000000004E-10,-8.7658E-05,3.1974E-07,-3.2318E-07
0.62,0.3,8.7782000000000008E-05,-4.8491E-10,-8.7748E-05,3.1968E-07,-3.2312E-07
0.625,0.3,8.7798E-05,-5.2096E-10,-8.7818E-05,3.1966E-07,-3.2326E-07
