Repository: DecaMeron23/Caratterizzazione-Mosfet

# Studio della tolleranza alle radiazioni ionizzanti di MOSFET in tecnologia 28nm

## Tesi triennale d'Ingegneria Informatica

### Autori:

* Nicola Cattaneo
* Emilio Meroni

### Divisione Cartelle
* **Tesi** Cartella contenente il materiale per la produzione della tesi
* **Script Statiche** Cartella contentente tutti gli script per le analisi delle misure statiche.
* **Script Rumore** Cartella contentente tutti gli script per le analisi delle misure di rumore.
* **Misure Statiche** Cartella contenente le misure statiche
* **Misure Statiche** Cartella contenente le misure di rumore
* **Altri Script** Script di riferimento

File: Misure statiche/N5/Chip5NMOS_FASE1/N5-600-180/id-vgs-2.csv (part 1 of 6)
I/V Sweep,id_vgs_2
RecordTime,03/11/2025 11:44:27
Device ID,
Count,1
Flag,
Remarks,
vg,vd,id,ig,is,iavdd,ignd
-0.3,0,9.3509000000000013E-10,-3.7188E-09,9.0712000000000007E-10,3.205E-07,-3.1856E-07
-0.29500000000000004,0,9.0156E-10,-3.4631E-09,8.7192E-10,3.2047999999999997E-07,-3.1876E-07
-0.29000000000000004,0,8.7221E-10,-3.2253E-09,8.387100000000001E-10,3.204E-07,-3.1892E-07
-0.28500000000000003,0,8.2614000000000011E-10,-3.0032E-09,8.0632000000000007E-10,3.2054E-07,-3.1902E-07
-0.28,0,7.8378000000000006E-10,-2.8058E-09,7.7573000000000007E-10,3.204E-07,-3.1914E-07
-0.275,0,7.6652000000000006E-10,-2.6162E-09,7.4269E-10,3.2046E-07,-3.1928E-07
-0.27,0,7.3481000000000007E-10,-2.4434E-09,7.133E-10,3.204E-07,-3.194E-07
-0.265,0,6.8837000000000007E-10,-2.2871E-09,6.8591000000000006E-10,3.2046E-07,-3.1954E-07
-0.26,0,6.6186E-10,-2.1359E-09,6.5383E-10,3.2047999999999997E-07,-3.1968E-07
-0.255,0,6.4682E-10,-1.999E-09,6.2635E-10,3.2047999999999997E-07,-3.1972E-07
-0.25,0,6.0648000000000006E-10,-1.8714E-09,5.9879000000000006E-10,3.2046E-07,-3.1972E-07
-0.24500000000000002,0,5.6971000000000009E-10,-1.7524E-09,5.7215E-10,3.2046E-07,-3.1976E-07
-0.24000000000000002,0,5.5745000000000008E-10,-1.6438E-09,5.4661E-10,3.2046E-07,-3.1991999999999997E-07
-0.23500000000000001,0,5.3149E-10,-1.539E-09,5.2326E-10,3.2044E-07,-3.1994E-07
-0.23,0,4.9141000000000006E-10,-1.4429E-09,5.0136E-10,3.2044E-07,-3.199E-07
-0.225,0,4.6188E-10,-1.3525E-09,4.7623E-10,3.2036E-07,-3.1998E-07
-0.22,0,4.5219E-10,-1.2705E-09,4.5344000000000004E-10,3.204E-07,-3.1998E-07
-0.215,0,4.1955E-10,-1.1868E-09,4.3077000000000005E-10,3.204E-07,-3.1998E-07
-0.21000000000000002,0,4.0074000000000006E-10,-1.1154E-09,4.0845E-10,3.2044E-07,-3.2008E-07
-0.20500000000000002,0,3.9122E-10,-1.0449E-09,3.8680000000000005E-10,3.204E-07,-3.2008E-07
-0.2,0,3.7271000000000005E-10,-9.7805000000000015E-10,3.6772000000000005E-10,3.204E-07,-3.201E-07
-0.195,0,3.3238000000000005E-10,-9.2564E-10,3.4895E-10,3.2038E-07,-3.2012E-07
-0.19,0,3.2971000000000004E-10,-8.5733000000000008E-10,3.2736000000000005E-10,3.2046E-07,-3.2016E-07
-0.185,0,3.0961000000000003E-10,-8.0751E-10,3.1303E-10,3.2038E-07,-3.2012E-07
-0.18000000000000002,0,2.7509000000000003E-10,-7.5497E-10,2.9499000000000003E-10,3.2044E-07,-3.2022E-07
-0.17500000000000002,0,2.5385E-10,-7.106E-10,2.7870000000000003E-10,3.2044E-07,-3.2024E-07
-0.17,0,2.5160000000000004E-10,-6.6318000000000008E-10,2.6283E-10,3.2038E-07,-3.2028E-07
-0.165,0,2.2749E-10,-6.1893000000000005E-10,2.4973E-10,3.2038E-07,-3.2022E-07
-0.16,0,2.0746000000000003E-10,-5.7493E-10,2.3325E-10,3.204E-07,-3.2022E-07
-0.155,0,2.0215000000000002E-10,-5.4371000000000008E-10,2.1860000000000003E-10,3.203E-07,-3.2026E-07
-0.15,0,1.8362E-10,-5.0002E-10,2.0394000000000002E-10,3.2032E-07,-3.2022E-07
-0.14500000000000002,0,1.5883E-10,-4.7001E-10,1.9177000000000003E-10,3.2033999999999997E-07,-3.2024E-07
-0.14,0,1.5685E-10,-4.3586000000000003E-10,1.7714000000000002E-10,3.2042E-07,-3.2026E-07
-0.135,0,1.5756000000000002E-10,-4.0395000000000004E-10,1.6669000000000002E-10,3.2036E-07,-3.2026E-07
-0.13,0,1.2977E-10,-3.7591000000000005E-10,1.5620000000000001E-10,3.204E-07,-3.2024E-07
-0.125,0,1.0918E-10,-3.5232000000000003E-10,1.4605E-10,3.2033999999999997E-07,-3.2024E-07
-0.12000000000000001,0,1.0555000000000001E-10,-3.2461000000000003E-10,1.3605E-10,3.2038E-07,-3.2022E-07
-0.115,0,8.756E-11,-2.985E-10,1.2815000000000002E-10,3.2033999999999997E-07,-3.2022E-07
-0.11,0,7.096E-11,-2.8128000000000004E-10,1.1839000000000002E-10,3.204E-07,-3.203E-07
-0.10500000000000001,0,7.795E-11,-2.5383000000000004E-10,1.0691000000000001E-10,3.2044E-07,-3.2032E-07
-0.1,0,7.5420000000000009E-11,-2.3684000000000003E-10,1.0017E-10,3.205E-07,-3.204E-07
-0.095,0,4.8240000000000006E-11,-2.1688E-10,9.201E-11,3.2046E-07,-3.2033999999999997E-07
-0.090000000000000011,0,3.8300000000000006E-11,-1.9909E-10,8.384E-11,3.2038E-07,-3.2028E-07
-0.085,0,3.9280000000000005E-11,-1.7948E-10,7.769E-11,3.2046E-07,-3.2036E-07
-0.08,0,2.294E-11,-1.6326000000000001E-10,7.449E-11,3.2044E-07,-3.2033999999999997E-07
-0.075,0,7.670000000000001E-12,-1.4716E-10,6.639E-11,3.204E-07,-3.2033999999999997E-07
-0.07,0,1.311E-11,-1.3621000000000001E-10,6.382E-11,3.2038E-07,-3.2032E-07
-0.065,0,8.44E-12,-1.2027000000000002E-10,6.135E-11,3.2042E-07,-3.2033999999999997E-07
-0.060000000000000005,0,-1.956E-11,-1.1325000000000001E-10,5.875E-11,3.204E-07,-3.2028E-07
-0.055,0,-2.504E-11,-9.802E-11,5.3040000000000005E-11,3.2038E-07,-3.2036E-07
-0.05,0,-2.267E-11,-8.5790000000000008E-11,5.335E-11,3.2044E-07,-3.2036E-07
-0.045000000000000005,0,-3.6180000000000005E-11,-7.1450000000000009E-11,5.193E-11,3.2046E-07,-3.2026E-07
-0.04,0,-5.128E-11,-6.5250000000000007E-11,5.1470000000000004E-11,3.2044E-07,-3.2033999999999997E-07
-0.035,0,-4.6590000000000004E-11,-5.4570000000000005E-11,5.1580000000000004E-11,3.2047999999999997E-07,-3.2032E-07
-0.030000000000000002,0,-6.007E-11,-4.4990000000000004E-11,5.7460000000000008E-11,3.2038E-07,-3.204E-07
-0.025,0,-8.4000000000000007E-11,-4.1350000000000005E-11,5.7460000000000008E-11,3.2042E-07,-3.2036E-07
-0.02,0,-9.018E-11,-3.2690000000000006E-11,6.204E-11,3.2038E-07,-3.2026E-07
-0.015000000000000001,0,-9.357E-11,-2.298E-11,6.771E-11,3.2044E-07,-3.2032E-07
-0.01,0,-1.1666000000000001E-10,-1.4920000000000002E-11,7.814E-11,3.2033999999999997E-07,-3.2024E-07
-0.005,0,-1.4048000000000002E-10,-1.179E-11,8.6590000000000008E-11,3.2036E-07,-3.2022E-07
0,0,-1.4361E-10,-1.5800000000000001E-12,9.7590000000000009E-11,3.2033999999999997E-07,-3.2024E-07
0.005,0,-1.6181E-10,5.84E-12,1.1411000000000001E-10,3.2038E-07,-3.2032E-07
0.01,0,-2.0061000000000002E-10,9.290000000000001E-12,1.3195000000000002E-10,3.2028E-07,-3.2024E-07
0.015000000000000001,0,-2.2538000000000003E-10,1.455E-11,1.5040000000000002E-10,3.2044E-07,-3.2032E-07
0.02,0,-2.427E-10,2.3830000000000003E-11,1.7857E-10,3.2044E-07,-3.2032E-07
0.025,0,-2.9557000000000005E-10,2.8700000000000002E-11,2.135E-10,3.2042E-07,-3.2036E-07
0.030000000000000002,0,-3.4939E-10,3.23E-11,2.5464E-10,3.2044E-07,-3.2036E-07
0.035,0,-3.8839000000000004E-10,3.769E-11,3.004E-10,3.2044E-07,-3.2033999999999997E-07
0.04,0,-4.5902000000000003E-10,4.3830000000000005E-11,3.6079000000000005E-10,3.2033999999999997E-07,-3.2032E-07
0.045000000000000005,0,-5.3701000000000009E-10,4.738E-11,4.2421000000000003E-10,3.2028E-07,-3.2028E-07
0.05,0,-6.0429000000000009E-10,5.6940000000000006E-11,4.9921000000000008E-10,3.2036E-07,-3.2028E-07
0.055,0,-6.9723000000000008E-10,6.317E-11,5.9119E-10,3.203E-07,-3.2028E-07
0.060000000000000005,0,-8.2822000000000006E-10,6.7420000000000011E-11,7.0689E-10,3.2036E-07,-3.2026E-07
0.065,0,-9.662E-10,6.978E-11,8.3692E-10,3.2033999999999997E-07,-3.2028E-07
0.07,0,-1.1252900000000002E-09,7.8340000000000011E-11,9.9777000000000016E-10,3.2033999999999997E-07,-3.2032E-07
0.075,0,-1.324E-09,8.3090000000000007E-11,1.1915E-09,3.203E-07,-3.2022E-07
0.08,0,-1.5276E-09,8.518000000000001E-11,1.3969E-09,3.2032E-07,-3.2026E-07
0.085,0,-1.8302E-09,9.779E-11,1.6947E-09,3.203E-07,-3.2028E-07
0.090000000000000011,0,-2.1474E-09,9.937E-11,1.9933E-09,3.2028E-07,-3.2019999999999997E-07
0.095,0,-2.5078E-09,1.0974000000000001E-10,2.3214E-09,3.203E-07,-3.2026E-07
0.1,0,-2.9568E-09,1.1443000000000001E-10,2.7917E-09,3.2038E-07,-3.2026E-07
0.10500000000000001,0,-3.4463E-09,1.2578E-10,3.3029E-09,3.2044E-07,-3.2026E-07
0.11,0,-4.0666E-09,1.3245000000000002E-10,3.9004E-09,3.2044E-07,-3.2032E-07
0.115,0,-4.8255E-09,1.4031E-10,4.6007E-09,3.2033999999999997E-07,-3.2032E-07
0.12000000000000001,0,-5.6818999999999996E-09,1.5522E-10,5.4691E-09,3.204E-07,-3.2036E-07
0.125,0,-6.6702E-09,1.5331E-10,6.4413E-09,3.2044E-07,-3.2038E-07
0.13,0,-7.6232E-09,1.7077000000000002E-10,7.4247E-09,3.2032E-07,-3.2028E-07
0.135,0,-9.222E-09,1.7523000000000003E-10,8.9923E-09,3.2038E-07,-3.2026E-07
0.14,0,-1.07072E-08,1.8989E-10,1.05346E-08,3.2038E-07,-3.2036E-07
0.14500000000000002,0,-1.2877799999999999E-08,1.9399000000000002E-10,1.2528199999999999E-08,3.2038E-07,-3.2024E-07
0.15,0,-1.50286E-08,2.0885E-10,1.4727999999999998E-08,3.2032E-07,-3.2024E-07
0.155,0,-1.7863199999999997E-08,2.2334000000000003E-10,1.7492E-08,3.2033999999999997E-07,-3.2028E-07
0.16,0,-2.1073199999999997E-08,2.3733E-10,2.0712799999999997E-08,3.2033999999999997E-07,-3.2022E-07
0.165,0,-2.47914E-08,2.4708000000000004E-10,2.5128999999999996E-08,3.2033999999999997E-07,-3.203E-07
0.17,0,-2.9447799999999996E-08,2.582E-10,2.9315199999999996E-08,3.2033999999999997E-07,-3.2028E-07
0.17500000000000002,0,-3.47066E-08,2.7585000000000003E-10,3.44656E-08,3.2033999999999997E-07,-3.2028E-07
0.18000000000000002,0,-4.13438E-08,2.9409E-10,4.0713199999999993E-08,3.2033999999999997E-07,-3.203E-07
0.185,0,-4.8651599999999996E-08,3.1296E-10,4.8358199999999993E-08,3.203E-07,-3.203E-07
0.19,0,-5.7584799999999992E-08,3.2348E-10,5.7423999999999992E-08,3.204E-07,-3.2033999999999997E-07
0.195,0,-6.88306E-08,3.3776000000000003E-10,6.7872999999999988E-08,3.2033999999999997E-07,-3.2019999999999997E-07
0.2,0,-8.05264E-08,3.6196E-10,8.06984E-08,3.2026E-07,-3.2016E-07
0.20500000000000002,0,-9.41554E-08,3.8814E-10,9.4941199999999987E-08,3.2033999999999997E-07,-3.2022E-07
0.21000000000000002,0,-1.1221319999999999E-07,4.0607E-10,1.1265459999999999E-07,3.2026E-07,-3.2018E-07
0.215,0,-1.3386E-07,4.3038E-10,1.2604E-07,3.203E-07,-3.2014E-07
0.22,0,-1.555E-07,4.5826000000000003E-10,1.547E-07,3.2028E-07,-3.2028E-07
0.225,0,-1.8318E-07,4.7285000000000008E-10,1.8008E-07,3.2028E-07,-3.2024E-07
0.23,0,-2.1626E-07,5.0958E-10,2.1418E-07,3.2028E-07,-3.2018E-07
0.23500000000000001,0,-2.5132E-07,5.3574000000000005E-10,2.5052E-07,3.2033999999999997E-07,-3.2018E-07
0.24000000000000002,0,-2.9462E-07,5.6807000000000009E-10,2.9792E-07,3.203E-07,-3.2022E-07
0.24500000000000002,0,-3.4732E-07,6.0470000000000009E-10,3.4488E-07,3.203E-07,-3.2026E-07
0.25,0,-4.0152E-07,6.4187000000000008E-10,4.0188E-07,3.203E-07,-3.2018E-07
0.255,0,-4.667E-07,6.7607E-10,4.6686E-07,3.2018E-07,-3.2014E-07
0.26,0,-5.4795999999999994E-07,7.2097E-10,5.4655999999999994E-07,3.2028E-07,-3.2016E-07
0.265,0,-6.3682E-07,7.6731E-10,6.3646E-07,3.203E-07,-3.2014E-07
0.27,0,-7.3914E-07,8.0592E-10,7.3972E-07,3.2028E-07,-3.2016E-07
0.275,0,-8.5894E-07,8.6018E-10,8.6286E-07,3.2024E-07,-3.2019999999999997E-07
0.28,0,-9.9762E-07,9.103300000000001E-10,1.0040399999999999E-06,3.2032E-07,-3.2016E-07
0.28500000000000003,0,-1.15104E-06,9.6513000000000016E-10,1.1500799999999999E-06,3.2032E-07,-3.2022E-07
0.29000000000000004,0,-1.3988E-06,1.0251300000000002E-09,1.3951000000000002E-06,3.2033999999999997E-07,-3.2019999999999997E-07
0.29500000000000004,0,-1.5959000000000003E-06,1.0869600000000001E-09,1.6217E-06,3.2028E-07,-3.2019999999999997E-07
0.3,0,-1.825E-06,1.1513E-09,1.8393000000000001E-06,3.2032E-07,-3.2026E-07
0.305,0,-2.1862000000000003E-06,1.2252E-09,2.1301E-06,3.204E-07,-3.2026E-07
0.31,0,-2.4782000000000003E-06,1.2945E-09,2.487E-06,3.204E-07,-3.203E-07
0.315,0,-2.8819000000000003E-06,1.3701E-09,2.8538E-06,3.2033999999999997E-07,-3.203E-07
0.32,0,-3.3191000000000005E-06,1.4549E-09,3.2892E-06,3.2042E-07,-3.203E-07
0.325,0,-3.7011000000000004E-06,1.5366E-09,3.7351000000000005E-06,3.204E-07,-3.2028E-07
0.33,0,-4.317E-06,1.6289E-09,4.3507000000000005E-06,3.2036E-07,-3.2022E-07
0.335,0,-4.8853000000000005E-06,1.7225E-09,4.9534000000000007E-06,3.203E-07,-3.2026E-07
0.34,0,-5.6621E-06,1.8278E-09,5.7264000000000008E-06,3.2038E-07,-3.2032E-07
0.34500000000000003,0,-6.3826000000000005E-06,1.9303E-09,6.3955000000000009E-06,3.2028E-07,-3.2016E-07
0.35000000000000003,0,-7.2141000000000009E-06,2.0457E-09,7.2786000000000009E-06,3.2033999999999997E-07,-3.2026E-07
0.35500000000000004,0,-8.094900000000001E-06,2.1587E-09,8.105700000000001E-06,3.2032E-07,-3.2024E-07
0.36000000000000004,0,-9.0419E-06,2.2847E-09,9.181900000000001E-06,3.2033999999999997E-07,-3.203E-07
0.365,0,-1.0274E-05,2.4149E-09,1.02804E-05,3.2032E-07,-3.2022E-07
0.37,0,-1.13234E-05,2.5505E-09,1.14401E-05,3.2032E-07,-3.2028E-07
0.375,0,-1.1717500000000001E-05,2.6974E-09,1.2626E-05,3.2038E-07,-3.2018E-07
0.38,0,-1.3794E-05,2.8523E-09,1.4022E-05,3.2033999999999997E-07,-3.2024E-07
0.385,0,-1.5522E-05,3.0062E-09,1.5528E-05,3.2038E-07,-3.203E-07
0.39,0,-1.7102E-05,3.1719E-09,1.7234E-05,3.2042E-07,-3.2016E-07
0.395,0,-1.8560000000000002E-05,3.3488E-09,1.8664E-05,3.2033999999999997E-07,-3.2022E-07
0.4,0,-2.0218000000000002E-05,3.5275E-09,2.0438E-05,3.2033999999999997E-07,-3.2032E-07
0.405,0,-2.2196000000000002E-05,3.7207E-09,2.2074000000000002E-05,3.203E-07,-3.2028E-07
0.41000000000000003,0,-2.4030000000000002E-05,3.9214E-09,2.4008E-05,3.2036E-07,-3.2038E-07
0.41500000000000004,0,-2.5824000000000002E-05,4.134E-09,2.5724E-05,3.2028E-07,-3.2032E-07
0.42000000000000004,0,-2.7842000000000002E-05,4.3577E-09,2.762E-05,3.2032E-07,-3.2028E-07
0.42500000000000004,0,-3.0048E-05,4.5776E-09,3.0164E-05,3.2032E-07,-3.203E-07
0.43,0,-3.2176E-05,4.8273E-09,3.1990000000000004E-05,3.2032E-07,-3.2026E-07
0.435,0,-3.443E-05,5.0713E-09,3.433E-05,3.2036E-07,-3.2022E-07
0.44,0,-3.6444E-05,5.3396E-09,3.6596E-05,3.2024E-07,-3.2016E-07
0.445,0,-3.8824E-05,5.6334E-09,3.88E-05,3.2018E-07,-3.2016E-07
0.45,0,-4.0806E-05,5.9005E-09,4.0884000000000004E-05,3.203E-07,-3.2019999999999997E-07
0.455,0,-4.3046E-05,6.1995E-09,4.3042E-05,3.2028E-07,-3.2016E-07
0.46,0,-4.5098E-05,6.5141E-09,4.5172E-05,3.203E-07,-3.2019999999999997E-07
0.465,0,-4.7906E-05,6.8605E-09,4.8104E-05,3.2028E-07,-3.2018E-07
0.47000000000000003,0,-5.012E-05,7.1793E-09,5.0254000000000004E-05,3.2016E-07,-3.2019999999999997E-07
0.47500000000000003,0,-5.2184E-05,7.5327E-09,5.2222E-05,3.2018E-07,-3.201E-07
0.48000000000000004,0,-5.4800000000000004E-05,7.902E-09,5.466E-05,3.2024E-07,-3.2022E-07
0.48500000000000004,0,-5.707E-05,8.2947E-09,5.682E-05,3.2019999999999997E-07,-3.201E-07
0.49000000000000005,0,-5.9536E-05,8.6916E-09,5.9752E-05,3.2022E-07,-3.2012E-07
0.49500000000000005,0,-6.1634E-05,9.0778E-09,6.168E-05,3.201E-07,-3.2005999999999997E-07
0.5,0,-6.416E-05,9.5015E-09,6.381E-05,3.2018E-07,-3.201E-07
0.505,0,-6.6146E-05,9.9609E-09,6.6156000000000008E-05,3.2018E-07,-3.201E-07
0.51,0,-6.8476E-05,1.04465E-08,6.8472E-05,3.2012E-07,-3.2008E-07
0.515,0,-7.0198000000000008E-05,1.09146E-08,7.051E-05,3.2018E-07,-3.2014E-07
0.52,0,-7.2348E-05,1.1423E-08,7.2418E-05,3.2022E-07,-3.2008E-07
0.525,0,-7.3662E-05,1.2002999999999998E-08,7.4858000000000007E-05,3.2012E-07,-3.2012E-07
0.53,0,-7.5434E-05,1.2541199999999999E-08,7.6562E-05,3.2016E-07,-3.2012E-07
0.535,0,-7.7652000000000008E-05,1.31044E-08,7.8566E-05,3.2024E-07,-3.2014E-07
0.54,0,-7.9596E-05,1.3703799999999999E-08,8.0546E-05,3.2016E-07,-3.2008E-07
0.545,0,-8.1248E-05,1.4347999999999999E-08,8.2084000000000009E-05,3.2019999999999997E-07,-3.201E-07
0.55,0,-8.2728E-05,1.4971599999999998E-08,8.3868E-05,3.2016E-07,-3.2014E-07
0.555,0,-8.4818E-05,1.56382E-08,8.5896E-05,3.2016E-07,-3.2008E-07
0.56,0,-8.694E-05,1.63398E-08,8.81E-05,3.2016E-07,-3.2004E-07
0.56500000000000006,0,-8.8998E-05,1.7071799999999998E-08,9.0058E-05,3.201E-07,-3.2008E-07
0.57000000000000006,0,-9.0708E-05,1.7841799999999998E-08,9.1836E-05,3.2016E-07,-3.2008E-07
0.57500000000000007,0,-9.2534E-05,1.8606599999999997E-08,9.3386E-05,3.2022E-07,-3.2016E-07
0.58000000000000007,0,-9.4136000000000008E-05,1.9434199999999998E-08,9.4984E-05,3.2022E-07,-3.201E-07
0.58500000000000008,0,-9.615800000000001E-05,2.0293399999999997E-08,9.66E-05,3.2018E-07,-3.2008E-07
0.59000000000000008,0,-9.7712E-05,2.11532E-08,9.799E-05,3.2018E-07,-3.2002E-07
0.595,0,-9.8914000000000009E-05,2.2069799999999998E-08,9.9896000000000007E-05,3.2014E-07,-3.2008E-07
0.6,0,-0.000100468,2.3012799999999998E-08,0.000101062,3.2019999999999997E-07,-3.201E-07
0.605,0,-0.000102082,2.4037999999999997E-08,0.000102916,3.2016E-07,-3.2004E-07
0.61,0,-0.000103298,2.5037599999999997E-08,0.00010405000000000001,3.2016E-07,-3.2012E-07
0.615,0,-0.000105042,2.6155399999999997E-08,0.000105746,3.2022E-07,-3.2014E-07
0.62,0,-0.000106496,2.7261E-08,0.00010689,3.2018E-07,-3.2012E-07
0.625,0,-0.000107806,2.84586E-08,0.00010849400000000001,3.2019999999999997E-07,-3.2014E-07
0.63,0,-0.00010942800000000001,2.9685399999999996E-08,0.000110062,3.2022E-07,-3.2014E-07
0.635,0,-0.000110776,3.0957599999999997E-08,0.00011164000000000001,3.2016E-07,-3.2008E-07
0.64,0,-0.000111994,3.2319E-08,0.000112892,3.2014E-07,-3.2005999999999997E-07
0.645,0,-0.000113474,3.37174E-08,0.00011410000000000001,3.2012E-07,-3.2004E-07
0.65,0,-0.00011447800000000001,3.51594E-08,0.000114942,3.2018E-07,-3.2005999999999997E-07
0.655,0,-0.000115038,3.6703399999999996E-08,0.000115004,3.2012E-07,-3.2012E-07
0.66,0,-0.000115038,3.82788E-08,0.00011500200000000001,3.2014E-07,-3.2008E-07
0.665,0,-0.000115042,3.99308E-08,0.00011932,3.2019999999999997E-07,-3.2012E-07
0.67,0,-0.00012230000000000002,4.16452E-08,0.00012254,3.2014E-07,-3.201E-07
0.675,0,-0.00012402,4.3475199999999995E-08,0.00012184000000000001,3.2014E-07,-3.2004E-07
0.68,0,-0.00012342,4.5369399999999996E-08,0.00012078,3.2018E-07,-3.201E-07
0.685,0,-0.00012628000000000002,4.73396E-08,0.00012376000000000002,3.2016E-07,-3.201E-07
0.69000000000000006,0,-0.00012956,4.9381E-08,0.00012422,3.2019999999999997E-07,-3.2014E-07
0.69500000000000006,0,-0.00012436,5.1526999999999995E-08,0.00012618000000000002,3.201E-07,-3.2005999999999997E-07
0.70000000000000007,0,-0.0001263,5.3806999999999993E-08,0.00012834,3.2018E-07,-3.2005999999999997E-07
0.70500000000000007,0,-0.0001295,5.6158999999999994E-08,0.00012578,3.2018E-07,-3.2014E-07
0.71000000000000008,0,-0.00012856,5.8635599999999995E-08,0.00012824,3.2018E-07,-3.201E-07
0.71500000000000008,0,-0.0001297,6.11884E-08,0.00013138,3.2019999999999997E-07,-3.2012E-07
0.72000000000000008,0,-0.00013176,6.3915999999999988E-08,0.00012972,3.2022E-07,-3.2016E-07
0.72500000000000009,0,-0.00013298000000000002,6.67438E-08,0.0001328,3.2016E-07,-3.201E-07
0.73,0,-0.00012900000000000002,6.9734399999999989E-08,0.00013230000000000002,3.2026E-07,-3.2016E-07
0.735,0,-0.00013288000000000002,7.28092E-08,0.0001365,3.2022E-07,-3.2008E-07
0.74,0,-0.00013416,7.60794E-08,0.00013642,3.2016E-07,-3.2012E-07
0.745,0,-0.0001382,7.94634E-08,0.00013446,3.2016E-07,-3.2004E-07
0.75,0,-0.00013726,8.30726E-08,0.0001339,3.2012E-07,-3.2005999999999997E-07
0.755,0,-0.00014004000000000002,8.6800599999999989E-08,0.00013634,3.2014E-07,-3.2005999999999997E-07
0.76,0,-0.0001364,9.0734399999999992E-08,0.00013752,3.2016E-07,-3.201E-07
0.765,0,-0.00013804,9.48346E-08,0.00014026000000000002,3.2014E-07,-3.2008E-07
0.77,0,-0.00013896,9.920639999999999E-08,0.00013682,3.2014E-07,-3.2008E-07
0.775,0,-0.00013804,1.0371459999999999E-07,0.00013806000000000002,3.2019999999999997E-07,-3.201E-07
0.78,0,-0.0001417,1.0850319999999999E-07,0.00014054,3.2018E-07,-3.2014E-07
0.785,0,-0.00014338,1.134756E-07,0.00013902,3.2016E-07,-3.2014E-07
0.79,0,-0.00013952000000000002,1.187E-07,0.00014304,3.2014E-07,-3.2004E-07
0.795,0,-0.00014392000000000002,1.2416E-07,0.00014408000000000002,3.2018E-07,-3.2005999999999997E-07
0.8,0,-0.00014324000000000002,1.3007999999999998E-07,0.00014242,3.2016E-07,-3.201E-07
0.805,0,-0.00014384,1.361E-07,0.00014448,3.2018E-07,-3.2008E-07
0.81,0,-0.00014712000000000001,1.4244E-07,0.00014466000000000001,3.2016E-07,-3.2005999999999997E-07
0.81500000000000006,0,-0.00014378,1.4926E-07,0.00014658,3.2022E-07,-3.201E-07
0.82000000000000006,0,-0.00014548,1.5624E-07,0.00014644000000000001,3.2012E-07,-3.201E-07
0.82500000000000007,0,-0.00014662,1.6364E-07,0.00014570000000000002,3.201E-07,-3.2005999999999997E-07
0.83000000000000007,0,-0.00014666,1.7138E-07,0.00014560000000000002,3.2012E-07,-3.201E-07
0.83500000000000008,0,-0.00014688,1.7962E-07,0.00014774000000000002,3.2018E-07,-3.2004E-07
0.84000000000000008,0,-0.00014498,1.882E-07,0.00014726,3.2022E-07,-3.2008E-07
0.84500000000000008,0,-0.00014538000000000002,1.9734E-07,0.00014588,3.2016E-07,-3.2012E-07
0.85000000000000009,0,-0.00014834,2.0678E-07,0.00014692,3.2022E-07,-3.2018E-07
0.85500000000000009,0,-0.00014656,2.1688E-07,0.00014868000000000002,3.2016E-07,-3.201E-07
0.86,0,-0.0001449,2.2724E-07,0.00014856,3.2016E-07,-3.201E-07
0.865,0,-0.00015000000000000001,2.3849999999999997E-07,0.00014894000000000002,3.2018E-07,-3.201E-07
0.87,0,-0.00014696000000000002,2.5028E-07,0.00014918,3.2022E-07,-3.2014E-07
0.875,0,-0.00015384,2.6268E-07,0.00014986,3.2018E-07,-3.2014E-07
0.88,0,-0.0001519,2.7554E-07,0.00014996,3.2019999999999997E-07,-3.2014E-07
0.885,0,-0.00015112,2.8919999999999997E-07,0.00014744,3.2018E-07,-3.201E-07
0.89,0,-0.00015168,3.035E-07,0.00015228,3.2016E-07,-3.201E-07
0.895,0,-0.00015284,3.1862E-07,0.00015066,3.201E-07,-3.201E-07
0.9,0,-0.00014548,3.3429999999999997E-07,0.0001517,3.2012E-07,-3.2004E-07
-0.3,0.01,1.0373E-09,-3.7882E-09,9.0279E-10,3.201E-07,-3.1823999999999997E-07
-0.29500000000000004,0.01,1.0097E-09,-3.5198E-09,8.6870000000000011E-10,3.2014E-07,-3.1848E-07
-0.29000000000000004,0.01,9.5713E-10,-3.2835E-09,8.3632000000000006E-10,3.2012E-07,-3.1856E-07
-0.28500000000000003,0.01,9.343400000000001E-10,-3.0648E-09,8.0017E-10,3.2018E-07,-3.1878E-07
-0.28,0.01,8.9361000000000008E-10,-2.8642E-09,7.7249000000000009E-10,3.2018E-07,-3.1884E-07
-0.275,0.01,8.5044000000000012E-10,-2.6759E-09,7.3879000000000009E-10,3.2012E-07,-3.1904E-07
-0.27,0.01,8.2382000000000006E-10,-2.5098E-09,7.0866E-10,3.2022E-07,-3.1921999999999997E-07
-0.265,0.01,7.9827000000000008E-10,-2.3425E-09,6.7850000000000009E-10,3.2012E-07,-3.1926E-07
-0.26,0.01,7.489400000000001E-10,-2.1979E-09,6.504300000000001E-10,3.2012E-07,-3.1928E-07
-0.255,0.01,7.1643000000000008E-10,-2.0565E-09,6.2221000000000007E-10,3.2016E-07,-3.194E-07
-0.25,0.01,7.0055E-10,-1.9327E-09,5.9514000000000008E-10,3.201E-07,-3.1948E-07
-0.24500000000000002,0.01,6.6700000000000007E-10,-1.8045E-09,5.6989000000000009E-10,3.201E-07,-3.1946E-07
-0.24000000000000002,0.01,6.2841E-10,-1.6958E-09,5.4593E-10,3.201E-07,-3.1956E-07
-0.23500000000000001,0.01,6.0796E-10,-1.5923E-09,5.1872E-10,3.2012E-07,-3.1962E-07
-0.23,0.01,5.8593000000000006E-10,-1.4947E-09,4.9695E-10,3.2024E-07,-3.1977999999999997E-07
-0.225,0.01,5.4467E-10,-1.404E-09,4.7303000000000007E-10,3.2016E-07,-3.1977999999999997E-07
-0.22,0.01,5.1970000000000008E-10,-1.3176E-09,4.4969000000000003E-10,3.2022E-07,-3.198E-07
-0.215,0.01,5.1176E-10,-1.234E-09,4.2870000000000003E-10,3.2012E-07,-3.1974E-07
-0.21000000000000002,0.01,4.8107000000000008E-10,-1.1591E-09,4.0830000000000003E-10,3.2018E-07,-3.1988E-07
-0.20500000000000002,0.01,4.4514000000000003E-10,-1.0911E-09,3.8863000000000003E-10,3.2019999999999997E-07,-3.1986E-07
-0.2,0.01,4.2945000000000005E-10,-1.023E-09,3.6487E-10,3.2016E-07,-3.1991999999999997E-07
-0.195,0.01,4.1777000000000005E-10,-9.5799000000000012E-10,3.4386000000000004E-10,3.203E-07,-3.1996E-07
-0.19,0.01,3.8070000000000004E-10,-9.0648000000000006E-10,3.2594E-10,3.2024E-07,-3.1996E-07
-0.185,0.01,3.6841E-10,-8.4059000000000009E-10,3.0447000000000004E-10,3.2019999999999997E-07,-3.1996E-07
-0.18000000000000002,0.01,3.5885E-10,-7.9471E-10,2.9111000000000004E-10,3.2022E-07,-3.2004E-07
-0.17500000000000002,0.01,3.2727000000000005E-10,-7.451E-10,2.7334E-10,3.2024E-07,-3.1998E-07
-0.17,0.01,3.0462000000000003E-10,-7.0228000000000008E-10,2.5921000000000003E-10,3.2016E-07,-3.1996E-07
-0.165,0.01,2.9616000000000004E-10,-6.5204000000000006E-10,2.421E-10,3.2018E-07,-3.1998E-07
-0.16,0.01,2.7521E-10,-6.1397E-10,2.2902000000000003E-10,3.2022E-07,-3.1996E-07
-0.155,0.01,2.5111E-10,-5.7020000000000006E-10,2.1168E-10,3.2016E-07,-3.2004E-07
-0.15,0.01,2.5160000000000004E-10,-5.3693E-10,1.9619000000000002E-10,3.2018E-07,-3.1998E-07
-0.14500000000000002,0.01,2.4129E-10,-4.9813E-10,1.8283E-10,3.2014E-07,-3.1998E-07
-0.14,0.01,2.1378E-10,-4.6546E-10,1.695E-10,3.2018E-07,-3.201E-07
-0.135,0.01,2.0234000000000002E-10,-4.3501000000000003E-10,1.5428E-10,3.201E-07,-3.2004E-07
-0.13,0.01,2.0371000000000001E-10,-4.0336000000000004E-10,1.4142000000000001E-10,3.2018E-07,-3.2004E-07
-0.125,0.01,1.8241000000000002E-10,-3.7484E-10,1.2998E-10,3.2012E-07,-3.2008E-07
-0.12000000000000001,0.01,1.6489E-10,-3.5189E-10,1.1434E-10,3.2019999999999997E-07,-3.2005999999999997E-07
-0.115,0.01,1.6516E-10,-3.2282000000000003E-10,9.9510000000000014E-11,3.2012E-07,-3.2008E-07
-0.11,0.01,1.6576E-10,-2.9746E-10,8.664000000000001E-11,3.2018E-07,-3.2014E-07
-0.10500000000000001,0.01,1.4855000000000002E-10,-2.7725E-10,7.227E-11,3.2016E-07,-3.2016E-07
-0.1,0.01,1.5293E-10,-2.5691E-10,5.612E-11,3.2019999999999997E-07,-3.2004E-07
-0.095,0.01,1.5509E-10,-2.317E-10,4.0700000000000006E-11,3.2018E-07,-3.2014E-07
-0.090000000000000011,0.01,1.4523E-10,-2.1671000000000002E-10,2.6170000000000002E-11,3.2019999999999997E-07,-3.2004E-07
-0.085,0.01,1.3563E-10,-1.9924000000000003E-10,9.34E-12,3.2012E-07,-3.2014E-07
-0.08,0.01,1.5724000000000002E-10,-1.8039E-10,-1.0850000000000002E-11,3.2018E-07,-3.201E-07
-0.075,0.01,1.62E-10,-1.6438E-10,-2.946E-11,3.2012E-07,-3.201E-07
-0.07,0.01,1.5570000000000002E-10,-1.5171E-10,-5.099E-11,3.2014E-07,-3.2004E-07
-0.065,0.01,1.7175E-10,-1.3412E-10,-7.7180000000000012E-11,3.201E-07,-3.2008E-07
-0.060000000000000005,0.01,1.9891000000000001E-10,-1.2479000000000002E-10,-1.0481000000000001E-10,3.2016E-07,-3.2008E-07
-0.055,0.01,2.0576000000000002E-10,-1.1134000000000001E-10,-1.3611E-10,3.201E-07,-3.2008E-07
-0.05,0.01,2.2880000000000003E-10,-9.665000000000001E-11,-1.7455E-10,3.2016E-07,-3.2019999999999997E-07
-0.045000000000000005,0.01,2.7842E-10,-8.643E-11,-2.1639000000000002E-10,3.2016E-07,-3.2012E-07
-0.04,0.01,3.1500000000000005E-10,-7.328E-11,-2.6371E-10,3.2016E-07,-3.201E-07
-0.035,0.01,3.4553000000000005E-10,-6.62E-11,-3.1897000000000004E-10,3.2016E-07,-3.2014E-07
-0.030000000000000002,0.01,4.0831E-10,-5.7780000000000006E-11,-3.8657000000000004E-10,3.2014E-07,-3.2014E-07
-0.025,0.01,4.8197E-10,-4.7580000000000005E-11,-4.5789000000000006E-10,3.2012E-07,-3.201E-07
-0.02,0.01,5.4919E-10,-3.7930000000000005E-11,-5.4974E-10,3.2012E-07,-3.2004E-07
-0.015000000000000001,0.01,6.4344E-10,-3.3120000000000004E-11,-6.5341E-10,3.2012E-07,-3.2008E-07
-0.01,0.01,7.8026000000000005E-10,-2.4700000000000003E-11,-7.7834E-10,3.2004E-07,-3.2E-07
-0.005,0.01,9.062E-10,-1.21E-11,-9.184900000000001E-10,3.2016E-07,-3.2004E-07
0,0.01,1.0637700000000001E-09,-9.54E-12,-1.0906000000000001E-09,3.201E-07,-3.2005999999999997E-07
0.005,0.01,1.2604E-09,-2.8100000000000003E-12,-1.2908E-09,3.2016E-07,-3.201E-07
0.01,0.01,1.4861E-09,4.84E-12,-1.5271E-09,3.201E-07,-3.2008E-07
0.015000000000000001,0.01,1.7667E-09,1.138E-11,-1.8004E-09,3.2016E-07,-3.2008E-07
0.02,0.01,2.089E-09,1.9400000000000002E-11,-2.1306E-09,3.2012E-07,-3.2008E-07
0.025,0.01,2.4654E-09,1.7910000000000003E-11,-2.5178E-09,3.201E-07,-3.201E-07
0.030000000000000002,0.01,2.9212E-09,2.715E-11,-2.9745E-09,3.2012E-07,-3.2012E-07
0.035,0.01,3.4596E-09,3.0720000000000005E-11,-3.5154E-09,3.2016E-07,-3.201E-07
0.04,0.01,4.0914E-09,4.0190000000000005E-11,-4.1592E-09,3.2016E-07,-3.2004E-07
0.045000000000000005,0.01,4.8285E-09,4.0440000000000005E-11,-4.9037E-09,3.201E-07,-3.2004E-07
0.05,0.01,5.738E-09,5.0410000000000004E-11,-5.8045E-09,3.2014E-07,-3.2002E-07
0.055,0.01,6.787E-09,5.6730000000000007E-11,-6.8538E-09,3.2012E-07,-3.2002E-07
0.060000000000000005,0.01,8.0129E-09,6.035E-11,-8.0906E-09,3.2012E-07,-3.2008E-07
0.065,0.01,9.4664E-09,6.5470000000000008E-11,-9.5697E-09,3.2012E-07,-3.2005999999999997E-07
0.07,0.01,1.12295E-08,7.287E-11,-1.13115E-08,3.2005999999999997E-07,-3.201E-07
0.075,0.01,1.3384999999999999E-08,8.078E-11,-1.3455599999999998E-08,3.2024E-07,-3.2012E-07
0.08,0.01,1.5806399999999998E-08,8.065E-11,-1.58784E-08,3.2016E-07,-3.2008E-07
0.085,0.01,1.8714599999999997E-08,8.6970000000000011E-11,-1.88246E-08,3.2018E-07,-3.201E-07
0.090000000000000011,0.01,2.2145599999999997E-08,9.7910000000000014E-11,-2.2243399999999998E-08,3.2016E-07,-3.2004E-07
0.095,0.01,2.6227799999999997E-08,1.0233000000000001E-10,-2.6307199999999996E-08,3.2008E-07,-3.201E-07
0.1,0.01,3.0982199999999997E-08,1.1156000000000001E-10,-3.1082999999999995E-08,3.2012E-07,-3.2005999999999997E-07
0.10500000000000001,0.01,3.6726999999999995E-08,1.1083000000000001E-10,-3.6755999999999995E-08,3.2016E-07,-3.2008E-07
0.11,0.01,4.32764E-08,1.2706E-10,-4.3485599999999995E-08,3.201E-07,-3.2004E-07
0.115,0.01,5.1296399999999993E-08,1.2917E-10,-5.1408599999999992E-08,3.2018E-07,-3.201E-07
0.12000000000000001,0.01,6.0773E-08,1.4134E-10,-6.084579999999999E-08,3.2014E-07,-3.2012E-07
0.125,0.01,7.1860399999999991E-08,1.4535000000000002E-10,-7.1928399999999989E-08,3.2012E-07,-3.2004E-07
0.13,0.01,8.48566E-08,1.6072000000000002E-10,-8.50872E-08,3.201E-07,-3.2014E-07
0.135,0.01,1.0064819999999999E-07,1.6681000000000002E-10,-1.0067539999999999E-07,3.2022E-07,-3.2016E-07
0.14,0.01,1.187E-07,1.7517E-10,-1.1884E-07,3.2016E-07,-3.2016E-07
0.14500000000000002,0.01,1.4048E-07,1.8529000000000001E-10,-1.4086E-07,3.2018E-07,-3.2018E-07
0.15,0.01,1.6616E-07,1.9824E-10,-1.662E-07,3.2024E-07,-3.2018E-07
0.155,0.01,1.9596E-07,2.0577E-10,-1.9596E-07,3.2018E-07,-3.201E-07
0.16,0.01,2.3269999999999999E-07,2.1925000000000002E-10,-2.3266E-07,3.201E-07,-3.201E-07
0.165,0.01,2.7466E-07,2.3219000000000003E-10,-2.749E-07,3.2016E-07,-3.201E-07
0.17,0.01,3.2502E-07,2.4583E-10,-3.2448E-07,3.2024E-07,-3.2008E-07
0.17500000000000002,0.01,3.8338E-07,2.5988000000000004E-10,-3.8415999999999997E-07,3.2012E-07,-3.2008E-07
0.18000000000000002,0.01,4.5356E-07,2.7554E-10,-4.5498E-07,3.2008E-07,-3.2004E-07
0.185,0.01,5.364E-07,2.8424000000000004E-10,-5.371E-07,3.201E-07,-3.2002E-07
0.19,0.01,6.339E-07,3.0395E-10,-6.336E-07,3.2008E-07,-3.201E-07
0.195,0.01,7.4842E-07,3.2367000000000003E-10,-7.4848E-07,3.2012E-07,-3.2012E-07
0.2,0.01,8.8332E-07,3.3841E-10,-8.8368E-07,3.201E-07,-3.2E-07
0.20500000000000002,0.01,1.04344E-06,3.6233000000000003E-10,-1.04256E-06,3.2018E-07,-3.2014E-07
0.21000000000000002,0.01,1.2366000000000002E-06,3.7949000000000005E-10,-1.2297E-06,3.2022E-07,-3.2008E-07
0.215,0.01,1.4509000000000002E-06,4.0411E-10,-1.4522E-06,3.2022E-07,-3.2016E-07
0.22,0.01,1.7114000000000003E-06,4.2220000000000005E-10,-1.7123000000000001E-06,3.2019999999999997E-07,-3.2016E-07
0.225,0.01,2.0142E-06,4.5265000000000003E-10,-2.015E-06,3.2019999999999997E-07,-3.2014E-07
0.23,0.01,2.3808E-06,4.7292000000000006E-10,-2.3778000000000003E-06,3.2018E-07,-3.2012E-07
0.23500000000000001,0.01,2.7917000000000003E-06,5.0316E-10,-2.7962000000000004E-06,3.2018E-07,-3.2018E-07
0.24000000000000002,0.01,3.2952000000000002E-06,5.3499E-10,-3.2826E-06,3.2022E-07,-3.2008E-07
0.24500000000000002,0.01,3.8667000000000006E-06,5.7002000000000006E-10,-3.8599E-06,3.2016E-07,-3.2005999999999997E-07
0.25,0.01,4.5314E-06,5.9769E-10,-4.5225E-06,3.2016E-07,-3.2012E-07
0.255,0.01,5.3166000000000009E-06,6.416E-10,-5.3150000000000008E-06,3.2016E-07,-3.2018E-07
0.26,0.01,6.2255000000000008E-06,6.7479E-10,-6.2237E-06,3.2012E-07,-3.2005999999999997E-07
0.265,0.01,7.2977000000000004E-06,7.1841000000000011E-10,-7.2916000000000006E-06,3.2018E-07,-3.201E-07
0.27,0.01,8.5107000000000014E-06,7.668500000000001E-10,-8.5207000000000013E-06,3.2016E-07,-3.2005999999999997E-07
0.275,0.01,9.9787000000000015E-06,8.1062E-10,-9.971500000000001E-06,3.2022E-07,-3.2002E-07
0.28,0.01,1.1618000000000001E-05,8.6202000000000009E-10,-1.1606E-05,3.2012E-07,-3.2008E-07
0.28500000000000003,0.01,1.3546E-05,9.153E-10,-1.3502E-05,3.2012E-07,-3.2008E-07
0.29000000000000004,0.01,1.5724E-05,9.688E-10,-1.5718E-05,3.2016E-07,-3.2008E-07
0.29500000000000004,0.01,1.8278E-05,1.0261400000000001E-09,-1.8272E-05,3.2018E-07,-3.2016E-07
0.3,0.01,2.1152E-05,1.0898300000000002E-09,-2.114E-05,3.2018E-07,-3.2014E-07
0.305,0.01,2.4532E-05,1.1535E-09,-2.4494E-05,3.2016E-07,-3.201E-07
0.31,0.01,2.8262E-05,1.2224E-09,-2.8248E-05,3.2026E-07,-3.2016E-07
0.315,0.01,3.2608000000000004E-05,1.2993E-09,-3.2592E-05,3.2014E-07,-3.2004E-07
0.32,0.01,3.7424E-05,1.3743E-09,-3.7448000000000005E-05,3.2019999999999997E-07,-3.2014E-07
0.325,0.01,4.2966E-05,1.4524999999999999E-09,-4.2996E-05,3.2012E-07,-3.201E-07
0.33,0.01,4.9224E-05,1.5362E-09,-4.9092000000000004E-05,3.201E-07,-3.2008E-07
0.335,0.01,5.6114000000000005E-05,1.6295E-09,-5.617E-05,3.201E-07,-3.201E-07
0.34,0.01,6.3792E-05,1.7196E-09,-6.3812E-05,3.201E-07,-3.2008E-07
0.34500000000000003,0.01,7.2558E-05,1.8252E-09,-7.2468E-05,3.2014E-07,-3.2014E-07
0.35000000000000003,0.01,8.1874000000000009E-05,1.9292E-09,-8.1976E-05,3.201E-07,-3.2012E-07
0.35500000000000004,0.01,9.2506E-05,2.0418E-09,-9.249E-05,3.2012E-07,-3.201E-07
0.36000000000000004,0.01,0.000103874,2.1583E-09,-0.00010379600000000001,3.2012E-07,-3.2008E-07
0.365,0.01,0.00011688,2.2917E-09,-0.00011674000000000001,3.2016E-07,-3.2014E-07
0.37,0.01,0.0001307,2.4109E-09,-0.00013032,3.2024E-07,-3.2016E-07
0.375,0.01,0.0001454,2.5471E-09,-0.00014532,3.2022E-07,-3.2014E-07
0.38,0.01,0.00016156000000000002,2.691E-09,-0.00016082000000000002,3.2018E-07,-3.2014E-07
0.385,0.01,0.00017862000000000002,2.8384E-09,-0.00017828,3.2016E-07,-3.2008E-07
0.39,0.01,0.00019682,2.9974E-09,-0.00019684000000000002,3.2014E-07,-3.2008E-07
0.395,0.01,0.00021636000000000002,3.1653E-09,-0.00021636000000000002,3.2018E-07,-3.2016E-07
0.4,0.01,0.00023654,3.3376E-09,-0.00023636000000000002,3.2018E-07,-3.201E-07
0.405,0.01,0.00025848,3.5173E-09,-0.0002583,3.2016E-07,-3.201E-07
0.41000000000000003,0.01,0.00028106,3.709E-09,-0.0002807,3.2018E-07,-3.2016E-07
0.41500000000000004,0.01,0.00030480000000000004,3.9116E-09,-0.00030472,3.201E-07,-3.2012E-07
0.42000000000000004,0.01,0.00032892,4.1173E-09,-0.00032916,3.2016E-07,-3.2004E-07
0.42500000000000004,0.01,0.0003552,4.3327E-09,-0.00035484000000000004,3.2016E-07,-3.2014E-07
0.43,0.01,0.00038072000000000003,4.561E-09,-0.00038026000000000005,3.2016E-07,-3.201E-07
0.435,0.01,0.00040828,4.801E-09,-0.00040792000000000004,3.2028E-07,-3.2014E-07
0.44,0.01,0.00043470000000000005,5.0603E-09,-0.00043514000000000004,3.2022E-07,-3.2008E-07
0.445,0.01,0.00046336,5.3159E-09,-0.00046362000000000004,3.2012E-07,-3.2005999999999997E-07
0.45,0.01,0.000492,5.5924E-09,-0.00049194000000000006,3.2012E-07,-3.2004E-07
0.455,0.01,0.00052084000000000006,5.8763E-09,-0.00052138,3.2018E-07,-3.201E-07
0.46,0.01,0.00055106,6.1721E-09,-0.00054982,3.2014E-07,-3.2012E-07
0.465,0.01,0.00057946000000000007,6.4792E-09,-0.0005793,3.2012E-07,-3.2005999999999997E-07
0.47000000000000003,0.01,0.00060908,6.8026E-09,-0.00060758,3.2012E-07,-3.2008E-07
0.47500000000000003,0.01,0.00063998000000000006,7.1526E-09,-0.00063864,3.2016E-07,-3.2004E-07
0.48000000000000004,0.01,0.00066914,7.5031E-09,-0.00066772,3.2014E-07,-3.2004E-07
0.48500000000000004,0.01,0.00069842,7.8531E-09,-0.00069872,3.2022E-07,-3.2005999999999997E-07
0.49000000000000005,0.01,0.0007293,8.233E-09,-0.00073008,3.2005999999999997E-07,-3.2004E-07
0.49500000000000005,0.01,0.00075718000000000009,8.6398E-09,-0.00075838,3.2022E-07,-3.2014E-07
0.5,0.01,0.00078824000000000006,9.0422E-09,-0.0007875,3.2018E-07,-3.2008E-07
0.505,0.01,0.00081666000000000009,9.4801E-09,-0.00081648000000000007,3.2016E-07,-3.2012E-07
0.51,0.01,0.00084526,9.9141E-09,-0.00084618000000000009,3.2012E-07,-3.2002E-07
0.515,0.01,0.0008738000000000001,1.03908E-08,-0.00087456,3.2012E-07,-3.2002E-07
0.52,0.01,0.00090082000000000009,1.08774E-08,-0.000902,3.2014E-07,-3.201E-07
0.525,0.01,0.00093034000000000009,1.13713E-08,-0.00093062000000000006,3.2012E-07,-3.2012E-07
0.53,0.01,0.0009581,1.1924399999999998E-08,-0.00095752,3.2022E-07,-3.2016E-07
0.535,0.01,0.00098388000000000013,1.2460999999999998E-08,-0.00098318000000000016,3.2016E-07,-3.2016E-07
0.54,0.01,0.00101034,1.3027599999999999E-08,-0.00101008,3.2016E-07,-3.2016E-07
0.545,0.01,0.00103698,1.3632999999999999E-08,-0.0010368200000000002,3.2018E-07,-3.201E-07
0.55,0.01,0.00106276,1.4232599999999999E-08,-0.0010618000000000001,3.2016E-07,-3.2016E-07
0.555,0.01,0.0010874600000000002,1.4866999999999998E-08,-0.00108668,3.2024E-07,-3.2016E-07
0.56,0.01,0.00111114,1.5555199999999997E-08,-0.0011119600000000002,3.2012E-07,-3.2016E-07
0.56500000000000006,0.01,0.0011365000000000001,1.6225799999999998E-08,-0.0011362800000000002,3.2018E-07,-3.2016E-07
0.57000000000000006,0.01,0.0011500800000000002,1.6936199999999998E-08,-0.001158,3.2024E-07,-3.2014E-07
0.57500000000000007,0.01,0.0011836,1.7693399999999997E-08,-0.0011818,3.2018E-07,-3.201E-07
0.58000000000000007,0.01,0.0012064,1.84602E-08,-0.0012044,3.2022E-07,-3.2014E-07
0.58500000000000008,0.01,0.0012262,1.9280799999999998E-08,-0.0012278,3.2016E-07,-3.2014E-07
0.59000000000000008,0.01,0.0012488,2.0127599999999998E-08,-0.0012472,3.2019999999999997E-07,-3.2014E-07
0.595,0.01,0.0012698,2.0988E-08,-0.0012708,3.2016E-07,-3.2016E-07
0.6,0.01,0.0012912,2.19018E-08,-0.0012906,3.2018E-07,-3.201E-07
0.605,0.01,0.0013114000000000001,2.2858199999999996E-08,-0.0013104,3.2016E-07,-3.2008E-07
0.61,0.01,0.0013312,2.3868999999999997E-08,-0.0013314,3.2018E-07,-3.201E-07
0.615,0.01,0.0013496,2.4870599999999996E-08,-0.0013492,3.2014E-07,-3.2012E-07
0.62,0.01,0.0013692,2.59436E-08,-0.0013686,3.2014E-07,-3.2008E-07
0.625,0.01,0.0013856,2.7070999999999998E-08,-0.0013876000000000001,3.2016E-07,-3.2008E-07
0.63,0.01,0.0014034,2.82374E-08,-0.0014060000000000001,3.201E-07,-3.2004E-07
0.635,0.01,0.0014234,2.9455399999999997E-08,-0.0014234,3.201E-07,-3.2008E-07
0.64,0.01,0.0014396,3.0735E-08,-0.0014412000000000001,3.201E-07,-3.2005999999999997E-07
0.645,0.01,0.0014552,3.20462E-08,-0.0014566,3.201E-07,-3.2008E-07
0.65,0.01,0.0014730000000000001,3.3425199999999994E-08,-0.0014742,3.201E-07,-3.2008E-07
0.655,0.01,0.001488,3.4876999999999995E-08,-0.0014872,3.201E-07,-3.2004E-07
0.66,0.01,0.0015042,3.6398E-08,-0.0015018,3.2005999999999997E-07,-3.2008E-07
0.665,0.01,0.0015224,3.7946999999999996E-08,-0.0015182,3.2005999999999997E-07,-3.2005999999999997E-07
0.67,0.01,0.0015362,3.95786E-08,-0.0015356,3.201E-07,-3.2004E-07
0.675,0.01,0.0015448,4.13084E-08,-0.0015484000000000001,3.2014E-07,-3.2004E-07
0.68,0.01,0.0015646,4.3103999999999993E-08,-0.0015628,3.201E-07,-3.2008E-07
0.685,0.01,0.001578,4.4960999999999995E-08,-0.0015756000000000001,3.2005999999999997E-07,-3.2004E-07
0.69000000000000006,0.01,0.0015890000000000001,4.6912199999999994E-08,-0.00159,3.201E-07,-3.2008E-07
0.69500000000000006,0.01,0.0016062000000000001,4.89282E-08,-0.001603,3.201E-07,-3.2005999999999997E-07
0.70000000000000007,0.01,0.0016176,5.1087799999999996E-08,-0.0016142,3.2014E-07,-3.2005999999999997E-07
0.70500000000000007,0.01,0.0016288000000000001,5.3258399999999995E-08,-0.0016248,3.201E-07,-3.2008E-07
0.71000000000000008,0.01,0.0016398,5.5634599999999993E-08,-0.0016414,3.2014E-07,-3.201E-07
0.71500000000000008,0.01,0.0016528,5.8044999999999995E-08,-0.0016524,3.2018E-07,-3.2014E-07
0.72000000000000008,0.01,0.0016666,6.06332E-08,-0.0016652,3.2012E-07,-3.2004E-07
0.72500000000000009,0.01,0.0016764,6.3230999999999992E-08,-0.0016740000000000001,3.2018E-07,-3.201E-07
0.73,0.01,0.0016874000000000001,6.60284E-08,-0.001686,3.2016E-07,-3.2008E-07
0.735,0.01,0.0016976,6.8999E-08,-0.0016978,3.2022E-07,-3.201E-07
0.74,0.01,0.0017058,7.21266E-08,-0.0017096000000000001,3.2018E-07,-3.2016E-07
0.745,0.01,0.0017180000000000001,7.5311399999999987E-08,-0.0017180000000000001,3.2026E-07,-3.2014E-07
0.75,0.01,0.001727,7.8690999999999986E-08,-0.0017310000000000001,3.2018E-07,-3.2008E-07
0.755,0.01,0.0017386,8.22034E-08,-0.0017378,3.2019999999999997E-07,-3.201E-07
0.76,0.01,0.0017498000000000001,8.5926999999999986E-08,-0.0017476,3.2016E-07,-3.2012E-07
0.765,0.01,0.0017552,8.9809199999999991E-08,-0.0017582000000000001,3.2024E-07,-3.2019999999999997E-07
0.77,0.01,0.001766,9.389759999999999E-08,-0.0017644,3.2019999999999997E-07,-3.2016E-07
0.775,0.01,0.0017754000000000001,9.80424E-08,-0.0017726,3.2022E-07,-3.2018E-07
0.78,0.01,0.0017826,1.0254419999999999E-07,-0.0017856,3.2016E-07,-3.2016E-07
0.785,0.01,0.0017968,1.072162E-07,-0.0017944,3.2018E-07,-3.201E-07
0.79,0.01,0.0018012,1.122026E-07,-0.0017980000000000001,3.2022E-07,-3.2014E-07
0.795,0.01,0.0018086,1.1734E-07,-0.0018096,3.2018E-07,-3.2012E-07
0.8,0.01,0.0018164000000000001,1.2282E-07,-0.0018172,3.2019999999999997E-07,-3.2014E-07
0.805,0.01,0.001826,1.2848E-07,-0.0018248000000000001,3.2022E-07,-3.2016E-07
