Repository: DecaMeron23/Caratterizzazione-Mosfet

# Studio della tolleranza alle radiazioni ionizzanti di MOSFET in tecnologia 28nm

## Tesi triennale d'Ingegneria Informatica

### Autori:

* Nicola Cattaneo
* Emilio Meroni

### Divisione Cartelle
* **Tesi** Cartella contenente il materiale per la produzione della tesi
* **Script Statiche** Cartella contentente tutti gli script per le analisi delle misure statiche.
* **Script Rumore** Cartella contentente tutti gli script per le analisi delle misure di rumore.
* **Misure Statiche** Cartella contenente le misure statiche
* **Misure Statiche** Cartella contenente le misure di rumore
* **Altri Script** Script di riferimento

File: Misure statiche/N5/Chip5NMOS_FASE1/N5-600-180/id-vgs.csv (part 1 of 4)
I/V Sweep,id_vgs
RecordTime,03/11/2025 11:41:55
Device ID,
Count,1
Flag,
Remarks,
vg,vd,id,ig,is,iavdd,ignd
-0.3,0,9.3249000000000016E-10,-3.429E-09,9.0826E-10,3.2056E-07,-3.1893999999999997E-07
-0.29500000000000004,0,9.0608E-10,-3.203E-09,8.6991E-10,3.2056E-07,-3.1898E-07
-0.29000000000000004,0,8.7476000000000009E-10,-2.9974E-09,8.3797000000000005E-10,3.2114E-07,-3.198E-07
-0.28500000000000003,0,8.1830000000000006E-10,-2.7932E-09,8.0426000000000007E-10,3.2044E-07,-3.192E-07
-0.28,0,7.9734000000000006E-10,-2.6208E-09,7.7007E-10,3.2044E-07,-3.1932E-07
-0.275,0,7.699000000000001E-10,-2.4465E-09,7.3919E-10,3.2098E-07,-3.1948E-07
-0.27,0,7.2678E-10,-2.2977E-09,7.0998000000000006E-10,3.2096E-07,-3.2022E-07
-0.265,0,6.930500000000001E-10,-2.1503E-09,6.7939000000000007E-10,3.205E-07,-3.1962E-07
-0.26,0,6.7727000000000008E-10,-2.0198E-09,6.5133000000000007E-10,3.2094E-07,-3.1976E-07
-0.255,0,6.4198000000000009E-10,-1.8887E-09,6.250700000000001E-10,3.2054E-07,-3.1986E-07
-0.25,0,5.9708000000000007E-10,-1.7824E-09,5.982400000000001E-10,3.2046E-07,-3.2002E-07
-0.24500000000000002,0,5.7705000000000009E-10,-1.6683E-09,5.6998E-10,3.2054E-07,-3.1996E-07
-0.24000000000000002,0,5.6085000000000008E-10,-1.5694E-09,5.4861E-10,3.2047999999999997E-07,-3.2005999999999997E-07
-0.23500000000000001,0,5.2496E-10,-1.4704E-09,5.2342E-10,3.205E-07,-3.201E-07
-0.23,0,4.9722000000000007E-10,-1.3879E-09,5.0039000000000007E-10,3.2046E-07,-3.2004E-07
-0.225,0,4.8005E-10,-1.2977E-09,4.744E-10,3.2038E-07,-3.2014E-07
-0.22,0,4.5038000000000005E-10,-1.2188E-09,4.5359000000000003E-10,3.2047999999999997E-07,-3.2002E-07
-0.215,0,4.1359E-10,-1.1503E-09,4.3104000000000004E-10,3.2042E-07,-3.201E-07
-0.21000000000000002,0,3.9954000000000005E-10,-1.0776E-09,4.0800000000000004E-10,3.2028E-07,-3.1996E-07
-0.20500000000000002,0,3.9620000000000004E-10,-1.0172E-09,3.8726E-10,3.203E-07,-3.1998E-07
-0.2,0,3.6699000000000004E-10,-9.4933E-10,3.6729000000000003E-10,3.2028E-07,-3.1996E-07
-0.195,0,3.353E-10,-9.0052000000000011E-10,3.4906000000000003E-10,3.2024E-07,-3.2E-07
-0.19,0,3.3328E-10,-8.3623E-10,3.2976E-10,3.203E-07,-3.2008E-07
-0.185,0,3.0275E-10,-7.913E-10,3.1512000000000005E-10,3.203E-07,-3.2008E-07
-0.18000000000000002,0,2.7436E-10,-7.3799000000000005E-10,2.9501E-10,3.203E-07,-3.201E-07
-0.17500000000000002,0,2.6619000000000004E-10,-6.9225000000000007E-10,2.7726000000000003E-10,3.2024E-07,-3.2005999999999997E-07
-0.17,0,2.5268E-10,-6.4510000000000008E-10,2.6201E-10,3.2028E-07,-3.2008E-07
-0.165,0,2.2149000000000003E-10,-6.0992E-10,2.4766E-10,3.2028E-07,-3.2004E-07
-0.16,0,2.1099E-10,-5.6528E-10,2.3132E-10,3.2028E-07,-3.2008E-07
-0.155,0,2.0552E-10,-5.3384000000000009E-10,2.1897000000000002E-10,3.2026E-07,-3.2014E-07
-0.15,0,1.7702000000000003E-10,-4.9557000000000008E-10,2.0611000000000003E-10,3.2022E-07,-3.2008E-07
-0.14500000000000002,0,1.5975000000000002E-10,-4.6261E-10,1.9049E-10,3.2026E-07,-3.2019999999999997E-07
-0.14,0,1.6101000000000002E-10,-4.2736E-10,1.7718E-10,3.2018E-07,-3.2008E-07
-0.135,0,1.4887E-10,-4.0314E-10,1.6709000000000001E-10,3.2022E-07,-3.2016E-07
-0.13,0,1.189E-10,-3.7247E-10,1.5822000000000002E-10,3.2022E-07,-3.2019999999999997E-07
-0.125,0,1.1796E-10,-3.4762000000000004E-10,1.4572000000000002E-10,3.2026E-07,-3.201E-07
-0.12000000000000001,0,1.1153000000000001E-10,-3.2379000000000003E-10,1.3649E-10,3.2022E-07,-3.2008E-07
-0.115,0,8.9400000000000009E-11,-2.9605000000000003E-10,1.2804E-10,3.2024E-07,-3.2016E-07
-0.11,0,7.6330000000000009E-11,-2.7375E-10,1.165E-10,3.2024E-07,-3.2016E-07
-0.10500000000000001,0,8.187000000000001E-11,-2.5558E-10,1.0949000000000001E-10,3.2018E-07,-3.2016E-07
-0.1,0,6.3650000000000008E-11,-2.3200000000000003E-10,1.0264000000000001E-10,3.2022E-07,-3.2014E-07
-0.095,0,3.9680000000000005E-11,-2.1606000000000003E-10,9.5800000000000008E-11,3.2019999999999997E-07,-3.2014E-07
-0.090000000000000011,0,4.1380000000000003E-11,-1.9592E-10,8.5E-11,3.2018E-07,-3.201E-07
-0.085,0,4.1930000000000004E-11,-1.8013E-10,8.032E-11,3.2016E-07,-3.201E-07
-0.08,0,2.1710000000000002E-11,-1.6120000000000002E-10,7.367E-11,3.2022E-07,-3.2012E-07
-0.075,0,1.5940000000000002E-11,-1.5218E-10,6.939E-11,3.2022E-07,-3.2008E-07
-0.07,0,1.641E-11,-1.3492E-10,6.523E-11,3.2018E-07,-3.201E-07
-0.065,0,-2.5E-13,-1.2313000000000002E-10,6.226E-11,3.2024E-07,-3.2014E-07
-0.060000000000000005,0,-2.178E-11,-1.1114E-10,5.7340000000000006E-11,3.2026E-07,-3.2008E-07
-0.055,0,-1.058E-11,-9.4890000000000008E-11,5.3650000000000003E-11,3.2019999999999997E-07,-3.2014E-07
-0.05,0,-1.8490000000000002E-11,-8.66E-11,5.131E-11,3.2022E-07,-3.2016E-07
-0.045000000000000005,0,-3.613E-11,-7.535E-11,5.0570000000000006E-11,3.2024E-07,-3.201E-07
-0.04,0,-4.5870000000000005E-11,-6.433E-11,4.8680000000000007E-11,3.2018E-07,-3.2014E-07
-0.035,0,-4.3420000000000004E-11,-5.6100000000000005E-11,5.2390000000000006E-11,3.2016E-07,-3.201E-07
-0.030000000000000002,0,-7.1150000000000008E-11,-4.494E-11,5.317E-11,3.2022E-07,-3.2019999999999997E-07
-0.025,0,-8.244E-11,-3.77E-11,5.5560000000000006E-11,3.2024E-07,-3.2012E-07
-0.02,0,-7.8620000000000009E-11,-2.868E-11,5.906E-11,3.2022E-07,-3.2005999999999997E-07
-0.015000000000000001,0,-8.6720000000000012E-11,-2.254E-11,6.581E-11,3.2019999999999997E-07,-3.2008E-07
-0.01,0,-1.1599E-10,-1.5E-11,7.111E-11,3.2018E-07,-3.2014E-07
-0.005,0,-1.2286E-10,-1.0720000000000001E-11,7.9550000000000012E-11,3.2014E-07,-3.2004E-07
0,0,-1.3715E-10,-2E-13,9.1580000000000008E-11,3.2022E-07,-3.2014E-07
0.005,0,-1.7242E-10,3.4200000000000004E-12,1.0556000000000001E-10,3.2024E-07,-3.2014E-07
0.01,0,-1.9914000000000002E-10,9.15E-12,1.2255E-10,3.2022E-07,-3.2016E-07
0.015000000000000001,0,-2.0251E-10,2.0240000000000003E-11,1.421E-10,3.2022E-07,-3.2012E-07
0.02,0,-2.426E-10,2.265E-11,1.7346000000000001E-10,3.2026E-07,-3.2016E-07
0.025,0,-2.9165E-10,2.9410000000000005E-11,2.0415000000000001E-10,3.2018E-07,-3.201E-07
0.030000000000000002,0,-3.2919000000000003E-10,3.358E-11,2.4446E-10,3.2016E-07,-3.2008E-07
0.035,0,-3.7346E-10,3.9320000000000006E-11,2.8266000000000004E-10,3.2016E-07,-3.2014E-07
0.04,0,-4.5366E-10,4.265E-11,3.4752E-10,3.2014E-07,-3.2005999999999997E-07
0.045000000000000005,0,-5.1368E-10,5.026E-11,4.0504000000000003E-10,3.2012E-07,-3.2004E-07
0.05,0,-5.859700000000001E-10,5.2900000000000006E-11,4.8869E-10,3.2012E-07,-3.2008E-07
0.055,0,-6.994500000000001E-10,6.229E-11,5.8764E-10,3.2016E-07,-3.1998E-07
0.060000000000000005,0,-8.3123E-10,6.3980000000000008E-11,6.9105E-10,3.2012E-07,-3.2005999999999997E-07
0.065,0,-9.4412E-10,7.2720000000000008E-11,8.2115000000000011E-10,3.201E-07,-3.2005999999999997E-07
0.07,0,-1.10269E-09,7.6820000000000012E-11,9.7571000000000014E-10,3.201E-07,-3.2002E-07
0.075,0,-1.2953E-09,8.387E-11,1.1622E-09,3.2012E-07,-3.2004E-07
0.08,0,-1.5416E-09,9.1220000000000009E-11,1.4E-09,3.2005999999999997E-07,-3.2E-07
0.085,0,-1.8049E-09,9.4780000000000008E-11,1.6632E-09,3.2018E-07,-3.2004E-07
0.090000000000000011,0,-2.1037E-09,1.0368000000000001E-10,1.9568E-09,3.2018E-07,-3.2004E-07
0.095,0,-2.4706E-09,1.1046000000000001E-10,2.3098E-09,3.2014E-07,-3.201E-07
0.1,0,-2.9208E-09,1.1751000000000002E-10,2.7478E-09,3.2016E-07,-3.2008E-07
0.10500000000000001,0,-3.4499E-09,1.2383E-10,3.2694E-09,3.2016E-07,-3.2008E-07
0.11,0,-4.0264E-09,1.2825000000000002E-10,3.8285E-09,3.2019999999999997E-07,-3.2008E-07
0.115,0,-4.7611E-09,1.4276E-10,4.5468E-09,3.2016E-07,-3.2004E-07
0.12000000000000001,0,-5.5722E-09,1.4574E-10,5.3914E-09,3.2019999999999997E-07,-3.2014E-07
0.125,0,-6.5652E-09,1.561E-10,6.3698E-09,3.201E-07,-3.2004E-07
0.13,0,-7.6755E-09,1.6589E-10,7.4885E-09,3.2012E-07,-3.2004E-07
0.135,0,-9.0038E-09,1.8100000000000002E-10,8.8231E-09,3.2018E-07,-3.2008E-07
0.14,0,-1.06068E-08,1.8524000000000002E-10,1.04322E-08,3.2016E-07,-3.2012E-07
0.14500000000000002,0,-1.22754E-08,1.9977000000000003E-10,1.2061599999999999E-08,3.2016E-07,-3.2004E-07
0.15,0,-1.4794399999999999E-08,2.0988000000000003E-10,1.4519599999999999E-08,3.2012E-07,-3.2002E-07
0.155,0,-1.72046E-08,2.1906000000000002E-10,1.7162E-08,3.201E-07,-3.2005999999999997E-07
0.16,0,-2.0488599999999997E-08,2.3207E-10,2.03586E-08,3.201E-07,-3.2002E-07
0.165,0,-2.4241199999999996E-08,2.4989E-10,2.3886999999999997E-08,3.2012E-07,-3.2004E-07
0.17,0,-2.8472199999999996E-08,2.6057E-10,2.8356999999999997E-08,3.2016E-07,-3.2002E-07
0.17500000000000002,0,-3.35008E-08,2.7468000000000003E-10,3.3528599999999994E-08,3.2005999999999997E-07,-3.2008E-07
0.18000000000000002,0,-4.0264599999999995E-08,2.8605E-10,3.9990599999999995E-08,3.201E-07,-3.2014E-07
0.185,0,-4.6960199999999996E-08,3.0423000000000004E-10,4.6563399999999993E-08,3.2016E-07,-3.1998E-07
0.19,0,-5.5432799999999993E-08,3.2462E-10,5.4717999999999994E-08,3.2012E-07,-3.201E-07
0.195,0,-6.5781599999999991E-08,3.3752000000000004E-10,6.52706E-08,3.2016E-07,-3.2012E-07
0.2,0,-7.69882E-08,3.5938E-10,7.68986E-08,3.2016E-07,-3.2012E-07
0.20500000000000002,0,-9.1683199999999985E-08,3.7879000000000004E-10,9.0629999999999985E-08,3.2018E-07,-3.201E-07
0.21000000000000002,0,-1.0779519999999999E-07,4.0407000000000003E-10,1.067188E-07,3.2012E-07,-3.2008E-07
0.215,0,-1.1724359999999999E-07,4.2622000000000005E-10,1.2029999999999999E-07,3.2018E-07,-3.2008E-07
0.22,0,-1.5044E-07,4.5203000000000004E-10,1.5092E-07,3.2014E-07,-3.2002E-07
0.225,0,-1.7702E-07,4.7593E-10,1.7882E-07,3.2012E-07,-3.2005999999999997E-07
0.23,0,-2.0986E-07,5.0827E-10,2.0782E-07,3.2016E-07,-3.2005999999999997E-07
0.23500000000000001,0,-2.445E-07,5.3362000000000007E-10,2.4528E-07,3.201E-07,-3.2005999999999997E-07
0.24000000000000002,0,-2.9494E-07,5.6973000000000006E-10,2.9171999999999997E-07,3.2016E-07,-3.1998E-07
0.24500000000000002,0,-3.424E-07,6.0527E-10,3.4204E-07,3.2012E-07,-3.2005999999999997E-07
0.25,0,-4.0412E-07,6.4144E-10,4.0012E-07,3.2012E-07,-3.2002E-07
0.255,0,-4.7278E-07,6.79E-10,4.7396E-07,3.2005999999999997E-07,-3.2002E-07
0.26,0,-5.5464E-07,7.1707000000000009E-10,5.543E-07,3.201E-07,-3.2004E-07
0.265,0,-6.4768E-07,7.6564000000000006E-10,6.4922E-07,3.2005999999999997E-07,-3.1998E-07
0.27,0,-7.5734E-07,8.0924000000000009E-10,7.5648E-07,3.201E-07,-3.2002E-07
0.275,0,-8.7784E-07,8.5776E-10,8.8198E-07,3.201E-07,-3.2E-07
0.28,0,-1.0157E-06,9.1115000000000011E-10,1.02186E-06,3.201E-07,-3.2002E-07
0.28500000000000003,0,-1.15116E-06,9.6426000000000014E-10,1.15006E-06,3.2012E-07,-3.2005999999999997E-07
0.29000000000000004,0,-1.4059000000000002E-06,1.0227700000000002E-09,1.4603000000000002E-06,3.201E-07,-3.2004E-07
0.29500000000000004,0,-1.6592000000000001E-06,1.08254E-09,1.6578000000000003E-06,3.2004E-07,-3.1998E-07
0.3,0,-1.9308000000000002E-06,1.1488E-09,1.8986000000000001E-06,3.2005999999999997E-07,-3.1991999999999997E-07
0.305,0,-2.2231000000000004E-06,1.2217E-09,2.2201E-06,3.2008E-07,-3.1996E-07
0.31,0,-2.5148E-06,1.2853E-09,2.5427000000000002E-06,3.2012E-07,-3.2002E-07
0.315,0,-2.9665000000000003E-06,1.3691E-09,2.9216E-06,3.2012E-07,-3.1998E-07
0.32,0,-3.4275000000000002E-06,1.4455E-09,3.3866000000000003E-06,3.201E-07,-3.1996E-07
0.325,0,-3.8236E-06,1.5347E-09,3.8507E-06,3.2005999999999997E-07,-3.2002E-07
0.33,0,-4.393E-06,1.6265E-09,4.4466000000000008E-06,3.2005999999999997E-07,-3.2002E-07
0.335,0,-4.9948000000000009E-06,1.723E-09,4.9527000000000009E-06,3.2005999999999997E-07,-3.1996E-07
0.34,0,-5.7394000000000005E-06,1.816E-09,5.6780000000000005E-06,3.201E-07,-3.2002E-07
0.34500000000000003,0,-6.465100000000001E-06,1.9388E-09,6.5204E-06,3.201E-07,-3.199E-07
0.35000000000000003,0,-7.3088000000000011E-06,2.0389E-09,7.267800000000001E-06,3.2005999999999997E-07,-3.2004E-07
0.35500000000000004,0,-8.1444000000000012E-06,2.1511E-09,8.2296000000000016E-06,3.201E-07,-3.1998E-07
0.36000000000000004,0,-9.1623E-06,2.2823E-09,9.0416000000000017E-06,3.2012E-07,-3.2004E-07
0.365,0,-1.0357200000000001E-05,2.407E-09,1.0308300000000001E-05,3.201E-07,-3.2004E-07
0.37,0,-1.13465E-05,2.5452E-09,1.1282900000000002E-05,3.2004E-07,-3.2002E-07
0.375,0,-1.1717500000000001E-05,2.6959E-09,1.2630000000000001E-05,3.201E-07,-3.2014E-07
0.38,0,-1.358E-05,2.8452E-09,1.3966E-05,3.2016E-07,-3.2008E-07
0.385,0,-1.5078E-05,3.007E-09,1.5392E-05,3.2012E-07,-3.2005999999999997E-07
0.39,0,-1.688E-05,3.171E-09,1.6888E-05,3.2005999999999997E-07,-3.2002E-07
0.395,0,-1.8326E-05,3.3454E-09,1.8486000000000002E-05,3.201E-07,-3.201E-07
0.4,0,-2.0088E-05,3.5211E-09,2.0224E-05,3.2012E-07,-3.1996E-07
0.405,0,-2.1914E-05,3.7152E-09,2.185E-05,3.2005999999999997E-07,-3.2004E-07
0.41000000000000003,0,-2.3934E-05,3.9146E-09,2.3902000000000003E-05,3.2018E-07,-3.2016E-07
0.41500000000000004,0,-2.5888E-05,4.1297E-09,2.57E-05,3.2005999999999997E-07,-3.201E-07
0.42000000000000004,0,-2.7636E-05,4.3458E-09,2.7548E-05,3.2012E-07,-3.2004E-07
0.42500000000000004,0,-2.9832E-05,4.5811E-09,3.0064000000000002E-05,3.2016E-07,-3.2004E-07
0.43,0,-3.2016E-05,4.8163E-09,3.1856E-05,3.2016E-07,-3.201E-07
0.435,0,-3.4186E-05,5.074E-09,3.4182E-05,3.2012E-07,-3.2004E-07
0.44,0,-3.5876E-05,5.3368E-09,3.6078E-05,3.2008E-07,-3.2E-07
0.445,0,-3.826E-05,5.613E-09,3.8156E-05,3.2012E-07,-3.2002E-07
0.45,0,-4.0528E-05,5.8935999999999996E-09,4.0652E-05,3.2005999999999997E-07,-3.2004E-07
0.455,0,-4.2596000000000003E-05,6.2029E-09,4.249E-05,3.201E-07,-3.2008E-07
0.46,0,-4.5146000000000004E-05,6.5114E-09,4.5068E-05,3.2005999999999997E-07,-3.2002E-07
0.465,0,-4.7428E-05,6.8359E-09,4.74E-05,3.2E-07,-3.2E-07
0.47000000000000003,0,-4.949E-05,7.1729E-09,4.9176000000000005E-05,3.2008E-07,-3.2004E-07
0.47500000000000003,0,-5.2016000000000005E-05,7.5316E-09,5.1942000000000005E-05,3.2004E-07,-3.2002E-07
0.48000000000000004,0,-5.4124E-05,7.8989E-09,5.4104E-05,3.2012E-07,-3.2E-07
0.48500000000000004,0,-5.6974E-05,8.2884E-09,5.6926000000000004E-05,3.2004E-07,-3.1996E-07
0.49000000000000005,0,-5.8744000000000005E-05,8.6863E-09,5.8882E-05,3.2005999999999997E-07,-3.2002E-07
0.49500000000000005,0,-6.0754E-05,9.1266E-09,6.071E-05,3.2005999999999997E-07,-3.2E-07
0.5,0,-6.3288000000000008E-05,9.5326E-09,6.3312E-05,3.201E-07,-3.2E-07
0.505,0,-6.5378E-05,9.99E-09,6.5208E-05,3.2002E-07,-3.2004E-07
0.51,0,-6.752E-05,1.04488E-08,6.7892E-05,3.2005999999999997E-07,-3.1998E-07
0.515,0,-7.0234E-05,1.09361E-08,7.0098E-05,3.201E-07,-3.2002E-07
0.52,0,-7.249E-05,1.14429E-08,7.2368000000000009E-05,3.2002E-07,-3.2002E-07
0.525,0,-7.3442E-05,1.20036E-08,7.446E-05,3.2002E-07,-3.1994E-07
0.53,0,-7.512E-05,1.2549399999999999E-08,7.5906E-05,3.2012E-07,-3.1996E-07
0.535,0,-7.6906E-05,1.3126199999999999E-08,7.7828E-05,3.2008E-07,-3.2002E-07
0.54,0,-7.9106E-05,1.3728399999999999E-08,7.9888E-05,3.2012E-07,-3.2002E-07
0.545,0,-8.1062E-05,1.4335599999999998E-08,8.1902E-05,3.2016E-07,-3.2004E-07
0.55,0,-8.2998000000000007E-05,1.4973599999999997E-08,8.3796000000000009E-05,3.2005999999999997E-07,-3.2004E-07
0.555,0,-8.4904E-05,1.56458E-08,8.546E-05,3.201E-07,-3.2002E-07
0.56,0,-8.6328E-05,1.63378E-08,8.7488E-05,3.2018E-07,-3.201E-07
0.56500000000000006,0,-8.8538E-05,1.7091799999999998E-08,8.9842E-05,3.2012E-07,-3.2002E-07
0.57000000000000006,0,-9.0554E-05,1.7831199999999997E-08,9.1454000000000009E-05,3.2005999999999997E-07,-3.2002E-07
0.57500000000000007,0,-9.2010000000000008E-05,1.8604399999999998E-08,9.2794E-05,3.2012E-07,-3.1996E-07
0.58000000000000007,0,-9.3614E-05,1.94306E-08,9.4572E-05,3.2004E-07,-3.2E-07
0.58500000000000008,0,-9.4834000000000007E-05,2.0288199999999997E-08,9.5966000000000009E-05,3.201E-07,-3.2002E-07
0.59000000000000008,0,-9.6616E-05,2.1152399999999998E-08,9.7916E-05,3.2008E-07,-3.1998E-07
0.595,0,-9.8798E-05,2.2102399999999997E-08,9.972E-05,3.201E-07,-3.2E-07
0.6,0,-0.000100566,2.30384E-08,0.00010125600000000001,3.201E-07,-3.2E-07
0.605,0,-0.000101836,2.40518E-08,0.00010220800000000001,3.1998E-07,-3.2E-07
0.61,0,-0.00010324600000000001,2.50774E-08,0.00010402000000000001,3.2004E-07,-3.1994E-07
0.615,0,-0.00010422,2.6183999999999998E-08,0.00010472,3.2005999999999997E-07,-3.2002E-07
0.62,0,-0.000105538,2.7285799999999996E-08,0.00010635600000000001,3.201E-07,-3.1991999999999997E-07
0.625,0,-0.000107142,2.8464799999999996E-08,0.000108026,3.2E-07,-3.1998E-07
0.63,0,-0.00010882800000000001,2.9703799999999998E-08,0.000109374,3.201E-07,-3.1996E-07
0.635,0,-0.000110214,3.1001999999999995E-08,0.000110674,3.2005999999999997E-07,-3.1996E-07
0.64,0,-0.00011117600000000001,3.23086E-08,0.000111802,3.201E-07,-3.2002E-07
0.645,0,-0.000112396,3.3738999999999995E-08,0.000113072,3.2004E-07,-3.2002E-07
0.65,0,-0.000113984,3.5178999999999994E-08,0.00011433,3.2004E-07,-3.1998E-07
0.655,0,-0.00011503400000000001,3.6718E-08,0.000115006,3.2004E-07,-3.1994E-07
0.66,0,-0.00011504000000000001,3.8271999999999994E-08,0.000115004,3.2E-07,-3.1998E-07
0.665,0,-0.000115042,3.99488E-08,0.000115,3.2012E-07,-3.2E-07
0.67,0,-0.00012026,4.1668999999999994E-08,0.00012198000000000001,3.2014E-07,-3.2E-07
0.675,0,-0.00012154,4.3470399999999993E-08,0.00012572,3.201E-07,-3.2002E-07
0.68,0,-0.00012266,4.53786E-08,0.00012334,3.2008E-07,-3.2E-07
0.685,0,-0.00012744,4.7338199999999994E-08,0.00012404,3.2002E-07,-3.1996E-07
0.69000000000000006,0,-0.0001231,4.9402199999999992E-08,0.00012504,3.2005999999999997E-07,-3.1998E-07
0.69500000000000006,0,-0.0001238,5.1533199999999993E-08,0.00012658,3.2005999999999997E-07,-3.1998E-07
0.70000000000000007,0,-0.00012648,5.3812999999999994E-08,0.00012736,3.201E-07,-3.2004E-07
0.70500000000000007,0,-0.00012606,5.6141799999999997E-08,0.00012560000000000002,3.2005999999999997E-07,-3.1996E-07
0.71000000000000008,0,-0.00012784,5.8611999999999996E-08,0.00013042000000000002,3.2005999999999997E-07,-3.1996E-07
0.71500000000000008,0,-0.00012998,6.117939999999999E-08,0.0001283,3.2E-07,-3.1991999999999997E-07
0.72000000000000008,0,-0.00013072,6.39024E-08,0.00012968000000000002,3.2005999999999997E-07,-3.2004E-07
0.72500000000000009,0,-0.00012884000000000002,6.671899999999999E-08,0.00013174,3.1998E-07,-3.199E-07
0.73,0,-0.000134,6.97064E-08,0.00013218,3.1998E-07,-3.1988E-07
0.735,0,-0.00013302,7.2773999999999987E-08,0.00013258,3.1998E-07,-3.1991999999999997E-07
0.74,0,-0.00013284,7.6040599999999991E-08,0.00013596000000000002,3.1994E-07,-3.1986E-07
0.745,0,-0.00013334000000000002,7.94188E-08,0.00013350000000000002,3.2002E-07,-3.1998E-07
0.75,0,-0.00013454,8.30168E-08,0.00013562,3.2012E-07,-3.1998E-07
0.755,0,-0.00013532,8.673159999999999E-08,0.00013800000000000002,3.201E-07,-3.2E-07
0.76,0,-0.0001349,9.07178E-08,0.00013818,3.2008E-07,-3.2004E-07
0.765,0,-0.00013790000000000002,9.4804399999999988E-08,0.00013942000000000002,3.2004E-07,-3.1994E-07
0.77,0,-0.0001352,9.9169399999999988E-08,0.00013896,3.201E-07,-3.2002E-07
0.775,0,-0.0001394,1.036564E-07,0.00013866,3.2005999999999997E-07,-3.2004E-07
0.78,0,-0.00013812,1.084796E-07,0.00013948,3.2008E-07,-3.1994E-07
0.785,0,-0.00013782,1.1333259999999999E-07,0.00014076,3.201E-07,-3.2004E-07
0.79,0,-0.00014352,1.187E-07,0.00014392000000000002,3.201E-07,-3.2002E-07
0.795,0,-0.00014448,1.242E-07,0.00014146000000000002,3.2002E-07,-3.2002E-07
0.8,0,-0.00014426,1.3002E-07,0.00014058,3.2002E-07,-3.1996E-07
0.805,0,-0.00014196,1.3602E-07,0.00014356000000000002,3.201E-07,-3.1998E-07
0.81,0,-0.00014116,1.4238E-07,0.00014388,3.201E-07,-3.2E-07
0.81500000000000006,0,-0.00014556,1.4914E-07,0.000141,3.201E-07,-3.1998E-07
0.82000000000000006,0,-0.00014686,1.5616E-07,0.00014748000000000002,3.2004E-07,-3.2002E-07
0.82500000000000007,0,-0.000143,1.6364E-07,0.00014524,3.2008E-07,-3.2E-07
0.83000000000000007,0,-0.00014582,1.7139999999999999E-07,0.00014508000000000001,3.2004E-07,-3.2004E-07
0.83500000000000008,0,-0.00014698,1.796E-07,0.00014506,3.201E-07,-3.2E-07
0.84000000000000008,0,-0.0001465,1.8804E-07,0.0001463,3.2016E-07,-3.2008E-07
0.84500000000000008,0,-0.00015094000000000002,1.9726E-07,0.00014968000000000002,3.2016E-07,-3.2004E-07
0.85000000000000009,0,-0.00014800000000000002,2.067E-07,0.0001451,3.201E-07,-3.2004E-07
0.85500000000000009,0,-0.00014800000000000002,2.1696E-07,0.00014798,3.2016E-07,-3.2004E-07
0.86,0,-0.0001486,2.2738E-07,0.00014714,3.2012E-07,-3.2004E-07
0.865,0,-0.00014838,2.3858E-07,0.0001473,3.2014E-07,-3.2008E-07
0.87,0,-0.00014636,2.502E-07,0.00015032,3.2012E-07,-3.2008E-07
0.875,0,-0.00014926000000000002,2.6258E-07,0.00014900000000000002,3.2019999999999997E-07,-3.2008E-07
0.88,0,-0.00014938,2.7546E-07,0.000151,3.2012E-07,-3.2005999999999997E-07
0.885,0,-0.0001494,2.8924E-07,0.00014944,3.2012E-07,-3.2002E-07
0.89,0,-0.00015346,3.0354E-07,0.00014764000000000002,3.2004E-07,-3.1998E-07
0.895,0,-0.0001517,3.186E-07,0.00015048,3.2016E-07,-3.2008E-07
0.9,0,-0.00015152,3.3448E-07,0.0001504,3.2016E-07,-3.201E-07
-0.3,0.15,2.8041E-09,-4.9827E-09,8.988E-10,3.201E-07,-3.1874E-07
-0.29500000000000004,0.15,2.7246E-09,-4.7226E-09,8.6256000000000007E-10,3.201E-07,-3.1898E-07
-0.29000000000000004,0.15,2.6695E-09,-4.4835E-09,8.2989E-10,3.2012E-07,-3.1916E-07
-0.28500000000000003,0.15,2.583E-09,-4.2552E-09,7.9829E-10,3.2012E-07,-3.1918E-07
-0.28,0.15,2.5064E-09,-4.0484E-09,7.6751000000000007E-10,3.201E-07,-3.1938E-07
-0.275,0.15,2.4586999999999998E-09,-3.8456E-09,7.3209000000000011E-10,3.2018E-07,-3.1944E-07
-0.27,0.15,2.4015E-09,-3.6576E-09,7.0325E-10,3.201E-07,-3.1949999999999997E-07
-0.265,0.15,2.3255E-09,-3.4845E-09,6.7343E-10,3.2014E-07,-3.196E-07
-0.26,0.15,2.2666E-09,-3.3221E-09,6.4389E-10,3.2005999999999997E-07,-3.1962E-07
-0.255,0.15,2.2213E-09,-3.1705E-09,6.1418E-10,3.201E-07,-3.1974E-07
-0.25,0.15,2.1557E-09,-3.0233E-09,5.8856000000000009E-10,3.201E-07,-3.1974E-07
-0.24500000000000002,0.15,2.0918E-09,-2.8884E-09,5.603E-10,3.201E-07,-3.198E-07
-0.24000000000000002,0.15,2.045E-09,-2.7543E-09,5.3133000000000007E-10,3.2012E-07,-3.1988E-07
-0.23500000000000001,0.15,2.0038E-09,-2.633E-09,5.0496000000000008E-10,3.201E-07,-3.1994E-07
-0.23,0.15,1.9314999999999998E-09,-2.5156E-09,4.8407000000000007E-10,3.2012E-07,-3.2002E-07
-0.225,0.15,1.878E-09,-2.4106E-09,4.6016000000000004E-10,3.2005999999999997E-07,-3.2002E-07
-0.22,0.15,1.8358E-09,-2.2981E-09,4.3551000000000003E-10,3.2004E-07,-3.2004E-07
-0.215,0.15,1.7897E-09,-2.2017E-09,4.1645000000000005E-10,3.2005999999999997E-07,-3.2004E-07
-0.21000000000000002,0.15,1.7281E-09,-2.1043E-09,3.9378E-10,3.2005999999999997E-07,-3.2002E-07
-0.20500000000000002,0.15,1.6802E-09,-2.0168E-09,3.7422000000000003E-10,3.2005999999999997E-07,-3.2002E-07
-0.2,0.15,1.649E-09,-1.9257E-09,3.5187000000000005E-10,3.1991999999999997E-07,-3.2004E-07
-0.195,0.15,1.599E-09,-1.8431E-09,3.3537E-10,3.2004E-07,-3.2008E-07
-0.19,0.15,1.5448E-09,-1.7644E-09,3.1414E-10,3.2004E-07,-3.2014E-07
-0.185,0.15,1.5113E-09,-1.6882E-09,2.9383E-10,3.2004E-07,-3.2014E-07
-0.18000000000000002,0.15,1.4776E-09,-1.6148E-09,2.7655000000000004E-10,3.2002E-07,-3.2014E-07
-0.17500000000000002,0.15,1.4256E-09,-1.5459E-09,2.5659000000000004E-10,3.2004E-07,-3.2016E-07
-0.17,0.15,1.3804E-09,-1.476E-09,2.3564000000000003E-10,3.2004E-07,-3.2022E-07
-0.165,0.15,1.3603E-09,-1.4141E-09,2.1933E-10,3.1998E-07,-3.2008E-07
-0.16,0.15,1.3262E-09,-1.3465E-09,2.0174000000000002E-10,3.2002E-07,-3.2019999999999997E-07
-0.155,0.15,1.273E-09,-1.292E-09,1.8598000000000001E-10,3.2008E-07,-3.2022E-07
-0.15,0.15,1.2397E-09,-1.2336E-09,1.668E-10,3.2E-07,-3.2019999999999997E-07
-0.14500000000000002,0.15,1.2204E-09,-1.1803E-09,1.5184000000000002E-10,3.2008E-07,-3.2018E-07
-0.14,0.15,1.185E-09,-1.1233E-09,1.3606000000000002E-10,3.2002E-07,-3.2019999999999997E-07
-0.135,0.15,1.1479E-09,-1.076E-09,1.1751000000000002E-10,3.2004E-07,-3.2024E-07
-0.13,0.15,1.1349E-09,-1.0244E-09,9.8300000000000012E-11,3.2E-07,-3.2022E-07
-0.125,0.15,1.1204E-09,-9.7579E-10,7.3870000000000012E-11,3.2002E-07,-3.2016E-07
-0.12000000000000001,0.15,1.0799E-09,-9.2846000000000012E-10,5.4360000000000007E-11,3.2005999999999997E-07,-3.2028E-07
-0.115,0.15,1.0694E-09,-8.8856000000000008E-10,2.9660000000000004E-11,3.2E-07,-3.2022E-07
-0.11,0.15,1.0628E-09,-8.4386E-10,7.35E-12,3.201E-07,-3.2024E-07
-0.10500000000000001,0.15,1.0328E-09,-8.04E-10,-1.519E-11,3.2E-07,-3.2016E-07
-0.1,0.15,1.0183E-09,-7.6696000000000011E-10,-4.4310000000000006E-11,3.2008E-07,-3.2024E-07
-0.095,0.15,1.0308E-09,-7.2967E-10,-7.7710000000000009E-11,3.2004E-07,-3.2024E-07
-0.090000000000000011,0.15,1.0332E-09,-6.922300000000001E-10,-1.1089E-10,3.2E-07,-3.2022E-07
-0.085,0.15,1.0248E-09,-6.5923E-10,-1.5176E-10,3.2004E-07,-3.2019999999999997E-07
-0.08,0.15,1.0407E-09,-6.240700000000001E-10,-1.9999000000000003E-10,3.2004E-07,-3.2022E-07
-0.075,0.15,1.0792E-09,-5.8837E-10,-2.523E-10,3.2005999999999997E-07,-3.2022E-07
-0.07,0.15,1.1024E-09,-5.5941E-10,-3.1312E-10,3.2E-07,-3.2022E-07
-0.065,0.15,1.1334E-09,-5.2626E-10,-3.8530000000000006E-10,3.201E-07,-3.2022E-07
-0.060000000000000005,0.15,1.2004E-09,-4.9824E-10,-4.6873E-10,3.1998E-07,-3.2018E-07
-0.055,0.15,1.2792E-09,-4.6862000000000008E-10,-5.6263E-10,3.2E-07,-3.2022E-07
-0.05,0.15,1.3503E-09,-4.4530000000000005E-10,-6.7380000000000009E-10,3.2E-07,-3.2019999999999997E-07
-0.045000000000000005,0.15,1.4539E-09,-4.2118000000000004E-10,-8.0552E-10,3.1998E-07,-3.2019999999999997E-07
-0.04,0.15,1.5955E-09,-3.983E-10,-9.6128E-10,3.1998E-07,-3.2019999999999997E-07
-0.035,0.15,1.749E-09,-3.7354000000000004E-10,-1.1368400000000002E-09,3.2E-07,-3.2022E-07
-0.030000000000000002,0.15,1.9227E-09,-3.5109E-10,-1.3502E-09,3.2E-07,-3.2008E-07
-0.025,0.15,2.1557E-09,-3.2547E-10,-1.6007E-09,3.1998E-07,-3.2014E-07
-0.02,0.15,2.4393E-09,-3.0736E-10,-1.8987E-09,3.1991999999999997E-07,-3.2014E-07
-0.015000000000000001,0.15,2.7573E-09,-2.8214E-10,-2.2443E-09,3.2004E-07,-3.2014E-07
-0.01,0.15,3.1445E-09,-2.6504E-10,-2.657E-09,3.2E-07,-3.2022E-07
-0.005,0.15,3.5972E-09,-2.4445E-10,-3.135E-09,3.2E-07,-3.2019999999999997E-07
0,0.15,4.1655E-09,-2.305E-10,-3.7129E-09,3.1996E-07,-3.2016E-07
0.005,0.15,4.8244E-09,-2.1157000000000003E-10,-4.3829E-09,3.201E-07,-3.2033999999999997E-07
0.01,0.15,5.5972E-09,-1.9873000000000002E-10,-5.1831E-09,3.2008E-07,-3.2028E-07
0.015000000000000001,0.15,6.5127E-09,-1.8332000000000002E-10,-6.1247E-09,3.2E-07,-3.2019999999999997E-07
0.02,0.15,7.6409E-09,-1.6762E-10,-7.2475E-09,3.2E-07,-3.2019999999999997E-07
0.025,0.15,8.932E-09,-1.5217E-10,-8.5468E-09,3.2005999999999997E-07,-3.2022E-07
0.030000000000000002,0.15,1.04798E-08,-1.3938000000000001E-10,-1.01271E-08,3.2005999999999997E-07,-3.2019999999999997E-07
0.035,0.15,1.2354999999999999E-08,-1.27E-10,-1.1976599999999999E-08,3.2004E-07,-3.2024E-07
0.04,0.15,1.4533799999999999E-08,-1.0803000000000001E-10,-1.41828E-08,3.2004E-07,-3.2028E-07
0.045000000000000005,0.15,1.70856E-08,-9.892E-11,-1.6745E-08,3.2002E-07,-3.2019999999999997E-07
0.05,0.15,2.0157799999999997E-08,-8.7380000000000013E-11,-1.98166E-08,3.2005999999999997E-07,-3.203E-07
0.055,0.15,2.3722999999999997E-08,-7.6030000000000008E-11,-2.3399799999999997E-08,3.2004E-07,-3.2026E-07
0.060000000000000005,0.15,2.7946799999999998E-08,-6.5820000000000012E-11,-2.76402E-08,3.201E-07,-3.2032E-07
0.065,0.15,3.30534E-08,-5.393E-11,-3.2757E-08,3.201E-07,-3.2036E-07
0.07,0.15,3.89788E-08,-4.4370000000000004E-11,-3.8694599999999995E-08,3.2008E-07,-3.2026E-07
0.075,0.15,4.61174E-08,-3.5050000000000004E-11,-4.5800999999999994E-08,3.2005999999999997E-07,-3.2026E-07
0.08,0.15,5.4365E-08,-2.5230000000000003E-11,-5.4137399999999992E-08,3.2012E-07,-3.203E-07
0.085,0.15,6.4357E-08,-1.479E-11,-6.4109599999999988E-08,3.2012E-07,-3.2033999999999997E-07
0.090000000000000011,0.15,7.6038399999999991E-08,-5.7800000000000008E-12,-7.5754999999999992E-08,3.201E-07,-3.2026E-07
0.095,0.15,9.00286E-08,4.7000000000000006E-12,-8.9759999999999991E-08,3.201E-07,-3.2028E-07
0.1,0.15,1.0634619999999999E-07,1.239E-11,-1.0608079999999999E-07,3.2008E-07,-3.2028E-07
0.10500000000000001,0.15,1.2592E-07,2.021E-11,-1.2564E-07,3.2014E-07,-3.2036E-07
0.11,0.15,1.4877999999999999E-07,2.886E-11,-1.4858E-07,3.2008E-07,-3.2033999999999997E-07
0.115,0.15,1.7632E-07,4.046E-11,-1.761E-07,3.201E-07,-3.2032E-07
0.12000000000000001,0.15,2.0832E-07,4.4300000000000005E-11,-2.0799999999999998E-07,3.2008E-07,-3.2028E-07
0.125,0.15,2.4676E-07,5.714E-11,-2.4648E-07,3.2012E-07,-3.2032E-07
0.13,0.15,2.914E-07,6.013E-11,-2.915E-07,3.2012E-07,-3.2028E-07
0.135,0.15,3.455E-07,7.4450000000000012E-11,-3.45E-07,3.201E-07,-3.2032E-07
0.14,0.15,4.087E-07,8.05E-11,-4.0794E-07,3.2005999999999997E-07,-3.2038E-07
0.14500000000000002,0.15,4.8378E-07,8.596E-11,-4.8346E-07,3.201E-07,-3.2036E-07
0.15,0.15,5.7206E-07,9.8060000000000008E-11,-5.7154E-07,3.201E-07,-3.2033999999999997E-07
0.155,0.15,6.7608E-07,1.0475000000000001E-10,-6.7582E-07,3.2016E-07,-3.2028E-07
0.16,0.15,8.0142E-07,1.1330000000000001E-10,-8.0116E-07,3.2012E-07,-3.2036E-07
0.165,0.15,9.465E-07,1.2428E-10,-9.4566E-07,3.2E-07,-3.2022E-07
0.17,0.15,1.12028E-06,1.3277E-10,-1.12028E-06,3.2002E-07,-3.2019999999999997E-07
0.17500000000000002,0.15,1.3283E-06,1.3864E-10,-1.3242000000000002E-06,3.2014E-07,-3.2028E-07
0.18000000000000002,0.15,1.5712E-06,1.5200000000000002E-10,-1.5695000000000002E-06,3.2008E-07,-3.2033999999999997E-07
0.185,0.15,1.8567000000000002E-06,1.6663000000000002E-10,-1.8550000000000002E-06,3.2005999999999997E-07,-3.2028E-07
0.19,0.15,2.2002E-06,1.7265000000000002E-10,-2.1967E-06,3.2005999999999997E-07,-3.2026E-07
0.195,0.15,2.5965000000000005E-06,1.8703000000000003E-10,-2.5927E-06,3.2005999999999997E-07,-3.2028E-07
0.2,0.15,3.0730000000000005E-06,1.9623E-10,-3.0728000000000005E-06,3.201E-07,-3.2026E-07
0.20500000000000002,0.15,3.6287000000000005E-06,2.0833000000000002E-10,-3.6276000000000002E-06,3.2012E-07,-3.2033999999999997E-07
0.21000000000000002,0.15,4.2935000000000005E-06,2.2210000000000001E-10,-4.2898000000000008E-06,3.2005999999999997E-07,-3.2028E-07
0.215,0.15,5.0691E-06,2.3981E-10,-5.0650000000000006E-06,3.2005999999999997E-07,-3.2033999999999997E-07
0.22,0.15,5.9863000000000006E-06,2.5224E-10,-5.9921000000000006E-06,3.2008E-07,-3.203E-07
0.225,0.15,7.0684000000000008E-06,2.6929E-10,-7.0666000000000011E-06,3.2004E-07,-3.2026E-07
0.23,0.15,8.3621E-06,2.8614E-10,-8.3545000000000011E-06,3.2004E-07,-3.203E-07
0.23500000000000001,0.15,9.8485E-06,3.051E-10,-9.847100000000001E-06,3.2008E-07,-3.2026E-07
0.24000000000000002,0.15,1.163E-05,3.2327E-10,-1.1622600000000001E-05,3.201E-07,-3.2032E-07
0.24500000000000002,0.15,1.3690000000000001E-05,3.4921000000000003E-10,-1.3686E-05,3.201E-07,-3.2026E-07
0.25,0.15,1.6112E-05,3.6979E-10,-1.6096E-05,3.1998E-07,-3.2019999999999997E-07
0.255,0.15,1.898E-05,3.9531000000000005E-10,-1.898E-05,3.2008E-07,-3.2022E-07
0.26,0.15,2.2312E-05,4.1799E-10,-2.23E-05,3.2E-07,-3.2019999999999997E-07
0.265,0.15,2.6236E-05,4.5171000000000004E-10,-2.6244E-05,3.1998E-07,-3.2018E-07
0.27,0.15,3.0766E-05,4.7590000000000008E-10,-3.0766E-05,3.2004E-07,-3.2022E-07
0.275,0.15,3.6138E-05,5.1027E-10,-3.6118E-05,3.2008E-07,-3.2028E-07
0.28,0.15,4.2328E-05,5.395E-10,-4.2352000000000004E-05,3.2005999999999997E-07,-3.2028E-07
0.28500000000000003,0.15,4.9628E-05,5.7933E-10,-4.9572E-05,3.2005999999999997E-07,-3.2028E-07
0.29000000000000004,0.15,5.7968000000000005E-05,6.189E-10,-5.796E-05,3.2005999999999997E-07,-3.2032E-07
0.29500000000000004,0.15,6.7782E-05,6.6074E-10,-6.7816E-05,3.2004E-07,-3.2026E-07
0.3,0.15,7.8996E-05,6.9985E-10,-7.9026E-05,3.2004E-07,-3.2024E-07
0.305,0.15,9.2152000000000008E-05,7.4435E-10,-9.2178E-05,3.1998E-07,-3.2022E-07
0.31,0.15,0.000107144,7.9110000000000009E-10,-0.00010709800000000001,3.1998E-07,-3.2022E-07
0.315,0.15,0.0001248,8.4083000000000008E-10,-0.00012450000000000002,3.2008E-07,-3.2026E-07
0.32,0.15,0.00014460000000000002,8.9450000000000006E-10,-0.00014432,3.2012E-07,-3.203E-07
0.325,0.15,0.0001676,9.4695000000000013E-10,-0.00016724,3.2012E-07,-3.2033999999999997E-07
0.33,0.15,0.0001934,1.00957E-09,-0.00019322000000000002,3.2018E-07,-3.2038E-07
0.335,0.15,0.00022324,1.06954E-09,-0.00022290000000000002,3.2004E-07,-3.2028E-07
0.34,0.15,0.00025678,1.1312E-09,-0.00025642000000000004,3.2008E-07,-3.203E-07
0.34500000000000003,0.15,0.00029508000000000003,1.2046E-09,-0.00029492,3.2002E-07,-3.2026E-07
0.35000000000000003,0.15,0.0003376,1.2745E-09,-0.00033756000000000004,3.2004E-07,-3.2026E-07
0.35500000000000004,0.15,0.00038684,1.3487E-09,-0.00038648,3.2005999999999997E-07,-3.2026E-07
0.36000000000000004,0.15,0.00044096,1.4214E-09,-0.00044068000000000004,3.1998E-07,-3.2022E-07
0.365,0.15,0.00050192,1.501E-09,-0.00050156000000000007,3.1994E-07,-3.2022E-07
0.37,0.15,0.00056906,1.5849E-09,-0.0005691,3.2004E-07,-3.2019999999999997E-07
0.375,0.15,0.00064534,1.6755E-09,-0.0006451,3.1996E-07,-3.2018E-07
0.38,0.15,0.00072844,1.7618E-09,-0.00072826,3.2005999999999997E-07,-3.2033999999999997E-07
0.385,0.15,0.0008214,1.8623999999999999E-09,-0.00082092,3.2008E-07,-3.2028E-07
0.39,0.15,0.00092128,1.9528E-09,-0.00092192,3.2016E-07,-3.2032E-07
0.395,0.15,0.0010335400000000001,2.058E-09,-0.00103314,3.1998E-07,-3.2022E-07
0.4,0.15,0.0011532,2.1607E-09,-0.0011531,3.2005999999999997E-07,-3.2026E-07
0.405,0.15,0.0012854000000000001,2.2774E-09,-0.0012858,3.2E-07,-3.2026E-07
0.41000000000000003,0.15,0.0014282000000000001,2.3852E-09,-0.0014268,3.2004E-07,-3.2024E-07
0.41500000000000004,0.15,0.0015828,2.5095E-09,-0.001582,3.2005999999999997E-07,-3.2026E-07
0.42000000000000004,0.15,0.0017474,2.6272E-09,-0.0017474,3.2002E-07,-3.2014E-07
0.42500000000000004,0.15,0.0019262,2.7552E-09,-0.001926,3.2002E-07,-3.2028E-07
0.43,0.15,0.0021144000000000002,2.888E-09,-0.0021136,3.2005999999999997E-07,-3.2019999999999997E-07
0.435,0.15,0.0023194,3.0258E-09,-0.0023178,3.2012E-07,-3.203E-07
0.44,0.15,0.0025314,3.1637E-09,-0.0025312,3.2012E-07,-3.2022E-07
0.445,0.15,0.00276,3.3109E-09,-0.0027602,3.2012E-07,-3.2028E-07
0.45,0.15,0.0029998,3.4633E-09,-0.0029972,3.2018E-07,-3.204E-07
0.455,0.15,0.0032534,3.6189E-09,-0.0032508,3.2012E-07,-3.203E-07
0.46,0.15,0.0035156000000000002,3.7909E-09,-0.0035152,3.2014E-07,-3.2032E-07
0.465,0.15,0.0037936000000000003,3.9535E-09,-0.0037928000000000003,3.2018E-07,-3.2032E-07
0.47000000000000003,0.15,0.004081,4.1324E-09,-0.004081,3.2012E-07,-3.2024E-07
0.47500000000000003,0.15,0.0043842,4.3128E-09,-0.0043834,3.2018E-07,-3.203E-07
0.48000000000000004,0.15,0.0046934,4.4942E-09,-0.0046924,3.2016E-07,-3.2032E-07
0.48500000000000004,0.15,0.0050192,4.6945E-09,-0.005018,3.2016E-07,-3.2033999999999997E-07
0.49000000000000005,0.15,0.0053514,4.8857E-09,-0.0053496,3.201E-07,-3.2028E-07
0.49500000000000005,0.15,0.0056964,5.1013E-09,-0.0056966000000000004,3.2014E-07,-3.204E-07
0.5,0.15,0.006047,5.317E-09,-0.006047,3.2018E-07,-3.2033999999999997E-07
0.505,0.15,0.0064134000000000005,5.5424E-09,-0.006414,3.2018E-07,-3.2036E-07
0.51,0.15,0.0067804,5.771E-09,-0.0067794000000000005,3.2016E-07,-3.2032E-07
0.515,0.15,0.007162,6.0141E-09,-0.0071604,3.2016E-07,-3.2038E-07
0.52,0.15,0.0075442,6.2616E-09,-0.0075456,3.2019999999999997E-07,-3.204E-07
0.525,0.15,0.0079398,6.5226E-09,-0.0079406,3.2024E-07,-3.204E-07
0.53,0.15,0.0083352000000000009,6.7922E-09,-0.0083356,3.2028E-07,-3.204E-07
0.535,0.15,0.008743,7.0742E-09,-0.0087432,3.2024E-07,-3.2038E-07
0.54,0.15,0.009148,7.3592E-09,-0.009146,3.2024E-07,-3.2044E-07
0.545,0.15,0.0095620000000000011,7.6726E-09,-0.0095602,3.2028E-07,-3.2044E-07
0.55,0.15,0.0099742,7.9957E-09,-0.0099734,3.2028E-07,-3.2044E-07
0.555,0.15,0.0103916,8.2993E-09,-0.0103932,3.203E-07,-3.2047999999999997E-07
0.56,0.15,0.010808400000000001,8.6412E-09,-0.0108086,3.2038E-07,-3.2052E-07
0.56500000000000006,0.15,0.0112332,8.9992E-09,-0.011231,3.2038E-07,-3.2052E-07
0.57000000000000006,0.15,0.011678000000000001,9.3664E-09,-0.011656000000000001,3.2028E-07,-3.2044E-07
0.57500000000000007,0.15,0.012102000000000002,9.7427E-09,-0.012078,3.203E-07,-3.205E-07
0.58000000000000007,0.15,0.012520000000000002,1.01425E-08,-0.012492000000000001,3.203E-07,-3.205E-07
0.58500000000000008,0.15,0.012938000000000002,1.05516E-08,-0.012916,3.2038E-07,-3.2054E-07
0.59000000000000008,0.15,0.01335,1.09742E-08,-0.013332000000000002,3.203E-07,-3.2054E-07
0.595,0.15,0.013770000000000001,1.14205E-08,-0.013744000000000001,3.2038E-07,-3.2058E-07
0.6,0.15,0.014180000000000002,1.1915999999999999E-08,-0.014156000000000002,3.2044E-07,-3.2058E-07
0.605,0.15,0.01459,1.2401799999999998E-08,-0.014572000000000002,3.2038E-07,-3.2056E-07
0.61,0.15,0.014994000000000002,1.2894799999999998E-08,-0.014968000000000002,3.2042E-07,-3.2058E-07
0.615,0.15,0.015394000000000001,1.3426599999999998E-08,-0.015376,3.2044E-07,-3.2066E-07
0.62,0.15,0.015788,1.3959E-08,-0.015766000000000002,3.205E-07,-3.207E-07
0.625,0.15,0.016182000000000002,1.4525999999999999E-08,-0.016162000000000003,3.2056E-07,-3.207E-07
0.63,0.15,0.016568000000000003,1.51276E-08,-0.016548,3.2056E-07,-3.2074E-07
0.635,0.15,0.016954,1.5744E-08,-0.016924,3.2058E-07,-3.2075999999999997E-07
0.64,0.15,0.017328000000000003,1.63498E-08,-0.017304,3.2058E-07,-3.2075999999999997E-07
0.645,0.15,0.0177,1.7017999999999997E-08,-0.017674000000000002,3.2058E-07,-3.2075999999999997E-07
0.65,0.15,0.018062,1.7699E-08,-0.018036,3.206E-07,-3.2074E-07
0.655,0.15,0.018424000000000003,1.84202E-08,-0.018400000000000003,3.2058E-07,-3.2075999999999997E-07
0.66,0.15,0.018772,1.9165999999999998E-08,-0.018748,3.2064E-07,-3.2078E-07
0.665,0.15,0.01912,1.9926999999999997E-08,-0.019096000000000002,3.2052E-07,-3.2075999999999997E-07
0.67,0.15,0.019454000000000003,2.07356E-08,-0.019436000000000002,3.206E-07,-3.2074E-07
0.675,0.15,0.019792,2.1572E-08,-0.019774000000000003,3.2064E-07,-3.2078E-07
0.68,0.15,0.020120000000000002,2.24476E-08,-0.020096000000000003,3.2064E-07,-3.2078E-07
0.685,0.15,0.020446000000000002,2.3349199999999997E-08,-0.02042,3.207E-07,-3.2088E-07
0.69000000000000006,0.15,0.020756,2.42858E-08,-0.020734000000000002,3.206E-07,-3.2082E-07
0.69500000000000006,0.15,0.021062,2.5259599999999997E-08,-0.021042,3.206E-07,-3.2064E-07
0.70000000000000007,0.15,0.021372000000000002,2.6291799999999997E-08,-0.021342000000000003,3.2061999999999997E-07,-3.2082E-07
0.70500000000000007,0.15,0.021668000000000003,2.7359999999999998E-08,-0.021640000000000003,3.207E-07,-3.208E-07
0.71000000000000008,0.15,0.021958000000000002,2.8481E-08,-0.021932000000000004,3.2061999999999997E-07,-3.2086E-07
0.71500000000000008,0.15,0.022244000000000003,2.96286E-08,-0.022214,3.207E-07,-3.2088E-07
0.72000000000000008,0.15,0.022522,3.08776E-08,-0.022496000000000002,3.2068E-07,-3.2088E-07
0.72500000000000009,0.15,0.022788000000000003,3.2113199999999995E-08,-0.022768000000000004,3.2064E-07,-3.2075999999999997E-07
0.73,0.15,0.023056000000000004,3.3437599999999996E-08,-0.023032,3.2061999999999997E-07,-3.208E-07
0.735,0.15,0.023318000000000002,3.4818599999999994E-08,-0.023298000000000003,3.206E-07,-3.2075999999999997E-07
0.74,0.15,0.023576000000000003,3.62406E-08,-0.023554000000000002,3.2058E-07,-3.2072E-07
0.745,0.15,0.023822000000000003,3.7731199999999993E-08,-0.0238,3.2061999999999997E-07,-3.208E-07
0.75,0.15,0.02407,3.9308E-08,-0.024048000000000003,3.2064E-07,-3.2088E-07
0.755,0.15,0.024312000000000004,4.09474E-08,-0.024282,3.2061999999999997E-07,-3.2088E-07
0.76,0.15,0.024538,4.2654799999999996E-08,-0.024520000000000004,3.2066E-07,-3.2084E-07
0.765,0.15,0.024768000000000002,4.4426199999999995E-08,-0.024744000000000002,3.2061999999999997E-07,-3.2082E-07
0.77,0.15,0.024994000000000002,4.6285399999999996E-08,-0.024974000000000003,3.2061999999999997E-07,-3.2084E-07
0.775,0.15,0.025212000000000002,4.82184E-08,-0.025188000000000002,3.2074E-07,-3.2088E-07
0.78,0.15,0.025424000000000002,5.0264799999999996E-08,-0.025402,3.2066E-07,-3.2088E-07
0.785,0.15,0.025630000000000003,5.2352399999999993E-08,-0.02561,3.207E-07,-3.2088E-07
0.79,0.15,0.025836,5.4605799999999995E-08,-0.025812,3.2068E-07,-3.2082E-07
0.795,0.15,0.026032000000000003,5.6851E-08,-0.026008000000000003,3.2068E-07,-3.2088E-07
0.8,0.15,0.026230000000000003,5.9297999999999993E-08,-0.026206000000000004,3.2064E-07,-3.2082E-07
0.805,0.15,0.026418000000000004,6.1872599999999992E-08,-0.026392000000000002,3.2078E-07,-3.2098E-07
0.81,0.15,0.026606,6.4498999999999987E-08,-0.026578,3.2082E-07,-3.2094E-07
0.81500000000000006,0.15,0.026786,6.7286799999999988E-08,-0.026760000000000003,3.208E-07,-3.2092E-07
0.82000000000000006,0.15,0.026962000000000003,7.01856E-08,-0.026940000000000002,3.2074E-07,-3.2088E-07
0.82500000000000007,0.15,0.027134000000000002,7.3257999999999993E-08,-0.027112,3.2072E-07,-3.2088E-07
