Repository: DecaMeron23/Caratterizzazione-Mosfet

# Studio della tolleranza alle radiazioni ionizzanti di MOSFET in tecnologia 28nm

## Tesi triennale d'Ingegneria Informatica

### Autori:

* Nicola Cattaneo
* Emilio Meroni

### Divisione Cartelle
* **Tesi** Cartella contenente il materiale per la produzione della tesi
* **Script Statiche** Cartella contentente tutti gli script per le analisi delle misure statiche.
* **Script Rumore** Cartella contentente tutti gli script per le analisi delle misure di rumore.
* **Misure Statiche** Cartella contenente le misure statiche
* **Misure Statiche** Cartella contenente le misure di rumore
* **Altri Script** Script di riferimento

File: Misure statiche/N5/Chip5NMOS_FASE1/N5-600-60/id-vds.csv (part 1 of 3)
I/V Sweep,id_vds
RecordTime,03/11/2025 11:25:53
Device ID,
Count,1
Flag,
Remarks,
vd,vg,id,ig,is,iavdd,ignd
0,0,-2.2503E-09,-4.78E-12,2.3024E-09,3.184E-07,-3.183E-07
0.005,0,1.3971399999999998E-08,-5.1E-13,-1.3947199999999998E-08,3.1834E-07,-3.183E-07
0.01,0,2.7716199999999996E-08,-3.4100000000000002E-12,-2.7714199999999997E-08,3.1837999999999997E-07,-3.1832E-07
0.015000000000000001,0,3.90996E-08,-6.31E-12,-3.91012E-08,3.1834E-07,-3.1832E-07
0.02,0,4.8952999999999995E-08,-9.07E-12,-4.8894399999999996E-08,3.1834E-07,-3.1828E-07
0.025,0,5.7009399999999993E-08,-8.1700000000000009E-12,-5.7004799999999996E-08,3.1834E-07,-3.183E-07
0.030000000000000002,0,6.40694E-08,-6.81E-12,-6.40236E-08,3.1832E-07,-3.1834E-07
0.035,0,6.99318E-08,-8.5900000000000012E-12,-6.99274E-08,3.1836E-07,-3.1844E-07
0.04,0,7.5075799999999993E-08,-8.3700000000000009E-12,-7.4854199999999987E-08,3.184E-07,-3.1837999999999997E-07
0.045000000000000005,0,7.94502E-08,-1.027E-11,-7.9327199999999991E-08,3.1826E-07,-3.1832E-07
0.05,0,8.30772E-08,-1.127E-11,-8.317819999999999E-08,3.1834E-07,-3.1834E-07
0.055,0,8.6472199999999993E-08,-1.006E-11,-8.6383999999999988E-08,3.1828E-07,-3.1832E-07
0.060000000000000005,0,8.9409399999999985E-08,-1.056E-11,-8.925479999999999E-08,3.1828E-07,-3.183E-07
0.065,0,9.19122E-08,-9.63E-12,-9.1768199999999989E-08,3.1826E-07,-3.1828E-07
0.07,0,9.4110199999999985E-08,-1.066E-11,-9.4037E-08,3.1834E-07,-3.1842E-07
0.075,0,9.6266999999999984E-08,-1.2630000000000001E-11,-9.608939999999999E-08,3.1826E-07,-3.1842E-07
0.08,0,9.8024199999999989E-08,-1.1420000000000001E-11,-9.7947799999999987E-08,3.1828E-07,-3.1844E-07
0.085,0,9.9769599999999991E-08,-1.468E-11,-9.96414E-08,3.1837999999999997E-07,-3.1844E-07
0.090000000000000011,0,1.012622E-07,-1.2830000000000001E-11,-1.011352E-07,3.1834E-07,-3.1837999999999997E-07
0.095,0,1.0277819999999999E-07,-1.469E-11,-1.02627E-07,3.1842E-07,-3.1844E-07
0.1,0,1.0410559999999998E-07,-1.4400000000000002E-11,-1.0392459999999999E-07,3.1834E-07,-3.1851999999999997E-07
0.10500000000000001,0,1.05438E-07,-1.748E-11,-1.0522299999999999E-07,3.1834E-07,-3.1848E-07
0.11,0,1.0670719999999999E-07,-2.025E-11,-1.0642839999999999E-07,3.1832E-07,-3.1846E-07
0.115,0,1.0783999999999999E-07,-2.0950000000000003E-11,-1.0767299999999999E-07,3.1828E-07,-3.184E-07
0.12000000000000001,0,1.0905319999999999E-07,-2.283E-11,-1.0881779999999999E-07,3.1832E-07,-3.1842E-07
0.125,0,1.1010979999999999E-07,-2.3970000000000002E-11,-1.0985E-07,3.182E-07,-3.1837999999999997E-07
0.13,0,1.1125779999999999E-07,-2.5990000000000002E-11,-1.1101819999999999E-07,3.1826E-07,-3.184E-07
0.135,0,1.1231439999999999E-07,-2.6980000000000003E-11,-1.1207479999999999E-07,3.1822E-07,-3.1837999999999997E-07
0.14,0,1.133564E-07,-3.368E-11,-1.1309039999999998E-07,3.182E-07,-3.1842E-07
0.14500000000000002,0,1.1439119999999999E-07,-3.521E-11,-1.1409839999999999E-07,3.1826E-07,-3.1836E-07
0.15,0,1.1556E-07,-3.1440000000000003E-11,-1.1520179999999999E-07,3.1828E-07,-3.1848E-07
0.155,0,1.1646E-07,-3.59E-11,-1.1618339999999998E-07,3.1823999999999997E-07,-3.1837999999999997E-07
0.16,0,1.1732E-07,-4.2950000000000004E-11,-1.1696439999999998E-07,3.1822E-07,-3.1844E-07
0.165,0,1.1856E-07,-3.7890000000000004E-11,-1.1814E-07,3.182E-07,-3.1848E-07
0.17,0,1.195E-07,-4.3570000000000004E-11,-1.191E-07,3.1826E-07,-3.185E-07
0.17500000000000002,0,1.2043999999999999E-07,-4.6490000000000006E-11,-1.2006E-07,3.1826E-07,-3.1858E-07
0.18000000000000002,0,1.2148E-07,-4.9540000000000004E-11,-1.211E-07,3.1826E-07,-3.1851999999999997E-07
0.185,0,1.2248E-07,-4.782E-11,-1.2216E-07,3.1822E-07,-3.185E-07
0.19,0,1.2356E-07,-4.916E-11,-1.231E-07,3.182E-07,-3.185E-07
0.195,0,1.2446E-07,-6.142E-11,-1.2398E-07,3.1823999999999997E-07,-3.1854E-07
0.2,0,1.2548E-07,-5.718E-11,-1.2512E-07,3.1822E-07,-3.1851999999999997E-07
0.20500000000000002,0,1.2654E-07,-5.917E-11,-1.2606E-07,3.1826E-07,-3.186E-07
0.21000000000000002,0,1.2766E-07,-6.626E-11,-1.2706E-07,3.1822E-07,-3.1862E-07
0.215,0,1.286E-07,-6.802E-11,-1.2814E-07,3.183E-07,-3.187E-07
0.22,0,1.2956E-07,-7.023E-11,-1.2916E-07,3.1822E-07,-3.1864E-07
0.225,0,1.305E-07,-7.384E-11,-1.299E-07,3.1816E-07,-3.1864E-07
0.23,0,1.3156E-07,-8.2500000000000012E-11,-1.311E-07,3.1823999999999997E-07,-3.187E-07
0.23500000000000001,0,1.3268E-07,-8.203E-11,-1.3208E-07,3.1822E-07,-3.1865999999999997E-07
0.24000000000000002,0,1.3378E-07,-8.4220000000000007E-11,-1.331E-07,3.1816E-07,-3.1862E-07
0.24500000000000002,0,1.3456E-07,-8.9810000000000011E-11,-1.3404E-07,3.182E-07,-3.1868E-07
0.25,0,1.356E-07,-9.7370000000000009E-11,-1.3502E-07,3.1818E-07,-3.1865999999999997E-07
0.255,0,1.3686E-07,-9.9220000000000007E-11,-1.363E-07,3.1822E-07,-3.1874E-07
0.26,0,1.38E-07,-1.011E-10,-1.3708E-07,3.182E-07,-3.1874E-07
0.265,0,1.3904E-07,-1.0747E-10,-1.3828E-07,3.1822E-07,-3.1876E-07
0.27,0,1.399E-07,-1.1505E-10,-1.3922E-07,3.182E-07,-3.1872E-07
0.275,0,1.4114E-07,-1.1660000000000002E-10,-1.403E-07,3.1816E-07,-3.1876E-07
0.28,0,1.4216E-07,-1.197E-10,-1.4142E-07,3.1818E-07,-3.1878E-07
0.28500000000000003,0,1.4314E-07,-1.2881000000000002E-10,-1.4244E-07,3.1826E-07,-3.1888E-07
0.29000000000000004,0,1.4445999999999999E-07,-1.3544E-10,-1.4364E-07,3.182E-07,-3.1882E-07
0.29500000000000004,0,1.4538E-07,-1.3616E-10,-1.4459999999999999E-07,3.1818E-07,-3.1888E-07
0.3,0,1.4674E-07,-1.4503000000000002E-10,-1.4582E-07,3.182E-07,-3.1886E-07
0.305,0,1.4758E-07,-1.5297000000000002E-10,-1.466E-07,3.182E-07,-3.1888E-07
0.31,0,1.4876E-07,-1.5773E-10,-1.4772E-07,3.1822E-07,-3.1896E-07
0.315,0,1.498E-07,-1.609E-10,-1.488E-07,3.1814E-07,-3.1888E-07
0.32,0,1.5084E-07,-1.7079E-10,-1.4986E-07,3.1826E-07,-3.1898E-07
0.325,0,1.5199999999999999E-07,-1.7856E-10,-1.5106E-07,3.182E-07,-3.1892E-07
0.33,0,1.5332E-07,-1.8197000000000002E-10,-1.5208E-07,3.1814E-07,-3.19E-07
0.335,0,1.5454E-07,-1.9000000000000002E-10,-1.533E-07,3.1823999999999997E-07,-3.191E-07
0.34,0,1.554E-07,-1.9648E-10,-1.5442E-07,3.1822E-07,-3.1906E-07
0.34500000000000003,0,1.5656E-07,-2.0851E-10,-1.5547999999999999E-07,3.1823999999999997E-07,-3.1916E-07
0.35000000000000003,0,1.5798E-07,-2.1221E-10,-1.5656E-07,3.182E-07,-3.192E-07
0.35500000000000004,0,1.588E-07,-2.1804000000000003E-10,-1.5762E-07,3.1826E-07,-3.192E-07
0.36000000000000004,0,1.6E-07,-2.3235000000000003E-10,-1.5876E-07,3.1828E-07,-3.1926E-07
0.365,0,1.6134E-07,-2.3855E-10,-1.602E-07,3.1834E-07,-3.1928E-07
0.37,0,1.6256E-07,-2.4374000000000003E-10,-1.6104E-07,3.1836E-07,-3.193E-07
0.375,0,1.6382E-07,-2.5723E-10,-1.6246E-07,3.1826E-07,-3.1934E-07
0.38,0,1.6486E-07,-2.6871E-10,-1.6338E-07,3.1823999999999997E-07,-3.194E-07
0.385,0,1.6622E-07,-2.6903E-10,-1.6474E-07,3.1822E-07,-3.1938E-07
0.39,0,1.6704E-07,-2.8141E-10,-1.656E-07,3.1828E-07,-3.1938E-07
0.395,0,1.6832E-07,-2.9604000000000004E-10,-1.6679999999999999E-07,3.1826E-07,-3.1949999999999997E-07
0.4,0,1.6959999999999998E-07,-3.0432000000000004E-10,-1.6819999999999998E-07,3.1816E-07,-3.1942E-07
0.405,0,1.708E-07,-3.1142000000000005E-10,-1.6934E-07,3.182E-07,-3.1944E-07
0.41000000000000003,0,1.7226E-07,-3.2147000000000003E-10,-1.706E-07,3.1814E-07,-3.1944E-07
0.41500000000000004,0,1.7348E-07,-3.3786E-10,-1.7172E-07,3.1822E-07,-3.1956E-07
0.42000000000000004,0,1.7458E-07,-3.4739000000000003E-10,-1.7279999999999999E-07,3.182E-07,-3.1954E-07
0.42500000000000004,0,1.7587999999999998E-07,-3.5547E-10,-1.7405999999999999E-07,3.182E-07,-3.1958E-07
0.43,0,1.7712E-07,-3.7022000000000004E-10,-1.7516E-07,3.1826E-07,-3.1962E-07
0.435,0,1.7823999999999999E-07,-3.8288000000000003E-10,-1.7624E-07,3.1823999999999997E-07,-3.1976E-07
0.44,0,1.7974E-07,-3.9436E-10,-1.7778E-07,3.1818E-07,-3.1976E-07
0.445,0,1.8096E-07,-4.0384E-10,-1.7872E-07,3.1822E-07,-3.1972E-07
0.45,0,1.8236E-07,-4.1968000000000004E-10,-1.8018E-07,3.1816E-07,-3.1977999999999997E-07
0.455,0,1.8338E-07,-4.3233000000000005E-10,-1.8128E-07,3.1814E-07,-3.198E-07
0.46,0,1.8502E-07,-4.4387000000000004E-10,-1.8285999999999998E-07,3.182E-07,-3.1984E-07
0.465,0,1.8605999999999999E-07,-4.5886000000000006E-10,-1.8396E-07,3.1816E-07,-3.1994E-07
0.47000000000000003,0,1.8742E-07,-4.737E-10,-1.8532E-07,3.1826E-07,-3.1994E-07
0.47500000000000003,0,1.8871999999999999E-07,-4.892E-10,-1.8608E-07,3.182E-07,-3.1998E-07
0.48000000000000004,0,1.9002E-07,-5.0135E-10,-1.8731999999999999E-07,3.182E-07,-3.2004E-07
0.48500000000000004,0,1.9122E-07,-5.1439E-10,-1.8871999999999999E-07,3.182E-07,-3.201E-07
0.49000000000000005,0,1.9276E-07,-5.3396000000000009E-10,-1.9002E-07,3.1814E-07,-3.2004E-07
0.49500000000000005,0,1.9392E-07,-5.5056E-10,-1.9154E-07,3.1816E-07,-3.2018E-07
0.5,0,1.9541999999999999E-07,-5.6036E-10,-1.9274E-07,3.182E-07,-3.2026E-07
0.505,0,1.9639999999999999E-07,-5.7942000000000005E-10,-1.9386E-07,3.182E-07,-3.2028E-07
0.51,0,1.9792E-07,-6.004E-10,-1.9524E-07,3.1814E-07,-3.2033999999999997E-07
0.515,0,1.9946E-07,-6.1441000000000005E-10,-1.9644E-07,3.1822E-07,-3.2046E-07
0.52,0,2.009E-07,-6.2634E-10,-1.9764E-07,3.1816E-07,-3.204E-07
0.525,0,2.0211999999999999E-07,-6.5034E-10,-1.993E-07,3.1816E-07,-3.2052E-07
0.53,0,2.0365999999999999E-07,-6.6801000000000005E-10,-2.0056E-07,3.1818E-07,-3.2058E-07
0.535,0,2.0508E-07,-6.8303000000000007E-10,-2.0188E-07,3.1818E-07,-3.2054E-07
0.54,0,2.065E-07,-7.0199000000000008E-10,-2.0334E-07,3.1814E-07,-3.2061999999999997E-07
0.545,0,2.0782E-07,-7.2428E-10,-2.0444E-07,3.1809999999999997E-07,-3.207E-07
0.55,0,2.0928E-07,-7.4132000000000008E-10,-2.06E-07,3.1822E-07,-3.2075999999999997E-07
0.555,0,2.1082E-07,-7.6109000000000011E-10,-2.0718E-07,3.1816E-07,-3.2075999999999997E-07
0.56,0,2.1228E-07,-7.8303E-10,-2.0841999999999998E-07,3.1816E-07,-3.2082E-07
0.56500000000000006,0,2.1374E-07,-8.0497000000000006E-10,-2.1006E-07,3.1814E-07,-3.2086E-07
0.57000000000000006,0,2.1502E-07,-8.2498000000000008E-10,-2.1116E-07,3.1816E-07,-3.2103999999999997E-07
0.57500000000000007,0,2.1662E-07,-8.418E-10,-2.1268E-07,3.182E-07,-3.2112E-07
0.58000000000000007,0,2.181E-07,-8.6955000000000006E-10,-2.1413999999999998E-07,3.182E-07,-3.2112E-07
0.58500000000000008,0,2.1936E-07,-8.8973000000000009E-10,-2.1562E-07,3.182E-07,-3.2114E-07
0.59000000000000008,0,2.209E-07,-9.123E-10,-2.1704E-07,3.1814E-07,-3.2122E-07
0.595,0,2.225E-07,-9.3551E-10,-2.1828E-07,3.182E-07,-3.213E-07
0.6,0,2.2405999999999998E-07,-9.6059E-10,-2.1974E-07,3.1812E-07,-3.2136E-07
0.605,0,2.2556E-07,-9.8354E-10,-2.2122E-07,3.1818E-07,-3.2145999999999997E-07
0.61,0,2.272E-07,-1.00684E-09,-2.2258E-07,3.1812E-07,-3.2158E-07
0.615,0,2.284E-07,-1.0320700000000001E-09,-2.2405999999999998E-07,3.1812E-07,-3.2158E-07
0.62,0,2.3004E-07,-1.0597000000000002E-09,-2.2574E-07,3.1816E-07,-3.217E-07
0.625,0,2.3159999999999998E-07,-1.0818300000000002E-09,-2.2722E-07,3.1809999999999997E-07,-3.2172E-07
0.63,0,2.3339999999999999E-07,-1.10927E-09,-2.284E-07,3.1808E-07,-3.2184E-07
0.635,0,2.3474E-07,-1.1333200000000002E-09,-2.299E-07,3.1808E-07,-3.2184E-07
0.64,0,2.3622E-07,-1.1618E-09,-2.3115999999999999E-07,3.182E-07,-3.2206E-07
0.645,0,2.3787999999999998E-07,-1.1905E-09,-2.3294E-07,3.1814E-07,-3.221E-07
0.65,0,2.3972E-07,-1.2206E-09,-2.3416E-07,3.1816E-07,-3.222E-07
0.655,0,2.4118E-07,-1.2455E-09,-2.3562E-07,3.1822E-07,-3.2222E-07
0.66,0,2.43E-07,-1.2748E-09,-2.373E-07,3.1816E-07,-3.2236E-07
0.665,0,2.444E-07,-1.3034E-09,-2.3886E-07,3.182E-07,-3.2234E-07
0.67,0,2.4614E-07,-1.3329E-09,-2.404E-07,3.182E-07,-3.2248E-07
0.675,0,2.478E-07,-1.3614E-09,-2.4199999999999997E-07,3.182E-07,-3.2256E-07
0.68,0,2.4938E-07,-1.4003E-09,-2.4332E-07,3.1816E-07,-3.2284E-07
0.685,0,2.5114E-07,-1.4267E-09,-2.4476E-07,3.1812E-07,-3.2274E-07
0.69000000000000006,0,2.5298E-07,-1.4547E-09,-2.4646E-07,3.1818E-07,-3.2288E-07
0.69500000000000006,0,2.5444E-07,-1.4922E-09,-2.4806E-07,3.182E-07,-3.2294E-07
0.70000000000000007,0,2.5626E-07,-1.5252E-09,-2.4954E-07,3.1823999999999997E-07,-3.232E-07
0.70500000000000007,0,2.5798E-07,-1.5604E-09,-2.515E-07,3.1818E-07,-3.2313999999999997E-07
0.71000000000000008,0,2.5984E-07,-1.5876E-09,-2.5273999999999997E-07,3.1812E-07,-3.2341999999999997E-07
0.71500000000000008,0,2.6126E-07,-1.6245E-09,-2.5413999999999997E-07,3.1816E-07,-3.233E-07
0.72000000000000008,0,2.6316E-07,-1.6631E-09,-2.557E-07,3.1814E-07,-3.2341999999999997E-07
0.72500000000000009,0,2.6488E-07,-1.6993E-09,-2.574E-07,3.1812E-07,-3.2362E-07
0.73,0,2.669E-07,-1.7273E-09,-2.5938E-07,3.1814E-07,-3.2374E-07
0.735,0,2.6844E-07,-1.7632E-09,-2.6124E-07,3.1814E-07,-3.2386E-07
0.74,0,2.705E-07,-1.8043E-09,-2.6282E-07,3.1814E-07,-3.238E-07
0.745,0,2.722E-07,-1.8404E-09,-2.6466E-07,3.182E-07,-3.241E-07
0.75,0,2.74E-07,-1.8762E-09,-2.6622E-07,3.1814E-07,-3.2406E-07
0.755,0,2.7536E-07,-1.9201E-09,-2.6812E-07,3.1822E-07,-3.242E-07
0.76,0,2.773E-07,-1.958E-09,-2.6966E-07,3.1808E-07,-3.2432E-07
0.765,0,2.7942E-07,-2.0002E-09,-2.7064E-07,3.1814E-07,-3.246E-07
0.77,0,2.8082E-07,-2.0361E-09,-2.7248E-07,3.1809999999999997E-07,-3.247E-07
0.775,0,2.8331999999999997E-07,-2.0844E-09,-2.7396E-07,3.1818E-07,-3.2478E-07
0.78,0,2.8534E-07,-2.1197E-09,-2.7618E-07,3.1818E-07,-3.2502E-07
0.785,0,2.8662E-07,-2.1606E-09,-2.775E-07,3.1809999999999997E-07,-3.249E-07
0.79,0,2.8856E-07,-2.2014E-09,-2.7944E-07,3.1812E-07,-3.2528E-07
0.795,0,2.9036E-07,-2.2477E-09,-2.8056E-07,3.1816E-07,-3.2546E-07
0.8,0,2.923E-07,-2.2965E-09,-2.8252E-07,3.1818E-07,-3.2538E-07
0.805,0,2.9418E-07,-2.3384E-09,-2.8438E-07,3.1809999999999997E-07,-3.2552E-07
0.81,0,2.9638E-07,-2.3822E-09,-2.86E-07,3.182E-07,-3.2578E-07
0.81500000000000006,0,2.981E-07,-2.4302E-09,-2.8778E-07,3.1816E-07,-3.2582E-07
0.82000000000000006,0,3.0007999999999997E-07,-2.4799E-09,-2.8956E-07,3.1816E-07,-3.2584E-07
0.82500000000000007,0,3.0203999999999997E-07,-2.5241E-09,-2.9114E-07,3.1809999999999997E-07,-3.2606E-07
0.83000000000000007,0,3.039E-07,-2.5699E-09,-2.9332E-07,3.1812E-07,-3.264E-07
0.83500000000000008,0,3.062E-07,-2.6209E-09,-2.9476E-07,3.1804E-07,-3.2645999999999997E-07
0.84000000000000008,0,3.0824E-07,-2.6717E-09,-2.9671999999999997E-07,3.1808E-07,-3.2656E-07
0.84500000000000008,0,3.1008E-07,-2.7188E-09,-2.9866E-07,3.1812E-07,-3.2672E-07
0.85000000000000009,0,3.1179999999999997E-07,-2.7697E-09,-3.004E-07,3.1814E-07,-3.268E-07
0.85500000000000009,0,3.1458E-07,-2.8158E-09,-3.0248E-07,3.1808E-07,-3.2722E-07
0.86,0,3.1622E-07,-2.863E-09,-3.0398E-07,3.1806E-07,-3.2728E-07
0.865,0,3.1808E-07,-2.9144E-09,-3.0598E-07,3.1804E-07,-3.2729999999999997E-07
0.87,0,3.206E-07,-2.975E-09,-3.0777999999999997E-07,3.1812E-07,-3.2754E-07
0.875,0,3.2306E-07,-3.0354E-09,-3.0964E-07,3.1816E-07,-3.277E-07
0.88,0,3.247E-07,-3.0796E-09,-3.1172E-07,3.1808E-07,-3.2794E-07
0.885,0,3.271E-07,-3.1304E-09,-3.1403999999999997E-07,3.1808E-07,-3.2813999999999997E-07
0.89,0,3.2888E-07,-3.1866E-09,-3.1532E-07,3.1809999999999997E-07,-3.2836E-07
0.895,0,3.3148E-07,-3.2501E-09,-3.1732E-07,3.1808E-07,-3.2848E-07
0.9,0,3.3336E-07,-3.3049E-09,-3.1916E-07,3.1809999999999997E-07,-3.2862E-07
0,0.15,-2.046E-07,4.8600000000000005E-11,2.3032E-07,3.1809999999999997E-07,-3.18E-07
0.005,0.15,6.7559999999999994E-07,4.6440000000000003E-11,-1.4154000000000003E-06,3.1814E-07,-3.182E-07
0.01,0.15,2.8305000000000003E-06,4.708E-11,-2.8330000000000002E-06,3.1814E-07,-3.1812E-07
0.015000000000000001,0.15,4.0227000000000005E-06,4.287E-11,-4.0238E-06,3.1816E-07,-3.1808E-07
0.02,0.15,5.0290000000000005E-06,4.071E-11,-5.0276000000000008E-06,3.1809999999999997E-07,-3.182E-07
0.025,0.15,5.8849E-06,3.919E-11,-5.8735000000000006E-06,3.182E-07,-3.1818E-07
0.030000000000000002,0.15,6.6180000000000008E-06,4.3280000000000005E-11,-6.614200000000001E-06,3.1809999999999997E-07,-3.1809999999999997E-07
0.035,0.15,7.2349000000000008E-06,3.816E-11,-7.231100000000001E-06,3.1814E-07,-3.1812E-07
0.04,0.15,7.7772E-06,3.402E-11,-7.7838000000000016E-06,3.1814E-07,-3.182E-07
0.045000000000000005,0.15,8.2308000000000009E-06,3.9830000000000006E-11,-8.2429E-06,3.1828E-07,-3.1828E-07
0.05,0.15,8.6562E-06,3.617E-11,-8.6325E-06,3.182E-07,-3.1823999999999997E-07
0.055,0.15,9.0122000000000016E-06,3.1230000000000005E-11,-9.0012000000000012E-06,3.1828E-07,-3.1823999999999997E-07
0.060000000000000005,0.15,9.2992E-06,3.289E-11,-9.3096000000000015E-06,3.1822E-07,-3.182E-07
0.065,0.15,9.5763000000000018E-06,3.8410000000000006E-11,-9.5774E-06,3.1814E-07,-3.1814E-07
0.07,0.15,9.8383E-06,2.7960000000000003E-11,-9.8353E-06,3.1816E-07,-3.1828E-07
0.075,0.15,1.0049800000000002E-05,3.0250000000000005E-11,-1.0053400000000001E-05,3.1814E-07,-3.1812E-07
0.08,0.15,1.0237400000000001E-05,3.347E-11,-1.0249700000000001E-05,3.182E-07,-3.1826E-07
0.085,0.15,1.0443600000000001E-05,3.062E-11,-1.0442400000000002E-05,3.1822E-07,-3.183E-07
0.090000000000000011,0.15,1.06088E-05,2.64E-11,-1.0613800000000002E-05,3.1816E-07,-3.1822E-07
0.095,0.15,1.07709E-05,2.94E-11,-1.0757400000000001E-05,3.1818E-07,-3.1826E-07
0.1,0.15,1.09016E-05,2.8620000000000004E-11,-1.0924300000000001E-05,3.1809999999999997E-07,-3.182E-07
0.10500000000000001,0.15,1.1054200000000002E-05,2.808E-11,-1.1060300000000002E-05,3.1816E-07,-3.1826E-07
0.11,0.15,1.1187200000000002E-05,2.5250000000000003E-11,-1.1182100000000001E-05,3.1809999999999997E-07,-3.1822E-07
0.115,0.15,1.13287E-05,2.737E-11,-1.1329900000000001E-05,3.1806E-07,-3.1823999999999997E-07
0.12000000000000001,0.15,1.14538E-05,2.7800000000000004E-11,-1.14432E-05,3.1806E-07,-3.1826E-07
0.125,0.15,1.1578E-05,2.6070000000000003E-11,-1.1575500000000001E-05,3.1814E-07,-3.1823999999999997E-07
0.13,0.15,1.1672000000000001E-05,2.453E-11,-1.1683500000000001E-05,3.1814E-07,-3.1832E-07
0.135,0.15,1.1706000000000001E-05,2.3130000000000002E-11,-1.1806E-05,3.1812E-07,-3.1832E-07
0.14,0.15,1.1906000000000001E-05,2.6280000000000002E-11,-1.1904E-05,3.182E-07,-3.1837999999999997E-07
0.14500000000000002,0.15,1.2044E-05,2.2900000000000003E-11,-1.2028E-05,3.1809999999999997E-07,-3.1836E-07
0.15,0.15,1.2152E-05,2.15E-11,-1.2148000000000001E-05,3.1814E-07,-3.1828E-07
0.155,0.15,1.2248E-05,2.655E-11,-1.2258E-05,3.1818E-07,-3.1842E-07
0.16,0.15,1.2352E-05,2.125E-11,-1.2368E-05,3.1816E-07,-3.1837999999999997E-07
0.165,0.15,1.2474000000000001E-05,2.0820000000000002E-11,-1.2464000000000001E-05,3.1816E-07,-3.184E-07
0.17,0.15,1.2574E-05,2.4060000000000002E-11,-1.2552000000000001E-05,3.1814E-07,-3.1836E-07
0.17500000000000002,0.15,1.268E-05,1.9860000000000003E-11,-1.2650000000000001E-05,3.1814E-07,-3.1837999999999997E-07
0.18000000000000002,0.15,1.2790000000000001E-05,1.9530000000000003E-11,-1.2768E-05,3.1816E-07,-3.184E-07
0.185,0.15,1.2876E-05,2.13E-11,-1.2882E-05,3.1816E-07,-3.1844E-07
0.19,0.15,1.3016E-05,1.7890000000000002E-11,-1.301E-05,3.1806E-07,-3.1842E-07
0.195,0.15,1.3124E-05,1.965E-11,-1.3104E-05,3.182E-07,-3.1844E-07
0.2,0.15,1.3212E-05,1.9820000000000002E-11,-1.3222E-05,3.1816E-07,-3.1844E-07
0.20500000000000002,0.15,1.3312E-05,1.6250000000000002E-11,-1.3316000000000001E-05,3.1806E-07,-3.1844E-07
0.21000000000000002,0.15,1.3428000000000001E-05,1.577E-11,-1.344E-05,3.1814E-07,-3.1846E-07
0.215,0.15,1.356E-05,1.672E-11,-1.3548E-05,3.1814E-07,-3.1856E-07
0.22,0.15,1.3654E-05,1.2850000000000001E-11,-1.3646000000000001E-05,3.1816E-07,-3.185E-07
0.225,0.15,1.375E-05,1.5870000000000002E-11,-1.3762E-05,3.1814E-07,-3.1856E-07
0.23,0.15,1.3860000000000001E-05,1.65E-11,-1.3840000000000001E-05,3.1809999999999997E-07,-3.185E-07
0.23500000000000001,0.15,1.3972000000000001E-05,9.94E-12,-1.395E-05,3.1814E-07,-3.186E-07
0.24000000000000002,0.15,1.4068E-05,1.1450000000000002E-11,-1.4066E-05,3.1816E-07,-3.1856E-07
0.24500000000000002,0.15,1.417E-05,1.067E-11,-1.4172000000000001E-05,3.1814E-07,-3.186E-07
0.25,0.15,1.4272E-05,6.2900000000000009E-12,-1.4292E-05,3.182E-07,-3.1865999999999997E-07
0.255,0.15,1.4412E-05,9.23E-12,-1.4406E-05,3.1812E-07,-3.1862E-07
0.26,0.15,1.4514E-05,8.06E-12,-1.45E-05,3.1814E-07,-3.1862E-07
0.265,0.15,1.4626E-05,4.8100000000000007E-12,-1.4604000000000001E-05,3.1809999999999997E-07,-3.1862E-07
0.27,0.15,1.4738E-05,5.5200000000000007E-12,-1.4726000000000001E-05,3.1814E-07,-3.1868E-07
0.275,0.15,1.4828000000000001E-05,1.8400000000000002E-12,-1.4826E-05,3.1809999999999997E-07,-3.1868E-07
0.28,0.15,1.4924E-05,1.6000000000000003E-13,-1.4932E-05,3.1814E-07,-3.1865999999999997E-07
0.28500000000000003,0.15,1.5066000000000001E-05,1.22E-12,-1.505E-05,3.1814E-07,-3.1868E-07
0.29000000000000004,0.15,1.516E-05,-2.8800000000000002E-12,-1.5166E-05,3.1816E-07,-3.1868E-07
0.29500000000000004,0.15,1.5264E-05,-4.57E-12,-1.5256000000000001E-05,3.1804E-07,-3.1874E-07
0.3,0.15,1.5376E-05,-4.9600000000000007E-12,-1.5380000000000002E-05,3.1814E-07,-3.1878E-07
0.305,0.15,1.5492E-05,-9.9300000000000015E-12,-1.5530000000000002E-05,3.1816E-07,-3.1882E-07
0.31,0.15,1.5634E-05,-1.0410000000000001E-11,-1.561E-05,3.1808E-07,-3.1886E-07
0.315,0.15,1.5736E-05,-9.47E-12,-1.5728E-05,3.1812E-07,-3.1882E-07
0.32,0.15,1.584E-05,-1.573E-11,-1.5842000000000002E-05,3.1808E-07,-3.189E-07
0.325,0.15,1.5958000000000002E-05,-1.6430000000000002E-11,-1.5936E-05,3.1809999999999997E-07,-3.1896E-07
0.33,0.15,1.6062E-05,-1.655E-11,-1.6042E-05,3.1812E-07,-3.1896E-07
0.335,0.15,1.6176E-05,-2.5720000000000003E-11,-1.6158E-05,3.182E-07,-3.1896E-07
0.34,0.15,1.631E-05,-2.1900000000000003E-11,-1.6276E-05,3.1814E-07,-3.1902E-07
0.34500000000000003,0.15,1.6406000000000002E-05,-2.2750000000000002E-11,-1.6398E-05,3.182E-07,-3.1904E-07
0.35000000000000003,0.15,1.6516E-05,-3.2070000000000005E-11,-1.6496E-05,3.1814E-07,-3.191E-07
0.35500000000000004,0.15,1.6634E-05,-3.0170000000000004E-11,-1.66E-05,3.1806E-07,-3.1904E-07
0.36000000000000004,0.15,1.6728E-05,-3.426E-11,-1.673E-05,3.1814E-07,-3.1916E-07
0.365,0.15,1.6858E-05,-4.094E-11,-1.6848000000000002E-05,3.1806E-07,-3.191E-07
0.37,0.15,1.6978E-05,-3.857E-11,-1.6988E-05,3.1808E-07,-3.1921999999999997E-07
0.375,0.15,1.7114E-05,-4.389E-11,-1.7122E-05,3.1809999999999997E-07,-3.1914E-07
0.38,0.15,1.7214E-05,-5.2130000000000005E-11,-1.7232E-05,3.1804E-07,-3.1916E-07
0.385,0.15,1.7342E-05,-5.003E-11,-1.73E-05,3.1812E-07,-3.192E-07
0.39,0.15,1.7478E-05,-5.4240000000000005E-11,-1.7474E-05,3.1812E-07,-3.1926E-07
0.395,0.15,1.758E-05,-6.301000000000001E-11,-1.757E-05,3.1816E-07,-3.1934E-07
0.4,0.15,1.7678E-05,-6.319E-11,-1.7708E-05,3.1814E-07,-3.193E-07
0.405,0.15,1.785E-05,-6.6930000000000008E-11,-1.7838E-05,3.1816E-07,-3.1934E-07
0.41000000000000003,0.15,1.7936E-05,-7.35E-11,-1.7946E-05,3.1809999999999997E-07,-3.194E-07
0.41500000000000004,0.15,1.807E-05,-7.4540000000000008E-11,-1.8068E-05,3.1809999999999997E-07,-3.1944E-07
0.42000000000000004,0.15,1.8166000000000002E-05,-8.087E-11,-1.8196E-05,3.182E-07,-3.1952E-07
0.42500000000000004,0.15,1.8306E-05,-8.657E-11,-1.8314E-05,3.1806E-07,-3.1949999999999997E-07
0.43,0.15,1.8444E-05,-9.006000000000001E-11,-1.8416E-05,3.1804E-07,-3.1956E-07
0.435,0.15,1.8568E-05,-9.655E-11,-1.8522E-05,3.1812E-07,-3.1954E-07
0.44,0.15,1.8666E-05,-1.0266000000000001E-10,-1.8672E-05,3.1808E-07,-3.1958E-07
0.445,0.15,1.8814E-05,-1.0369E-10,-1.879E-05,3.1812E-07,-3.1968E-07
0.45,0.15,1.8912E-05,-1.1233000000000001E-10,-1.8882E-05,3.1816E-07,-3.1972E-07
0.455,0.15,1.9036000000000002E-05,-1.1569E-10,-1.9012E-05,3.1814E-07,-3.1977999999999997E-07
0.46,0.15,1.9164E-05,-1.2414E-10,-1.9148E-05,3.1808E-07,-3.1976E-07
0.465,0.15,1.9278E-05,-1.3170000000000002E-10,-1.929E-05,3.1808E-07,-3.1986E-07
0.47000000000000003,0.15,1.9406E-05,-1.3421000000000002E-10,-1.9404E-05,3.1809999999999997E-07,-3.1991999999999997E-07
0.47500000000000003,0.15,1.9546000000000002E-05,-1.4253000000000002E-10,-1.9532000000000002E-05,3.1808E-07,-3.1996E-07
0.48000000000000004,0.15,1.968E-05,-1.4936000000000002E-10,-1.9658E-05,3.1804E-07,-3.1988E-07
0.48500000000000004,0.15,1.9798E-05,-1.5464000000000002E-10,-1.9786E-05,3.1809999999999997E-07,-3.2E-07
0.49000000000000005,0.15,1.9908E-05,-1.6406E-10,-1.9908E-05,3.1809999999999997E-07,-3.1998E-07
0.49500000000000005,0.15,2.0034E-05,-1.701E-10,-2.003E-05,3.1814E-07,-3.2005999999999997E-07
0.5,0.15,2.0174E-05,-1.7621E-10,-2.0182E-05,3.1814E-07,-3.2012E-07
0.505,0.15,2.0308E-05,-1.8785E-10,-2.0316E-05,3.1808E-07,-3.2019999999999997E-07
0.51,0.15,2.0416000000000002E-05,-1.9138000000000002E-10,-2.041E-05,3.1808E-07,-3.2026E-07
0.515,0.15,2.0532E-05,-1.9970000000000002E-10,-2.0528E-05,3.1809999999999997E-07,-3.2022E-07
0.52,0.15,2.0684E-05,-2.1375E-10,-2.0646000000000002E-05,3.18E-07,-3.2026E-07
0.525,0.15,2.0832E-05,-2.1566E-10,-2.0816000000000002E-05,3.1806E-07,-3.2033999999999997E-07
0.53,0.15,2.0944E-05,-2.2792000000000003E-10,-2.0972000000000002E-05,3.1818E-07,-3.2046E-07
0.535,0.15,2.1078E-05,-2.4014E-10,-2.1076E-05,3.1806E-07,-3.2046E-07
0.54,0.15,2.122E-05,-2.4049E-10,-2.1184E-05,3.1816E-07,-3.2066E-07
0.545,0.15,2.1316E-05,-2.5474000000000004E-10,-2.1334E-05,3.1814E-07,-3.2061999999999997E-07
0.55,0.15,2.1472E-05,-2.6682E-10,-2.1488E-05,3.1814E-07,-3.2064E-07
0.555,0.15,2.1624E-05,-2.7272E-10,-2.1594E-05,3.1816E-07,-3.2068E-07
0.56,0.15,2.1760000000000002E-05,-2.8499E-10,-2.171E-05,3.1806E-07,-3.2075999999999997E-07
0.56500000000000006,0.15,2.1844E-05,-2.9546000000000003E-10,-2.1870000000000002E-05,3.1809999999999997E-07,-3.208E-07
0.57000000000000006,0.15,2.2026000000000002E-05,-3.0483E-10,-2.201E-05,3.1808E-07,-3.2086E-07
0.57500000000000007,0.15,2.2142000000000002E-05,-3.208E-10,-2.2146E-05,3.1804E-07,-3.2094E-07
0.58000000000000007,0.15,2.2290000000000002E-05,-3.2911E-10,-2.2262E-05,3.1808E-07,-3.21E-07
0.58500000000000008,0.15,2.2408E-05,-3.3654E-10,-2.2364E-05,3.182E-07,-3.2103999999999997E-07
0.59000000000000008,0.15,2.254E-05,-3.5387000000000004E-10,-2.2502000000000002E-05,3.1808E-07,-3.2108E-07
0.595,0.15,2.267E-05,-3.6157E-10,-2.2698000000000002E-05,3.1806E-07,-3.2117999999999997E-07
0.6,0.15,2.2802E-05,-3.7569E-10,-2.2802E-05,3.1808E-07,-3.2128E-07
0.605,0.15,2.294E-05,-3.9288000000000004E-10,-2.2938E-05,3.1814E-07,-3.2134E-07
0.61,0.15,2.3076E-05,-4.0015E-10,-2.3078E-05,3.1814E-07,-3.2144E-07
0.615,0.15,2.3222000000000002E-05,-4.1397E-10,-2.3194000000000002E-05,3.1814E-07,-3.2148E-07
0.62,0.15,2.3358000000000002E-05,-4.3123E-10,-2.336E-05,3.1812E-07,-3.2159999999999997E-07
0.625,0.15,2.3504E-05,-4.3878E-10,-2.3496E-05,3.1806E-07,-3.2164E-07
0.63,0.15,2.3650000000000002E-05,-4.5718E-10,-2.3636000000000002E-05,3.1808E-07,-3.2178E-07
0.635,0.15,2.3794E-05,-4.7575E-10,-2.378E-05,3.1814E-07,-3.2184E-07
0.64,0.15,2.3944E-05,-4.8505E-10,-2.3912E-05,3.1816E-07,-3.2186E-07
0.645,0.15,2.4082E-05,-5.0357E-10,-2.4056E-05,3.1809999999999997E-07,-3.2196E-07
0.65,0.15,2.4226E-05,-5.1536000000000007E-10,-2.4200000000000002E-05,3.1818E-07,-3.2201999999999997E-07
0.655,0.15,2.436E-05,-5.2926E-10,-2.4366E-05,3.1809999999999997E-07,-3.2218E-07
0.66,0.15,2.4504E-05,-5.5286E-10,-2.4508E-05,3.1809999999999997E-07,-3.2222E-07
0.665,0.15,2.4682000000000002E-05,-5.6469E-10,-2.4644E-05,3.1809999999999997E-07,-3.224E-07
0.67,0.15,2.4824E-05,-5.7931E-10,-2.479E-05,3.1808E-07,-3.2246E-07
0.675,0.15,2.4962000000000003E-05,-6.0413000000000006E-10,-2.4968000000000002E-05,3.1808E-07,-3.2243999999999997E-07
0.68,0.15,2.5128E-05,-6.150900000000001E-10,-2.5098E-05,3.1808E-07,-3.2257999999999997E-07
0.685,0.15,2.523E-05,-6.3296000000000006E-10,-2.5222E-05,3.1809999999999997E-07,-3.2276E-07
0.69000000000000006,0.15,2.5372E-05,-6.56E-10,-2.5378E-05,3.1809999999999997E-07,-3.2284E-07
0.69500000000000006,0.15,2.5528E-05,-6.6844E-10,-2.554E-05,3.1804E-07,-3.2271999999999997E-07
0.70000000000000007,0.15,2.567E-05,-6.894700000000001E-10,-2.5716000000000002E-05,3.1808E-07,-3.229E-07
0.70500000000000007,0.15,2.5848E-05,-7.1369E-10,-2.5842E-05,3.1816E-07,-3.2313999999999997E-07
0.71000000000000008,0.15,2.5986E-05,-7.2771000000000006E-10,-2.5992E-05,3.1808E-07,-3.2308E-07
0.71500000000000008,0.15,2.6170000000000002E-05,-7.5038E-10,-2.6162E-05,3.1806E-07,-3.232E-07
0.72000000000000008,0.15,2.6322E-05,-7.7369E-10,-2.6296E-05,3.1802E-07,-3.2326E-07
0.72500000000000009,0.15,2.6448E-05,-7.868100000000001E-10,-2.6444E-05,3.1808E-07,-3.2344E-07
0.73,0.15,2.659E-05,-8.1069E-10,-2.6568E-05,3.1806E-07,-3.2362E-07
0.735,0.15,2.6746E-05,-8.3626000000000007E-10,-2.6716E-05,3.1804E-07,-3.2372E-07
0.74,0.15,2.6890000000000002E-05,-8.549100000000001E-10,-2.688E-05,3.1808E-07,-3.2368E-07
0.745,0.15,2.7054000000000002E-05,-8.8022000000000009E-10,-2.7028E-05,3.1808E-07,-3.2386E-07
0.75,0.15,2.7230000000000002E-05,-9.0283000000000008E-10,-2.7204000000000002E-05,3.1802E-07,-3.2386E-07
0.755,0.15,2.7360000000000002E-05,-9.1988E-10,-2.7338E-05,3.1804E-07,-3.2402E-07
0.76,0.15,2.7526E-05,-9.4778E-10,-2.7526E-05,3.1812E-07,-3.2426E-07
0.765,0.15,2.773E-05,-9.7610000000000018E-10,-2.766E-05,3.1809999999999997E-07,-3.243E-07
0.77,0.15,2.7866E-05,-9.9603000000000013E-10,-2.7868E-05,3.1806E-07,-3.2454E-07
0.775,0.15,2.7988E-05,-1.0233200000000001E-09,-2.7966E-05,3.1809999999999997E-07,-3.2468E-07
0.78,0.15,2.8182000000000002E-05,-1.0464400000000002E-09,-2.8124E-05,3.1804E-07,-3.2458E-07
0.785,0.15,2.8342E-05,-1.07046E-09,-2.8296E-05,3.1809999999999997E-07,-3.2494E-07
0.79,0.15,2.8464E-05,-1.1002E-09,-2.8484E-05,3.1809999999999997E-07,-3.2502E-07
0.795,0.15,2.8616000000000002E-05,-1.1266400000000002E-09,-2.8630000000000002E-05,3.1806E-07,-3.2514E-07
0.8,0.15,2.888E-05,-1.1535E-09,-2.8788E-05,3.1808E-07,-3.252E-07
0.805,0.15,2.9008E-05,-1.1784E-09,-2.9E-05,3.1814E-07,-3.2552E-07
0.81,0.15,2.9154000000000002E-05,-1.2081E-09,-2.9158E-05,3.1806E-07,-3.2544E-07
0.81500000000000006,0.15,2.9324000000000002E-05,-1.2374E-09,-2.9284E-05,3.1804E-07,-3.257E-07
0.82000000000000006,0.15,2.9472000000000002E-05,-1.2644E-09,-2.9442E-05,3.1802E-07,-3.2564E-07
0.82500000000000007,0.15,2.9602000000000002E-05,-1.2964E-09,-2.96E-05,3.1809999999999997E-07,-3.2582E-07
0.83000000000000007,0.15,2.981E-05,-1.3242E-09,-2.9776E-05,3.1814E-07,-3.2631999999999997E-07
0.83500000000000008,0.15,2.9986E-05,-1.3527E-09,-2.9978E-05,3.1809999999999997E-07,-3.2616E-07
0.84000000000000008,0.15,3.0122E-05,-1.3892E-09,-3.0128E-05,3.1814E-07,-3.2652E-07
0.84500000000000008,0.15,3.0304E-05,-1.4192E-09,-3.0306E-05,3.1802E-07,-3.2644E-07
0.85000000000000009,0.15,3.048E-05,-1.4465E-09,-3.0444000000000002E-05,3.1808E-07,-3.2664E-07
0.85500000000000009,0.15,3.0654E-05,-1.4862E-09,-3.0636E-05,3.1809999999999997E-07,-3.2698E-07
0.86,0.15,3.084E-05,-1.5146E-09,-3.0846E-05,3.1806E-07,-3.2687999999999997E-07
0.865,0.15,3.1006E-05,-1.5469E-09,-3.098E-05,3.1809999999999997E-07,-3.2706E-07
0.87,0.15,3.1144E-05,-1.5867E-09,-3.1124E-05,3.1808E-07,-3.2724E-07
0.875,0.15,3.1356E-05,-1.6206E-09,-3.1296E-05,3.1806E-07,-3.274E-07
0.88,0.15,3.152E-05,-1.6512E-09,-3.1508000000000004E-05,3.1808E-07,-3.2774E-07
0.885,0.15,3.1684000000000004E-05,-1.689E-09,-3.168E-05,3.1812E-07,-3.2804E-07
0.89,0.15,3.1834E-05,-1.7208E-09,-3.1836E-05,3.1809999999999997E-07,-3.2794E-07
0.895,0.15,3.2008E-05,-1.759E-09,-3.1956000000000004E-05,3.1812E-07,-3.2804E-07
0.9,0.15,3.221E-05,-1.7988E-09,-3.217E-05,3.1808E-07,-3.283E-07
0,0.3,-1.2484000000000001E-05,3.8359E-10,1.5442000000000002E-05,3.1809999999999997E-07,-3.1816E-07
0.005,0.3,5.689E-05,3.6662E-10,-9.0084E-05,3.1809999999999997E-07,-3.1802E-07
0.01,0.3,0.00018782,3.589E-10,-0.00018782,3.1804E-07,-3.1808E-07
0.015000000000000001,0.3,0.00027104,3.5037000000000005E-10,-0.0002704,3.1808E-07,-3.1804E-07
0.02,0.3,0.00034436000000000004,3.3786E-10,-0.00034434,3.1814E-07,-3.1806E-07
0.025,0.3,0.0004086,3.2838E-10,-0.00040808,3.1814E-07,-3.1808E-07
0.030000000000000002,0.3,0.00046520000000000003,3.2441E-10,-0.00046484000000000006,3.1809999999999997E-07,-3.1814E-07
0.035,0.3,0.00051462,3.1343E-10,-0.00051408,3.1814E-07,-3.1812E-07
0.04,0.3,0.00055768000000000007,3.0728000000000005E-10,-0.00055726000000000007,3.1806E-07,-3.1814E-07
0.045000000000000005,0.3,0.00059566,3.0334E-10,-0.00059524,3.1809999999999997E-07,-3.1816E-07
0.05,0.3,0.00062918,2.9626E-10,-0.0006288,3.1814E-07,-3.1822E-07
0.055,0.3,0.00065942000000000008,2.9087E-10,-0.00065898000000000009,3.1809999999999997E-07,-3.1808E-07
0.060000000000000005,0.3,0.00068528,2.9016E-10,-0.0006851,3.1808E-07,-3.1816E-07
0.065,0.3,0.00070916,2.7661000000000004E-10,-0.00070868,3.1809999999999997E-07,-3.1816E-07
0.07,0.3,0.00073060000000000009,2.7698E-10,-0.00072966,3.1814E-07,-3.182E-07
0.075,0.3,0.0007492,2.773E-10,-0.00074924000000000008,3.1814E-07,-3.1818E-07
0.08,0.3,0.00076578000000000008,2.6905E-10,-0.00076582000000000006,3.1809999999999997E-07,-3.1822E-07
0.085,0.3,0.00078224,2.684E-10,-0.00078172000000000007,3.1818E-07,-3.1818E-07
0.090000000000000011,0.3,0.00079672,2.6573E-10,-0.0007965400000000001,3.1814E-07,-3.1822E-07
0.095,0.3,0.0008099,2.5851E-10,-0.0008094,3.1809999999999997E-07,-3.182E-07
0.1,0.3,0.00082198,2.5903000000000004E-10,-0.00082182,3.1808E-07,-3.182E-07
0.10500000000000001,0.3,0.00083376,2.5768000000000003E-10,-0.00083344000000000007,3.1809999999999997E-07,-3.1826E-07
0.11,0.3,0.00084444,2.5208E-10,-0.00084414000000000006,3.1809999999999997E-07,-3.1818E-07
0.115,0.3,0.00085492,2.5094E-10,-0.00085456000000000009,3.1808E-07,-3.1823999999999997E-07
0.12000000000000001,0.3,0.00086448,2.5423E-10,-0.00086412,3.1808E-07,-3.1823999999999997E-07
0.125,0.3,0.00087360000000000009,2.4254E-10,-0.00087364000000000007,3.1808E-07,-3.183E-07
0.13,0.3,0.00088256,2.4518000000000003E-10,-0.0008825800000000001,3.1806E-07,-3.182E-07
0.135,0.3,0.00089122000000000008,2.4593E-10,-0.00089112,3.1806E-07,-3.1826E-07
0.14,0.3,0.00090004000000000006,2.3994E-10,-0.0008997,3.1804E-07,-3.1828E-07
0.14500000000000002,0.3,0.00090840000000000007,2.4232E-10,-0.00090786,3.1804E-07,-3.1826E-07
0.15,0.3,0.00091594000000000007,2.4082E-10,-0.00091578,3.1814E-07,-3.1826E-07
0.155,0.3,0.00092396,2.3428000000000004E-10,-0.00092366000000000008,3.1808E-07,-3.183E-07
0.16,0.3,0.00093234,2.3959E-10,-0.00093144000000000007,3.1804E-07,-3.1826E-07
0.165,0.3,0.00093938000000000008,2.3652000000000003E-10,-0.0009393400000000001,3.1809999999999997E-07,-3.1822E-07
0.17,0.3,0.00094656,2.3141E-10,-0.0009464600000000001,3.1804E-07,-3.1834E-07
0.17500000000000002,0.3,0.00095382000000000008,2.3829E-10,-0.0009537800000000001,3.1804E-07,-3.183E-07
0.18000000000000002,0.3,0.00096118000000000006,2.3210000000000003E-10,-0.0009615200000000001,3.1808E-07,-3.1836E-07
0.185,0.3,0.00096908000000000009,2.2734000000000001E-10,-0.00096814,3.1814E-07,-3.1842E-07
0.19,0.3,0.00097584000000000006,2.3187000000000002E-10,-0.00097512000000000011,3.1812E-07,-3.1846E-07
0.195,0.3,0.00098300000000000015,2.2854000000000002E-10,-0.00098294,3.1822E-07,-3.1851999999999997E-07
0.2,0.3,0.00099012000000000015,2.2904000000000002E-10,-0.00098974,3.1818E-07,-3.1856E-07
0.20500000000000002,0.3,0.00099736,2.3172000000000003E-10,-0.00099682,3.1818E-07,-3.1856E-07
0.21000000000000002,0.3,0.0010037400000000001,2.2446000000000002E-10,-0.00100328,3.1818E-07,-3.1851999999999997E-07
0.215,0.3,0.00101088,2.2391E-10,-0.00101114,3.1823999999999997E-07,-3.1862E-07
0.22,0.3,0.00101796,2.2705E-10,-0.00101788,3.1826E-07,-3.186E-07
0.225,0.3,0.0010249200000000001,2.2285E-10,-0.0010253,3.1823999999999997E-07,-3.1864E-07
0.23,0.3,0.0010318200000000001,2.2306000000000003E-10,-0.00103194,3.182E-07,-3.1862E-07
0.23500000000000001,0.3,0.0010387,2.2765E-10,-0.00103826,3.1816E-07,-3.1868E-07
0.24000000000000002,0.3,0.00104574,2.2014000000000003E-10,-0.00104492,3.182E-07,-3.1862E-07
0.24500000000000002,0.3,0.001052,2.1881000000000002E-10,-0.0010522,3.1816E-07,-3.1865999999999997E-07
0.25,0.3,0.00105948,2.2432E-10,-0.00105948,3.1814E-07,-3.1865999999999997E-07
0.255,0.3,0.001066,2.1926000000000003E-10,-0.00106598,3.1822E-07,-3.1872E-07
0.26,0.3,0.00107306,2.2191E-10,-0.00107258,3.182E-07,-3.187E-07
0.265,0.3,0.0010793600000000001,2.203E-10,-0.00107922,3.1814E-07,-3.1872E-07
0.27,0.3,0.00108624,2.1628000000000003E-10,-0.0010858200000000001,3.1828E-07,-3.1879999999999997E-07
0.275,0.3,0.00109306,2.1817E-10,-0.00109288,3.1816E-07,-3.1874E-07
0.28,0.3,0.0010997000000000001,2.1894000000000002E-10,-0.00109942,3.1823999999999997E-07,-3.1886E-07
0.28500000000000003,0.3,0.0011068200000000001,2.1482000000000001E-10,-0.0011063400000000001,3.182E-07,-3.1882E-07
0.29000000000000004,0.3,0.0011137,2.177E-10,-0.0011132800000000001,3.1826E-07,-3.1884E-07
0.29500000000000004,0.3,0.0011198,2.1539000000000002E-10,-0.0011197800000000001,3.1822E-07,-3.1882E-07
0.3,0.3,0.00112658,2.1298000000000002E-10,-0.00112632,3.182E-07,-3.189E-07
0.305,0.3,0.0011333,2.1469E-10,-0.00113348,3.182E-07,-3.1893999999999997E-07
0.31,0.3,0.0011402,2.1527000000000002E-10,-0.00114016,3.1818E-07,-3.1892E-07
0.315,0.3,0.0011465400000000002,2.1110000000000003E-10,-0.0011463600000000001,3.182E-07,-3.1892E-07
0.32,0.3,0.001154,2.139E-10,-0.0011527,3.182E-07,-3.1898E-07
0.325,0.3,0.0011602000000000001,2.1581000000000003E-10,-0.0011597,3.1822E-07,-3.1898E-07
0.33,0.3,0.0011678,2.1193E-10,-0.00116664,3.1823999999999997E-07,-3.19E-07
0.335,0.3,0.00117,2.1329000000000002E-10,-0.0011732000000000001,3.182E-07,-3.1906E-07
0.34,0.3,0.0011802,2.0832E-10,-0.0011804,3.182E-07,-3.19E-07
0.34500000000000003,0.3,0.0011878,2.0765000000000003E-10,-0.0011868,3.1826E-07,-3.1907999999999997E-07
0.35000000000000003,0.3,0.0011936,2.1073E-10,-0.0011928,3.1823999999999997E-07,-3.1907999999999997E-07
0.35500000000000004,0.3,0.0012004000000000001,2.081E-10,-0.0012000000000000001,3.1814E-07,-3.1916E-07
0.36000000000000004,0.3,0.001208,2.0894E-10,-0.0012066,3.182E-07,-3.1918E-07
0.365,0.3,0.0012142000000000001,2.0561000000000003E-10,-0.0012126,3.1823999999999997E-07,-3.1926E-07
0.37,0.3,0.0012212,2.0178000000000003E-10,-0.00122,3.1814E-07,-3.1924E-07
0.375,0.3,0.0012274,2.065E-10,-0.0012274,3.182E-07,-3.1928E-07
0.38,0.3,0.0012346,2.0575000000000001E-10,-0.0012336,3.1826E-07,-3.1938E-07
0.385,0.3,0.0012408,2.0189000000000001E-10,-0.0012404,3.1828E-07,-3.1932E-07
0.39,0.3,0.0012468,2.0475000000000002E-10,-0.0012472,3.182E-07,-3.194E-07
0.395,0.3,0.0012540000000000001,1.9941E-10,-0.0012540000000000001,3.1826E-07,-3.1938E-07
0.4,0.3,0.001261,1.9701000000000003E-10,-0.0012604,3.1826E-07,-3.1949999999999997E-07
0.405,0.3,0.0012672,2.0071000000000002E-10,-0.0012670000000000001,3.182E-07,-3.1952E-07
0.41000000000000003,0.3,0.0012744,1.9745000000000003E-10,-0.0012738,3.1828E-07,-3.1949999999999997E-07
0.41500000000000004,0.3,0.0012808000000000001,1.9443000000000002E-10,-0.00128,3.1818E-07,-3.1952E-07
0.42000000000000004,0.3,0.0012874,1.978E-10,-0.0012874,3.182E-07,-3.1956E-07
0.42500000000000004,0.3,0.0012948,1.8961E-10,-0.0012946000000000001,3.1823999999999997E-07,-3.1958E-07
0.43,0.3,0.0013014,1.9162E-10,-0.0013014,3.1823999999999997E-07,-3.1956E-07
0.435,0.3,0.0013080000000000001,1.9387000000000002E-10,-0.0013072000000000001,3.1816E-07,-3.1962E-07
0.44,0.3,0.0013146,1.8622E-10,-0.0013144,3.1816E-07,-3.1966E-07
0.445,0.3,0.0013222,1.8320000000000002E-10,-0.0013214000000000001,3.1823999999999997E-07,-3.1974E-07
0.45,0.3,0.001328,1.8726E-10,-0.0013288,3.1822E-07,-3.1972E-07
0.455,0.3,0.0013352,1.8235000000000002E-10,-0.001335,3.1816E-07,-3.1988E-07
0.46,0.3,0.0013422,1.8445000000000002E-10,-0.0013414,3.1828E-07,-3.1982E-07
0.465,0.3,0.0013484,1.7956000000000002E-10,-0.0013486,3.1822E-07,-3.1991999999999997E-07
0.47000000000000003,0.3,0.0013554,1.7639000000000002E-10,-0.0013552,3.182E-07,-3.1998E-07
0.47500000000000003,0.3,0.001362,1.7625E-10,-0.0013618,3.182E-07,-3.2002E-07
0.48000000000000004,0.3,0.0013682,1.7039000000000002E-10,-0.0013686,3.1823999999999997E-07,-3.1998E-07
0.48500000000000004,0.3,0.0013752,1.7128E-10,-0.0013756,3.1826E-07,-3.2008E-07
0.49000000000000005,0.3,0.0013828,1.6782000000000002E-10,-0.0013818,3.1816E-07,-3.2014E-07
0.49500000000000005,0.3,0.0013886,1.6332E-10,-0.0013898,3.1828E-07,-3.2024E-07
0.5,0.3,0.001396,1.6234E-10,-0.0013956,3.182E-07,-3.2019999999999997E-07
0.505,0.3,0.0014032,1.5973E-10,-0.001403,3.182E-07,-3.2026E-07
0.51,0.3,0.00141,1.5868000000000002E-10,-0.0014094,3.1822E-07,-3.2032E-07
0.515,0.3,0.0014162,1.5484E-10,-0.0014164,3.1822E-07,-3.2038E-07
0.52,0.3,0.0014236000000000001,1.4944E-10,-0.0014228,3.1822E-07,-3.204E-07
0.525,0.3,0.0014298,1.4915000000000002E-10,-0.001429,3.1826E-07,-3.2044E-07
0.53,0.3,0.0014370000000000001,1.437E-10,-0.0014368,3.1822E-07,-3.2042E-07
0.535,0.3,0.0014436,1.4225E-10,-0.0014426,3.1822E-07,-3.2054E-07
0.54,0.3,0.0014504000000000001,1.3731000000000002E-10,-0.0014498,3.182E-07,-3.2064E-07
