Repository: DecaMeron23/Caratterizzazione-Mosfet

# Studio della tolleranza alle radiazioni ionizzanti di MOSFET in tecnologia 28nm

## Tesi triennale d'Ingegneria Informatica

### Autori:

* Nicola Cattaneo
* Emilio Meroni

### Divisione Cartelle
* **Tesi** Cartella contenente il materiale per la produzione della tesi
* **Script Statiche** Cartella contentente tutti gli script per le analisi delle misure statiche.
* **Script Rumore** Cartella contentente tutti gli script per le analisi delle misure di rumore.
* **Misure Statiche** Cartella contenente le misure statiche
* **Misure Statiche** Cartella contenente le misure di rumore
* **Altri Script** Script di riferimento

File: Misure statiche/N5/Chip5NMOS_FASE1/N5-600-60/id-vgs.csv (part 1 of 4)
I/V Sweep,id_vgs
RecordTime,03/11/2025 11:18:42
Device ID,
Count,1
Flag,
Remarks,
vg,vd,id,ig,is,iavdd,ignd
-0.3,0,9.8910000000000011E-11,-1.8168E-09,1.5321E-10,3.182E-07,-3.1658E-07
-0.29500000000000004,0,9.7500000000000012E-11,-1.6557E-09,1.4679000000000002E-10,3.1808E-07,-3.1669999999999997E-07
-0.29000000000000004,0,1.0067000000000001E-10,-1.5003E-09,1.4098000000000001E-10,3.1816E-07,-3.1694E-07
-0.28500000000000003,0,8.985E-11,-1.3683E-09,1.3593000000000002E-10,3.1814E-07,-3.1694E-07
-0.28,0,8.191E-11,-1.2396E-09,1.2839E-10,3.1814E-07,-3.1706E-07
-0.275,0,8.6230000000000009E-11,-1.1278E-09,1.2397E-10,3.1812E-07,-3.172E-07
-0.27,0,8.1700000000000013E-11,-1.0248E-09,1.1724E-10,3.1818E-07,-3.173E-07
-0.265,0,6.6350000000000009E-11,-9.3536000000000017E-10,1.0703E-10,3.1816E-07,-3.1732E-07
-0.26,0,5.9350000000000007E-11,-8.4930000000000006E-10,1.0421000000000001E-10,3.1808E-07,-3.1738E-07
-0.255,0,5.5530000000000008E-11,-7.7431000000000009E-10,9.8990000000000012E-11,3.1806E-07,-3.1748E-07
-0.25,0,4.195E-11,-7.0784E-10,9.2050000000000008E-11,3.1808E-07,-3.1748E-07
-0.24500000000000002,0,4.2730000000000004E-11,-6.4226E-10,8.746E-11,3.1806E-07,-3.1753999999999997E-07
-0.24000000000000002,0,4.341E-11,-5.8266E-10,8.324E-11,3.1804E-07,-3.1756E-07
-0.23500000000000001,0,3.34E-11,-5.3462000000000006E-10,7.7080000000000007E-11,3.1814E-07,-3.177E-07
-0.23,0,2.5740000000000003E-11,-4.8861E-10,7.3320000000000012E-11,3.1806E-07,-3.1772E-07
-0.225,0,3.284E-11,-4.4333E-10,7.067E-11,3.1798E-07,-3.177E-07
-0.22,0,2.5740000000000003E-11,-4.0536000000000004E-10,6.587E-11,3.1809999999999997E-07,-3.1781999999999997E-07
-0.215,0,1.7980000000000002E-11,-3.7092000000000005E-10,6.0260000000000007E-11,3.1814E-07,-3.1778E-07
-0.21000000000000002,0,1.8070000000000002E-11,-3.3751E-10,5.845E-11,3.1808E-07,-3.178E-07
-0.20500000000000002,0,1.903E-11,-3.0502000000000005E-10,5.3000000000000004E-11,3.1814E-07,-3.179E-07
-0.2,0,2E-13,-2.8548000000000003E-10,5.2030000000000007E-11,3.1812E-07,-3.1788E-07
-0.195,0,2.7100000000000004E-12,-2.5399E-10,4.9500000000000004E-11,3.1804E-07,-3.179E-07
-0.19,0,2.8400000000000004E-12,-2.3419E-10,4.8600000000000005E-11,3.1814E-07,-3.1792E-07
-0.185,0,-3.7E-12,-2.1609000000000003E-10,4.578E-11,3.1804E-07,-3.1788E-07
-0.18000000000000002,0,-1.3180000000000002E-11,-1.9974000000000003E-10,4.5060000000000004E-11,3.1798E-07,-3.1784E-07
-0.17500000000000002,0,-7.43E-12,-1.7880000000000002E-10,4.4520000000000005E-11,3.1802E-07,-3.1784E-07
-0.17,0,-1.59E-11,-1.6637000000000002E-10,4.5350000000000004E-11,3.1804E-07,-3.179E-07
-0.165,0,-2.493E-11,-1.5308E-10,4.512E-11,3.1802E-07,-3.1788E-07
-0.16,0,-2.5470000000000004E-11,-1.3804000000000002E-10,4.5760000000000005E-11,3.1809999999999997E-07,-3.1792E-07
-0.155,0,-2.493E-11,-1.2668000000000002E-10,4.5950000000000007E-11,3.1806E-07,-3.1795999999999997E-07
-0.15,0,-3.98E-11,-1.1515000000000001E-10,4.6530000000000006E-11,3.1802E-07,-3.1788E-07
-0.14500000000000002,0,-4.6040000000000003E-11,-1.0718000000000001E-10,4.877E-11,3.1795999999999997E-07,-3.1794E-07
-0.14,0,-4.57E-11,-9.559E-11,5.2340000000000004E-11,3.18E-07,-3.179E-07
-0.135,0,-5.4030000000000006E-11,-9.085E-11,5.3800000000000004E-11,3.1798E-07,-3.1784E-07
-0.13,0,-7.022E-11,-8.531E-11,5.869E-11,3.1804E-07,-3.179E-07
-0.125,0,-6.7590000000000009E-11,-7.615E-11,6.415E-11,3.1795999999999997E-07,-3.1786E-07
-0.12000000000000001,0,-7.135E-11,-6.851E-11,6.926E-11,3.1798E-07,-3.1784E-07
-0.115,0,-8.665E-11,-6.507E-11,7.698E-11,3.18E-07,-3.178E-07
-0.11,0,-9.289E-11,-5.645E-11,8.481E-11,3.18E-07,-3.1788E-07
-0.10500000000000001,0,-1.0231000000000001E-10,-5.0050000000000004E-11,9.5160000000000011E-11,3.1792E-07,-3.1788E-07
-0.1,0,-1.1883000000000002E-10,-4.9590000000000007E-11,1.0282000000000001E-10,3.1792E-07,-3.1781999999999997E-07
-0.095,0,-1.4230000000000002E-10,-4.4930000000000007E-11,1.1772E-10,3.1795999999999997E-07,-3.1786E-07
-0.090000000000000011,0,-1.523E-10,-3.729E-11,1.3581000000000002E-10,3.1788E-07,-3.1784E-07
-0.085,0,-1.743E-10,-3.652E-11,1.5001E-10,3.1794E-07,-3.1781999999999997E-07
-0.08,0,-2.021E-10,-3.379E-11,1.7296000000000002E-10,3.1794E-07,-3.1788E-07
-0.075,0,-2.2868E-10,-2.947E-11,1.9922E-10,3.1794E-07,-3.1784E-07
-0.07,0,-2.4775E-10,-2.478E-11,2.2813000000000002E-10,3.1795999999999997E-07,-3.179E-07
-0.065,0,-2.9805E-10,-2.5010000000000003E-11,2.7007000000000003E-10,3.1786E-07,-3.1786E-07
-0.060000000000000005,0,-3.4234000000000003E-10,-2.105E-11,3.0813E-10,3.1804E-07,-3.179E-07
-0.055,0,-3.9742E-10,-1.5360000000000002E-11,3.6147000000000005E-10,3.1795999999999997E-07,-3.1781999999999997E-07
-0.05,0,-4.5942000000000005E-10,-1.7160000000000002E-11,4.2478000000000006E-10,3.179E-07,-3.1792E-07
-0.045000000000000005,0,-5.3514000000000008E-10,-1.628E-11,4.9833000000000008E-10,3.1802E-07,-3.1788E-07
-0.04,0,-6.0804E-10,-1.0910000000000001E-11,5.7992E-10,3.1795999999999997E-07,-3.1784E-07
-0.035,0,-7.1353E-10,-1.3160000000000001E-11,6.7878E-10,3.1792E-07,-3.1786E-07
-0.030000000000000002,0,-8.2269000000000008E-10,-9.8200000000000014E-12,7.8348000000000007E-10,3.1802E-07,-3.179E-07
-0.025,0,-9.5703000000000016E-10,-6.4800000000000007E-12,9.0969000000000009E-10,3.1795999999999997E-07,-3.1798E-07
-0.02,0,-1.1157700000000002E-09,-4.1500000000000007E-12,1.0661600000000002E-09,3.1792E-07,-3.1792E-07
-0.015000000000000001,0,-1.2718E-09,-3.2E-12,1.2517E-09,3.1794E-07,-3.1794E-07
-0.01,0,-1.5084E-09,-5.43E-12,1.4678E-09,3.1798E-07,-3.1788E-07
-0.005,0,-1.7656E-09,-8.480000000000001E-12,1.6999E-09,3.1795999999999997E-07,-3.1788E-07
0,0,-2.0452E-09,-2.8300000000000003E-12,1.9882E-09,3.18E-07,-3.1792E-07
0.005,0,-2.3579E-09,-8.6000000000000007E-13,2.3343E-09,3.1798E-07,-3.179E-07
0.01,0,-2.757E-09,-9.000000000000001E-13,2.698E-09,3.1795999999999997E-07,-3.1795999999999997E-07
0.015000000000000001,0,-3.2135E-09,-1.5400000000000001E-12,3.1552E-09,3.1794E-07,-3.179E-07
0.02,0,-3.7466E-09,3.81E-12,3.6933E-09,3.1792E-07,-3.1788E-07
0.025,0,-4.3444E-09,5.1100000000000006E-12,4.2911E-09,3.1795999999999997E-07,-3.1792E-07
0.030000000000000002,0,-5.0689E-09,5.1100000000000006E-12,5.0403E-09,3.1794E-07,-3.1794E-07
0.035,0,-5.889E-09,3.1400000000000004E-12,5.862E-09,3.1792E-07,-3.1784E-07
0.04,0,-6.9355E-09,5.28E-12,6.8806E-09,3.1795999999999997E-07,-3.1784E-07
0.045000000000000005,0,-7.9558E-09,7.75E-12,7.941E-09,3.1795999999999997E-07,-3.1788E-07
0.05,0,-9.2621E-09,5.14E-12,9.231E-09,3.1795999999999997E-07,-3.1784E-07
0.055,0,-1.06115E-08,6.8500000000000009E-12,1.06691E-08,3.1795999999999997E-07,-3.179E-07
0.060000000000000005,0,-1.15366E-08,1.394E-11,1.23168E-08,3.1792E-07,-3.1784E-07
0.065,0,-1.4712799999999998E-08,1.4490000000000002E-11,1.4816599999999998E-08,3.1792E-07,-3.1788E-07
0.07,0,-1.7133E-08,1.168E-11,1.7395599999999997E-08,3.1794E-07,-3.1788E-07
0.075,0,-2.0302599999999998E-08,1.4110000000000002E-11,2.02552E-08,3.1792E-07,-3.1781999999999997E-07
0.08,0,-2.3501199999999997E-08,1.462E-11,2.3216799999999998E-08,3.1794E-07,-3.1788E-07
0.085,0,-2.74428E-08,1.755E-11,2.7360199999999996E-08,3.179E-07,-3.1784E-07
0.090000000000000011,0,-3.1881999999999994E-08,1.981E-11,3.19642E-08,3.179E-07,-3.1781999999999997E-07
0.095,0,-3.73742E-08,1.987E-11,3.7198999999999994E-08,3.1792E-07,-3.1788E-07
0.1,0,-4.35608E-08,2.0690000000000002E-11,4.3830599999999995E-08,3.1795999999999997E-07,-3.179E-07
0.10500000000000001,0,-5.03598E-08,2.3280000000000003E-11,5.0240199999999996E-08,3.1792E-07,-3.1784E-07
0.11,0,-5.8212999999999993E-08,2.2330000000000002E-11,5.8749199999999996E-08,3.1795999999999997E-07,-3.1792E-07
0.115,0,-6.864E-08,2.8100000000000002E-11,6.92986E-08,3.1792E-07,-3.1792E-07
0.12000000000000001,0,-7.9757999999999992E-08,2.8470000000000003E-11,7.9929999999999988E-08,3.1792E-07,-3.1784E-07
0.125,0,-9.3205199999999991E-08,3.179E-11,9.2269999999999992E-08,3.1795999999999997E-07,-3.1788E-07
0.13,0,-1.0889439999999999E-07,3.292E-11,1.098128E-07,3.1798E-07,-3.179E-07
0.135,0,-1.1724859999999999E-07,3.4500000000000004E-11,1.2468E-07,3.1792E-07,-3.1784E-07
0.14,0,-1.4992E-07,4.1720000000000006E-11,1.4744E-07,3.179E-07,-3.1788E-07
0.14500000000000002,0,-1.723E-07,4.676E-11,1.737E-07,3.1795999999999997E-07,-3.1784E-07
0.15,0,-2.014E-07,4.7830000000000004E-11,2.0038E-07,3.1795999999999997E-07,-3.1784E-07
0.155,0,-2.331E-07,5.412E-11,2.3255999999999999E-07,3.1795999999999997E-07,-3.1784E-07
0.16,0,-2.7214E-07,5.1440000000000005E-11,2.71E-07,3.1795999999999997E-07,-3.1788E-07
0.165,0,-3.135E-07,5.869E-11,3.155E-07,3.1792E-07,-3.1788E-07
0.17,0,-3.6982E-07,6.6460000000000009E-11,3.6626E-07,3.1792E-07,-3.1784E-07
0.17500000000000002,0,-4.3034E-07,6.515E-11,4.2978E-07,3.1794E-07,-3.1792E-07
0.18000000000000002,0,-4.9844E-07,7.656E-11,4.9882E-07,3.1792E-07,-3.1784E-07
0.185,0,-5.7858E-07,7.717E-11,5.7646E-07,3.1792E-07,-3.179E-07
0.19,0,-6.661E-07,8.197E-11,6.6868E-07,3.1795999999999997E-07,-3.1788E-07
0.195,0,-7.6813999999999994E-07,9.019E-11,7.7284E-07,3.1795999999999997E-07,-3.1781999999999997E-07
0.2,0,-8.8188E-07,9.269E-11,8.9073999999999994E-07,3.1795999999999997E-07,-3.1788E-07
0.20500000000000002,0,-1.02222E-06,1.0383E-10,1.03248E-06,3.1786E-07,-3.1784E-07
0.21000000000000002,0,-1.15026E-06,1.1004000000000002E-10,1.15004E-06,3.1792E-07,-3.1788E-07
0.215,0,-1.3952000000000002E-06,1.1660000000000002E-10,1.4071E-06,3.1792E-07,-3.1788E-07
0.22,0,-1.6707000000000002E-06,1.2461000000000002E-10,1.6627000000000002E-06,3.1798E-07,-3.1788E-07
0.225,0,-1.8985000000000001E-06,1.3541E-10,1.9143E-06,3.1802E-07,-3.179E-07
0.23,0,-2.1806000000000003E-06,1.5113E-10,2.2261E-06,3.1788E-07,-3.179E-07
0.23500000000000001,0,-2.5384E-06,1.5518E-10,2.5460000000000003E-06,3.1792E-07,-3.1788E-07
0.24000000000000002,0,-2.9024000000000004E-06,1.6714E-10,2.9547000000000003E-06,3.1794E-07,-3.179E-07
0.24500000000000002,0,-3.3431000000000002E-06,1.8384E-10,3.3068000000000003E-06,3.1792E-07,-3.1786E-07
0.25,0,-3.8314E-06,1.9063000000000002E-10,3.8147E-06,3.1795999999999997E-07,-3.1784E-07
0.255,0,-4.3935E-06,2.0878000000000003E-10,4.3513E-06,3.1792E-07,-3.179E-07
0.26,0,-5.0139E-06,2.1777000000000001E-10,5.0189E-06,3.1792E-07,-3.178E-07
0.265,0,-5.6154000000000005E-06,2.3255000000000001E-10,5.7600000000000008E-06,3.1788E-07,-3.1784E-07
0.27,0,-6.4861000000000005E-06,2.5512000000000005E-10,6.468200000000001E-06,3.1792E-07,-3.1784E-07
0.275,0,-7.4308000000000009E-06,2.6971000000000004E-10,7.3010000000000009E-06,3.1795999999999997E-07,-3.178E-07
0.28,0,-8.379E-06,2.9059000000000003E-10,8.3829E-06,3.1795999999999997E-07,-3.1788E-07
0.28500000000000003,0,-9.3284E-06,3.0970000000000003E-10,9.2501000000000014E-06,3.1786E-07,-3.1788E-07
0.29000000000000004,0,-1.04773E-05,3.2821000000000005E-10,1.03901E-05,3.1795999999999997E-07,-3.1781999999999997E-07
0.29500000000000004,0,-1.1499800000000001E-05,3.5402000000000003E-10,1.1500700000000002E-05,3.1792E-07,-3.1788E-07
0.3,0,-1.1718000000000002E-05,3.8187000000000005E-10,1.2990000000000001E-05,3.1784E-07,-3.1784E-07
0.305,0,-1.4748E-05,4.0209000000000006E-10,1.4692000000000001E-05,3.179E-07,-3.1781999999999997E-07
0.31,0,-1.6336E-05,4.3513000000000003E-10,1.6262E-05,3.179E-07,-3.1788E-07
0.315,0,-1.8206E-05,4.6215000000000005E-10,1.8258E-05,3.18E-07,-3.1794E-07
0.32,0,-1.9772E-05,4.9323000000000006E-10,2.0006E-05,3.1802E-07,-3.179E-07
0.325,0,-2.1858E-05,5.3013E-10,2.211E-05,3.1792E-07,-3.1794E-07
0.33,0,-2.3964E-05,5.6273000000000008E-10,2.4008E-05,3.1794E-07,-3.1784E-07
0.335,0,-2.6106E-05,6.0616E-10,2.6202E-05,3.1795999999999997E-07,-3.1788E-07
0.34,0,-2.855E-05,6.4128000000000009E-10,2.8406000000000002E-05,3.1802E-07,-3.179E-07
0.34500000000000003,0,-3.0722E-05,6.8767000000000007E-10,3.0622E-05,3.1798E-07,-3.1792E-07
0.35000000000000003,0,-3.3102E-05,7.3328000000000008E-10,3.3028E-05,3.18E-07,-3.1786E-07
0.35500000000000004,0,-3.5942E-05,7.8063E-10,3.5546E-05,3.1795999999999997E-07,-3.1788E-07
0.36000000000000004,0,-3.819E-05,8.3157000000000006E-10,3.8298E-05,3.1795999999999997E-07,-3.1794E-07
0.365,0,-4.0732E-05,8.8878000000000011E-10,4.0652E-05,3.1795999999999997E-07,-3.1784E-07
0.37,0,-4.3448E-05,9.4649000000000011E-10,4.3518E-05,3.1804E-07,-3.1792E-07
0.375,0,-4.6186E-05,1.00967E-09,4.6356E-05,3.1792E-07,-3.179E-07
0.38,0,-4.8952E-05,1.0741E-09,4.8938000000000005E-05,3.1802E-07,-3.1792E-07
0.385,0,-5.1836E-05,1.1429E-09,5.176E-05,3.1795999999999997E-07,-3.1788E-07
0.39,0,-5.3906E-05,1.216E-09,5.4210000000000004E-05,3.18E-07,-3.1792E-07
0.395,0,-5.6800000000000005E-05,1.295E-09,5.7136E-05,3.179E-07,-3.1786E-07
0.4,0,-5.967E-05,1.3748E-09,5.9770000000000005E-05,3.1795999999999997E-07,-3.1784E-07
0.405,0,-6.2076E-05,1.4656E-09,6.1986E-05,3.1781999999999997E-07,-3.1784E-07
0.41000000000000003,0,-6.5218E-05,1.5502E-09,6.5466E-05,3.179E-07,-3.179E-07
0.41500000000000004,0,-6.7468E-05,1.645E-09,6.7632E-05,3.1795999999999997E-07,-3.1792E-07
0.42000000000000004,0,-6.9566E-05,1.7435E-09,6.9862E-05,3.1786E-07,-3.1781999999999997E-07
0.42500000000000004,0,-7.2124E-05,1.8362E-09,7.1976E-05,3.1786E-07,-3.1786E-07
0.43,0,-7.4626E-05,1.9413E-09,7.4658E-05,3.1784E-07,-3.178E-07
0.435,0,-7.7482E-05,2.0473E-09,7.731E-05,3.1798E-07,-3.1784E-07
0.44,0,-7.9204000000000009E-05,2.1562E-09,7.9324E-05,3.179E-07,-3.1784E-07
0.445,0,-8.138E-05,2.276E-09,8.1524E-05,3.1788E-07,-3.1788E-07
0.45,0,-8.3188E-05,2.3874E-09,8.3436E-05,3.1794E-07,-3.1781999999999997E-07
0.455,0,-8.541E-05,2.5153E-09,8.546E-05,3.1784E-07,-3.1767999999999997E-07
0.46,0,-8.7014E-05,2.6373E-09,8.745E-05,3.1781999999999997E-07,-3.1776E-07
0.465,0,-8.8984E-05,2.7628E-09,8.931E-05,3.1778E-07,-3.1772E-07
0.47000000000000003,0,-9.0736E-05,2.8992E-09,9.126E-05,3.1786E-07,-3.1781999999999997E-07
0.47500000000000003,0,-9.3264000000000007E-05,3.0348E-09,9.3192E-05,3.1786E-07,-3.1778E-07
0.48000000000000004,0,-9.4334000000000009E-05,3.1838E-09,9.4050000000000009E-05,3.1792E-07,-3.1788E-07
0.48500000000000004,0,-9.605E-05,3.3346E-09,9.6284E-05,3.1784E-07,-3.1792E-07
0.49000000000000005,0,-9.7980000000000007E-05,3.4791E-09,9.8018000000000009E-05,3.1792E-07,-3.1781999999999997E-07
0.49500000000000005,0,-9.9176E-05,3.6436E-09,9.9082E-05,3.1792E-07,-3.1788E-07
0.5,0,-0.00010060800000000001,3.8052E-09,0.000100794,3.1798E-07,-3.1788E-07
0.505,0,-0.000101878,3.9781E-09,0.00010206600000000001,3.179E-07,-3.1784E-07
0.51,0,-0.000103114,4.1502E-09,0.000103318,3.1788E-07,-3.1786E-07
0.515,0,-0.00010429200000000001,4.3354E-09,0.00010463800000000001,3.1794E-07,-3.1784E-07
0.52,0,-0.000106036,4.5259E-09,0.00010635000000000001,3.179E-07,-3.1794E-07
0.525,0,-0.00010733200000000001,4.7248E-09,0.00010722000000000001,3.18E-07,-3.1792E-07
0.53,0,-0.00010830800000000001,4.926E-09,0.00010826000000000001,3.1802E-07,-3.1786E-07
0.535,0,-0.000109274,5.1422E-09,0.000109536,3.1792E-07,-3.1784E-07
0.54,0,-0.00011076200000000001,5.3539E-09,0.000110628,3.1786E-07,-3.1786E-07
0.545,0,-0.000112112,5.5882E-09,0.00011223400000000001,3.179E-07,-3.1776E-07
0.55,0,-0.00011324000000000001,5.8285E-09,0.00011311200000000001,3.1792E-07,-3.179E-07
0.555,0,-0.000114244,6.0772E-09,0.00011424,3.1792E-07,-3.1784E-07
0.56,0,-0.000114956,6.3353E-09,0.00011477,3.1794E-07,-3.179E-07
0.56500000000000006,0,-0.00011500800000000001,6.5488E-09,0.00011500200000000001,3.179E-07,-3.1784E-07
0.57000000000000006,0,-0.00011500800000000001,6.8822E-09,0.000115,3.179E-07,-3.179E-07
0.57500000000000007,0,-0.00011501,7.1701E-09,0.00011500200000000001,3.179E-07,-3.1784E-07
0.58000000000000007,0,-0.00012076,7.4687E-09,0.00011958,3.179E-07,-3.1784E-07
0.58500000000000008,0,-0.00012276,7.7863E-09,0.00011870000000000001,3.1794E-07,-3.179E-07
0.59000000000000008,0,-0.00012188,8.108E-09,0.00012226,3.1792E-07,-3.1778E-07
0.595,0,-0.00012466000000000002,8.4485E-09,0.00012412,3.1792E-07,-3.1781999999999997E-07
0.6,0,-0.00012178,8.8029E-09,0.00012020000000000001,3.1784E-07,-3.1788E-07
0.605,0,-0.00012454,9.1758E-09,0.00012448,3.179E-07,-3.1786E-07
0.61,0,-0.00012450000000000002,9.5599E-09,0.00012284,3.1792E-07,-3.1788E-07
0.615,0,-0.00012744,9.8173E-09,0.0001217,3.1795999999999997E-07,-3.1788E-07
0.62,0,-0.00012832000000000002,1.03775E-08,0.00012628000000000002,3.1798E-07,-3.1784E-07
0.625,0,-0.00012696000000000002,1.08174E-08,0.00012698,3.179E-07,-3.1778E-07
0.63,0,-0.0001282,1.1266E-08,0.00012596000000000002,3.178E-07,-3.1772E-07
0.635,0,-0.0001282,1.1707799999999999E-08,0.0001265,3.178E-07,-3.1776E-07
0.64,0,-0.00012744,1.20874E-08,0.00012834,3.178E-07,-3.1774E-07
0.645,0,-0.00012790000000000002,1.2754E-08,0.00012442,3.1778E-07,-3.1781999999999997E-07
0.65,0,-0.00012828,1.3251399999999999E-08,0.00012780000000000002,3.1781999999999997E-07,-3.1776E-07
0.655,0,-0.00012906000000000002,1.3775799999999998E-08,0.00013120000000000002,3.178E-07,-3.1778E-07
0.66,0,-0.00012634,1.4396399999999999E-08,0.00013230000000000002,3.179E-07,-3.1786E-07
0.665,0,-0.00012874000000000002,1.4989999999999997E-08,0.00012916000000000002,3.1784E-07,-3.178E-07
0.67,0,-0.00012848000000000002,1.5641599999999997E-08,0.00013232,3.1786E-07,-3.1784E-07
0.675,0,-0.00013282000000000002,1.6185399999999997E-08,0.00013124,3.1786E-07,-3.1778E-07
0.68,0,-0.0001321,1.69954E-08,0.00013222,3.1784E-07,-3.1778E-07
0.685,0,-0.00013388,1.76238E-08,0.0001343,3.1792E-07,-3.1786E-07
0.69000000000000006,0,-0.00013122,1.8442599999999997E-08,0.00013506,3.178E-07,-3.1784E-07
0.69500000000000006,0,-0.00013038,1.9156399999999998E-08,0.00013468,3.1786E-07,-3.1774E-07
0.70000000000000007,0,-0.00013536,1.9932399999999998E-08,0.00013402000000000002,3.1786E-07,-3.1784E-07
0.70500000000000007,0,-0.00013264,2.0738799999999997E-08,0.00013472,3.1788E-07,-3.1786E-07
0.71000000000000008,0,-0.00013248,2.15242E-08,0.00013314000000000002,3.179E-07,-3.1784E-07
0.71500000000000008,0,-0.00013338,2.26794E-08,0.00013556,3.179E-07,-3.1776E-07
0.72000000000000008,0,-0.0001325,2.36446E-08,0.00013434000000000002,3.1786E-07,-3.1784E-07
0.72500000000000009,0,-0.0001377,2.4511199999999998E-08,0.00013538000000000002,3.179E-07,-3.1781999999999997E-07
0.73,0,-0.0001331,2.5566199999999996E-08,0.00013496,3.1786E-07,-3.1781999999999997E-07
0.735,0,-0.00013402000000000002,2.6622E-08,0.00013426,3.1786E-07,-3.1781999999999997E-07
0.74,0,-0.00013326,2.7671199999999998E-08,0.00013704,3.1784E-07,-3.178E-07
0.745,0,-0.0001361,2.9168199999999998E-08,0.00013470000000000002,3.1792E-07,-3.1781999999999997E-07
0.75,0,-0.00013728000000000001,3.0169799999999994E-08,0.00013334000000000002,3.1784E-07,-3.1781999999999997E-07
0.755,0,-0.00013592,3.1717E-08,0.00013522,3.178E-07,-3.1776E-07
0.76,0,-0.00013674,3.30482E-08,0.00013278,3.1784E-07,-3.1772E-07
0.765,0,-0.00013492000000000002,3.4593E-08,0.0001396,3.178E-07,-3.1776E-07
0.77,0,-0.00013854,3.5800599999999996E-08,0.0001384,3.1778E-07,-3.1778E-07
0.775,0,-0.00013780000000000002,3.7623799999999996E-08,0.0001392,3.178E-07,-3.1778E-07
0.78,0,-0.00013680000000000002,3.9152E-08,0.00013996,3.1784E-07,-3.178E-07
0.785,0,-0.00014058,4.0967399999999994E-08,0.00013932000000000002,3.179E-07,-3.1778E-07
0.79,0,-0.00013952000000000002,4.2877999999999995E-08,0.00013802,3.1778E-07,-3.1781999999999997E-07
0.795,0,-0.00013788,4.4462399999999993E-08,0.00013788,3.1786E-07,-3.178E-07
0.8,0,-0.00013716000000000002,4.6711399999999996E-08,0.00013928,3.1784E-07,-3.1778E-07
0.805,0,-0.00013916000000000002,4.86406E-08,0.00014294,3.1781999999999997E-07,-3.178E-07
0.81,0,-0.00014138,5.1107199999999993E-08,0.0001371,3.1781999999999997E-07,-3.1772E-07
0.81500000000000006,0,-0.00013868000000000002,5.3171399999999995E-08,0.00014262,3.178E-07,-3.1784E-07
0.82000000000000006,0,-0.00014058,5.531E-08,0.00014058,3.179E-07,-3.1776E-07
0.82500000000000007,0,-0.00014116,5.80284E-08,0.00013794,3.1781999999999997E-07,-3.1781999999999997E-07
0.83000000000000007,0,-0.00013902,6.0853399999999991E-08,0.00014238,3.1786E-07,-3.1784E-07
0.83500000000000008,0,-0.00013866,6.3746E-08,0.0001428,3.1786E-07,-3.1772E-07
0.84000000000000008,0,-0.00014308000000000002,6.6292199999999993E-08,0.00014250000000000002,3.1781999999999997E-07,-3.1784E-07
0.84500000000000008,0,-0.00013858000000000002,6.9373599999999988E-08,0.00014012,3.1778E-07,-3.178E-07
0.85000000000000009,0,-0.00013794,7.2901799999999989E-08,0.00014176,3.178E-07,-3.1778E-07
0.85500000000000009,0,-0.00014056,7.6193599999999992E-08,0.00014274,3.1786E-07,-3.1776E-07
0.86,0,-0.00013888,7.94884E-08,0.00014232,3.1784E-07,-3.1778E-07
0.865,0,-0.00014332,8.3590799999999986E-08,0.00014094000000000002,3.1788E-07,-3.1784E-07
0.87,0,-0.00014088000000000002,8.7104399999999992E-08,0.00014362,3.1784E-07,-3.1781999999999997E-07
0.875,0,-0.00014158,9.1539599999999989E-08,0.00014028,3.1788E-07,-3.178E-07
0.88,0,-0.0001415,9.6000599999999992E-08,0.00014016,3.1788E-07,-3.1776E-07
0.885,0,-0.00014228,1.0039879999999999E-07,0.0001431,3.179E-07,-3.1776E-07
0.89,0,-0.0001429,1.046198E-07,0.00014328,3.1786E-07,-3.1781999999999997E-07
0.895,0,-0.00014302,1.1000799999999999E-07,0.00014172000000000002,3.179E-07,-3.1781999999999997E-07
0.9,0,-0.0001398,1.1616E-07,0.00014658,3.1778E-07,-3.1776E-07
-0.3,0.15,7.2726E-10,-2.1228E-09,1.1240000000000001E-10,3.1781999999999997E-07,-3.1652E-07
-0.29500000000000004,0.15,7.1029E-10,-1.9506E-09,1.016E-10,3.1781999999999997E-07,-3.166E-07
-0.29000000000000004,0.15,6.9949E-10,-1.7882E-09,9.290000000000001E-11,3.1786E-07,-3.1682E-07
-0.28500000000000003,0.15,6.9263E-10,-1.6418E-09,8.619E-11,3.179E-07,-3.1694E-07
-0.28,0.15,6.7637E-10,-1.5132E-09,7.521E-11,3.1781999999999997E-07,-3.1706E-07
-0.275,0.15,6.6535000000000009E-10,-1.3907E-09,6.51E-11,3.1784E-07,-3.1714E-07
-0.27,0.15,6.6979E-10,-1.279E-09,5.4830000000000006E-11,3.1786E-07,-3.1724E-07
-0.265,0.15,6.595300000000001E-10,-1.182E-09,4.4300000000000005E-11,3.1784E-07,-3.1734E-07
-0.26,0.15,6.4829E-10,-1.0904E-09,2.961E-11,3.1784E-07,-3.1736E-07
-0.255,0.15,6.4580000000000009E-10,-1.0068E-09,1.91E-11,3.1781999999999997E-07,-3.1748E-07
-0.25,0.15,6.4571E-10,-9.3100000000000009E-10,9.46E-12,3.178E-07,-3.1756E-07
-0.24500000000000002,0.15,6.2590000000000008E-10,-8.62E-10,-5.3700000000000007E-12,3.1781999999999997E-07,-3.1756E-07
-0.24000000000000002,0.15,6.3176E-10,-7.9927000000000007E-10,-1.7780000000000002E-11,3.1784E-07,-3.1762E-07
-0.23500000000000001,0.15,6.3748000000000006E-10,-7.4061000000000009E-10,-3.3410000000000004E-11,3.1784E-07,-3.1772E-07
-0.23,0.15,6.3407000000000007E-10,-6.8819000000000008E-10,-5.1720000000000003E-11,3.1784E-07,-3.177E-07
-0.225,0.15,6.3938E-10,-6.3853000000000007E-10,-7.091E-11,3.1784E-07,-3.177E-07
-0.22,0.15,6.5594E-10,-5.9007E-10,-9.459E-11,3.1784E-07,-3.1784E-07
-0.215,0.15,6.6474E-10,-5.5292000000000009E-10,-1.2104E-10,3.1788E-07,-3.1784E-07
-0.21000000000000002,0.15,6.7534000000000007E-10,-5.1428E-10,-1.5067E-10,3.1784E-07,-3.1778E-07
-0.20500000000000002,0.15,7.0107E-10,-4.8027E-10,-1.8129E-10,3.178E-07,-3.1781999999999997E-07
-0.2,0.15,7.2899000000000009E-10,-4.4645000000000005E-10,-2.1926000000000003E-10,3.178E-07,-3.1788E-07
-0.195,0.15,7.5301000000000007E-10,-4.1948000000000003E-10,-2.6092E-10,3.1781999999999997E-07,-3.1788E-07
-0.19,0.15,7.9517000000000006E-10,-3.8844E-10,-3.1055000000000003E-10,3.1781999999999997E-07,-3.1784E-07
-0.185,0.15,8.4709E-10,-3.6449000000000005E-10,-3.6791E-10,3.1781999999999997E-07,-3.1784E-07
-0.18000000000000002,0.15,9.0161000000000005E-10,-3.4136000000000005E-10,-4.3465000000000004E-10,3.1781999999999997E-07,-3.1788E-07
-0.17500000000000002,0.15,9.6074000000000014E-10,-3.218E-10,-5.0863E-10,3.179E-07,-3.1798E-07
-0.17,0.15,1.04871E-09,-2.9622000000000004E-10,-5.9546E-10,3.1784E-07,-3.1794E-07
-0.165,0.15,1.13408E-09,-2.8046000000000003E-10,-6.9570000000000009E-10,3.178E-07,-3.1798E-07
-0.16,0.15,1.2314E-09,-2.6124E-10,-8.1800000000000007E-10,3.178E-07,-3.1795999999999997E-07
-0.155,0.15,1.3555E-09,-2.5183E-10,-9.525400000000001E-10,3.1786E-07,-3.1794E-07
-0.15,0.15,1.5102E-09,-2.3209000000000002E-10,-1.11238E-09,3.179E-07,-3.1806E-07
-0.14500000000000002,0.15,1.6953E-09,-2.1643000000000002E-10,-1.2945E-09,3.1784E-07,-3.18E-07
-0.14,0.15,1.9123E-09,-1.9995000000000002E-10,-1.5102E-09,3.178E-07,-3.1795999999999997E-07
-0.135,0.15,2.1508E-09,-1.9313E-10,-1.7599E-09,3.1788E-07,-3.1812E-07
-0.13,0.15,2.4331E-09,-1.8212000000000001E-10,-2.057E-09,3.1784E-07,-3.1818E-07
-0.125,0.15,2.7633E-09,-1.6555E-10,-2.3962E-09,3.178E-07,-3.1798E-07
-0.12000000000000001,0.15,3.1614E-09,-1.5553E-10,-2.8006E-09,3.178E-07,-3.1808E-07
-0.115,0.15,3.602E-09,-1.4887E-10,-3.2647E-09,3.179E-07,-3.1809999999999997E-07
-0.11,0.15,4.1395E-09,-1.39E-10,-3.8121E-09,3.1786E-07,-3.1804E-07
-0.10500000000000001,0.15,4.7676E-09,-1.3359E-10,-4.4373999999999996E-09,3.1794E-07,-3.1814E-07
-0.1,0.15,5.5017E-09,-1.2349E-10,-5.1827E-09,3.1784E-07,-3.1806E-07
-0.095,0.15,6.3578E-09,-1.2084000000000002E-10,-6.0357E-09,3.1781999999999997E-07,-3.18E-07
-0.090000000000000011,0.15,7.3646E-09,-1.1090000000000001E-10,-7.049E-09,3.179E-07,-3.1808E-07
-0.085,0.15,8.5418E-09,-1.0217000000000001E-10,-8.216E-09,3.1781999999999997E-07,-3.18E-07
-0.08,0.15,9.9167E-09,-9.8080000000000012E-11,-9.6005E-09,3.1778E-07,-3.1798E-07
-0.075,0.15,1.1540999999999999E-08,-9.1710000000000012E-11,-1.11963E-08,3.178E-07,-3.1798E-07
-0.07,0.15,1.3436999999999998E-08,-8.872E-11,-1.3111999999999999E-08,3.1781999999999997E-07,-3.1804E-07
-0.065,0.15,1.5614999999999998E-08,-7.9440000000000012E-11,-1.5294599999999997E-08,3.1786E-07,-3.1808E-07
-0.060000000000000005,0.15,1.8176799999999997E-08,-7.795E-11,-1.78646E-08,3.1786E-07,-3.1808E-07
-0.055,0.15,2.1147599999999997E-08,-6.953E-11,-2.08354E-08,3.1788E-07,-3.18E-07
-0.05,0.15,2.4668399999999998E-08,-6.7400000000000008E-11,-2.4353999999999998E-08,3.1786E-07,-3.1808E-07
-0.045000000000000005,0.15,2.8703399999999997E-08,-6.207E-11,-2.8402199999999996E-08,3.1784E-07,-3.1812E-07
-0.04,0.15,3.3518199999999994E-08,-6.0560000000000009E-11,-3.32148E-08,3.1786E-07,-3.1804E-07
-0.035,0.15,3.90422E-08,-5.6540000000000006E-11,-3.87326E-08,3.1786E-07,-3.1802E-07
-0.030000000000000002,0.15,4.5583199999999996E-08,-5.2310000000000005E-11,-4.5293599999999993E-08,3.1784E-07,-3.1809999999999997E-07
-0.025,0.15,5.3116199999999995E-08,-4.6920000000000004E-11,-5.28552E-08,3.178E-07,-3.1812E-07
-0.02,0.15,6.2091399999999992E-08,-4.719E-11,-6.1800399999999993E-08,3.1786E-07,-3.1809999999999997E-07
-0.015000000000000001,0.15,7.23994E-08,-4.2890000000000006E-11,-7.2124199999999989E-08,3.178E-07,-3.1806E-07
-0.01,0.15,8.46004E-08,-4.198E-11,-8.433199999999999E-08,3.179E-07,-3.1804E-07
-0.005,0.15,9.8735399999999986E-08,-3.703E-11,-9.8402799999999987E-08,3.1781999999999997E-07,-3.1806E-07
0,0.15,1.1536E-07,-3.5740000000000004E-11,-1.1509499999999999E-07,3.1788E-07,-3.1808E-07
0.005,0.15,1.3456E-07,-3.3E-11,-1.3428E-07,3.1792E-07,-3.1814E-07
0.01,0.15,1.5736E-07,-2.713E-11,-1.5708E-07,3.1788E-07,-3.1816E-07
0.015000000000000001,0.15,1.8354E-07,-2.9510000000000003E-11,-1.8326E-07,3.1788E-07,-3.1808E-07
0.02,0.15,2.1466E-07,-1.9840000000000003E-11,-2.1422E-07,3.178E-07,-3.1804E-07
0.025,0.15,2.5068E-07,-2.582E-11,-2.506E-07,3.1772E-07,-3.1804E-07
0.030000000000000002,0.15,2.9316E-07,-1.843E-11,-2.9294E-07,3.1784E-07,-3.1814E-07
0.035,0.15,3.4216E-07,-1.886E-11,-3.419E-07,3.1792E-07,-3.1808E-07
0.04,0.15,4.0018E-07,-1.531E-11,-4.0038E-07,3.1786E-07,-3.1809999999999997E-07
0.045000000000000005,0.15,4.6684E-07,-8.75E-12,-4.6696E-07,3.1786E-07,-3.1812E-07
0.05,0.15,5.4608E-07,-1.2360000000000002E-11,-5.4562E-07,3.1786E-07,-3.1812E-07
0.055,0.15,6.3718E-07,-9.15E-12,-6.367E-07,3.1784E-07,-3.1808E-07
0.060000000000000005,0.15,7.4344E-07,-7.8E-12,-7.4364E-07,3.1786E-07,-3.1806E-07
0.065,0.15,8.7086E-07,-8.05E-12,-8.6925999999999994E-07,3.1788E-07,-3.1806E-07
0.07,0.15,1.015E-06,-2.5800000000000003E-12,-1.01492E-06,3.1784E-07,-3.1806E-07
0.075,0.15,1.1897E-06,-1.09E-12,-1.1860000000000002E-06,3.1778E-07,-3.1802E-07
0.08,0.15,1.3870000000000002E-06,-4.6000000000000006E-12,-1.3848E-06,3.1786E-07,-3.1804E-07
0.085,0.15,1.6202000000000002E-06,-3.53E-12,-1.6185000000000003E-06,3.1788E-07,-3.1806E-07
0.090000000000000011,0.15,1.8908000000000002E-06,2.3000000000000003E-12,-1.8895000000000003E-06,3.1784E-07,-3.1802E-07
0.095,0.15,2.21E-06,3.4200000000000004E-12,-2.2083E-06,3.1784E-07,-3.1802E-07
0.1,0.15,2.579E-06,5.1500000000000005E-12,-2.5761E-06,3.1786E-07,-3.1808E-07
0.10500000000000001,0.15,3.0134000000000002E-06,8.33E-12,-3.0146000000000003E-06,3.178E-07,-3.1808E-07
0.11,0.15,3.5188000000000005E-06,8.34E-12,-3.5178000000000004E-06,3.1781999999999997E-07,-3.1808E-07
0.115,0.15,4.1140000000000008E-06,8.51E-12,-4.1145E-06,3.178E-07,-3.1812E-07
0.12000000000000001,0.15,4.7966000000000008E-06,1.4310000000000002E-11,-4.799E-06,3.1784E-07,-3.1808E-07
0.125,0.15,5.6123000000000005E-06,1.313E-11,-5.6098000000000009E-06,3.1784E-07,-3.1804E-07
0.13,0.15,6.5344000000000005E-06,1.414E-11,-6.5374E-06,3.1784E-07,-3.1808E-07
0.135,0.15,7.6442E-06,1.8510000000000003E-11,-7.648E-06,3.1792E-07,-3.1816E-07
0.14,0.15,8.9094000000000015E-06,1.7160000000000002E-11,-8.9099000000000009E-06,3.1788E-07,-3.1802E-07
0.14500000000000002,0.15,1.04124E-05,1.952E-11,-1.0412200000000002E-05,3.1781999999999997E-07,-3.1808E-07
0.15,0.15,1.214E-05,2.1260000000000003E-11,-1.2132E-05,3.1786E-07,-3.1808E-07
0.155,0.15,1.413E-05,2.9550000000000004E-11,-1.4132000000000001E-05,3.179E-07,-3.1806E-07
0.16,0.15,1.6486E-05,3.202E-11,-1.6474000000000002E-05,3.178E-07,-3.1808E-07
0.165,0.15,1.9186000000000002E-05,3.2170000000000004E-11,-1.9184E-05,3.1792E-07,-3.1808E-07
0.17,0.15,2.2406000000000002E-05,3.816E-11,-2.2398E-05,3.179E-07,-3.1804E-07
0.17500000000000002,0.15,2.6062000000000002E-05,3.492E-11,-2.605E-05,3.1788E-07,-3.1808E-07
0.18000000000000002,0.15,3.0418000000000003E-05,4.4010000000000005E-11,-3.0376000000000002E-05,3.1786E-07,-3.1809999999999997E-07
0.185,0.15,3.5364E-05,4.6890000000000006E-11,-3.5334000000000004E-05,3.178E-07,-3.1808E-07
0.19,0.15,4.1188E-05,4.7800000000000006E-11,-4.1186E-05,3.1786E-07,-3.1806E-07
0.195,0.15,4.7876E-05,5.5730000000000004E-11,-4.792E-05,3.1786E-07,-3.1804E-07
0.2,0.15,5.5734E-05,5.6430000000000006E-11,-5.5758000000000004E-05,3.1798E-07,-3.1814E-07
0.20500000000000002,0.15,6.4646E-05,6.054E-11,-6.468E-05,3.1795999999999997E-07,-3.1809999999999997E-07
0.21000000000000002,0.15,7.5234E-05,6.9130000000000011E-11,-7.522E-05,3.1794E-07,-3.1812E-07
0.215,0.15,8.720200000000001E-05,6.986E-11,-8.7156E-05,3.18E-07,-3.1812E-07
0.22,0.15,0.00010131800000000001,8.2610000000000013E-11,-0.00010128800000000001,3.1795999999999997E-07,-3.1808E-07
0.225,0.15,0.00011748000000000001,8.442E-11,-0.0001173,3.1788E-07,-3.1814E-07
0.23,0.15,0.00013614,9.3290000000000008E-11,-0.00013594,3.1792E-07,-3.1814E-07
0.23500000000000001,0.15,0.00015718,9.926E-11,-0.00015708,3.179E-07,-3.1808E-07
0.24000000000000002,0.15,0.00018178,1.0403000000000002E-10,-0.0001818,3.1794E-07,-3.1818E-07
0.24500000000000002,0.15,0.00020972000000000002,1.1611000000000001E-10,-0.00020950000000000002,3.1784E-07,-3.1814E-07
0.25,0.15,0.00024132000000000003,1.2315E-10,-0.00024138000000000002,3.1798E-07,-3.1818E-07
0.255,0.15,0.00027838,1.3359E-10,-0.00027824,3.1788E-07,-3.1818E-07
0.26,0.15,0.00031954,1.4471E-10,-0.00031946000000000003,3.179E-07,-3.182E-07
0.265,0.15,0.00036712,1.5161E-10,-0.00036686000000000005,3.1786E-07,-3.1804E-07
0.27,0.15,0.00042036000000000005,1.6254000000000002E-10,-0.00042046000000000005,3.1786E-07,-3.1808E-07
0.275,0.15,0.00048170000000000005,1.7362000000000002E-10,-0.00048152000000000004,3.179E-07,-3.1814E-07
0.28,0.15,0.00054948000000000009,1.8477000000000003E-10,-0.00054956,3.1786E-07,-3.1808E-07
0.28500000000000003,0.15,0.00062694000000000009,2.0002000000000002E-10,-0.00062688,3.1788E-07,-3.1812E-07
0.29000000000000004,0.15,0.00071218000000000008,2.102E-10,-0.0007123,3.1788E-07,-3.1814E-07
0.29500000000000004,0.15,0.00080932000000000009,2.2803E-10,-0.00080918000000000006,3.179E-07,-3.1808E-07
0.3,0.15,0.00091626,2.3857000000000004E-10,-0.00091574000000000007,3.1784E-07,-3.1804E-07
0.305,0.15,0.00103614,2.557E-10,-0.00103556,3.179E-07,-3.1804E-07
0.31,0.15,0.0011666,2.7301E-10,-0.0011666600000000001,3.1786E-07,-3.1812E-07
0.315,0.15,0.0013126,2.8862000000000003E-10,-0.0013124,3.1788E-07,-3.1808E-07
0.32,0.15,0.0014708,3.081E-10,-0.0014708,3.1792E-07,-3.1812E-07
0.325,0.15,0.0016452,3.2507000000000005E-10,-0.0016446,3.1784E-07,-3.1812E-07
0.33,0.15,0.0018344000000000001,3.5227E-10,-0.0018340000000000001,3.179E-07,-3.1816E-07
0.335,0.15,0.0020406,3.6958000000000003E-10,-0.0020408,3.1795999999999997E-07,-3.182E-07
0.34,0.15,0.0022616,3.9348E-10,-0.0022608,3.1792E-07,-3.1818E-07
0.34500000000000003,0.15,0.0025028,4.1361000000000003E-10,-0.002502,3.18E-07,-3.1818E-07
0.35000000000000003,0.15,0.0027598,4.3478E-10,-0.0027574,3.1802E-07,-3.1818E-07
0.35500000000000004,0.15,0.0030362,4.6477000000000004E-10,-0.0030352,3.1795999999999997E-07,-3.1823999999999997E-07
0.36000000000000004,0.15,0.003327,4.8386E-10,-0.0033272,3.1798E-07,-3.182E-07
0.365,0.15,0.0036402,5.145E-10,-0.0036418,3.1802E-07,-3.182E-07
0.37,0.15,0.0039688,5.4141E-10,-0.003968,3.1795999999999997E-07,-3.1822E-07
0.375,0.15,0.0043176,5.6687E-10,-0.0043192000000000005,3.1798E-07,-3.1816E-07
0.38,0.15,0.0046814000000000005,6.0071000000000009E-10,-0.0046830000000000005,3.1798E-07,-3.1814E-07
0.385,0.15,0.0050686,6.2428E-10,-0.0050696000000000005,3.179E-07,-3.1818E-07
0.39,0.15,0.005466,6.5989000000000009E-10,-0.0054688,3.179E-07,-3.182E-07
0.395,0.15,0.0058876,6.9354000000000007E-10,-0.0058882000000000006,3.1795999999999997E-07,-3.1823999999999997E-07
0.4,0.15,0.0063182,7.2653000000000008E-10,-0.0063174,3.1804E-07,-3.182E-07
0.405,0.15,0.00677,7.6551000000000008E-10,-0.0067726,3.1806E-07,-3.1823999999999997E-07
0.41000000000000003,0.15,0.0072324,7.9871E-10,-0.0072316,3.1804E-07,-3.1826E-07
0.41500000000000004,0.15,0.0077146,8.3966000000000008E-10,-0.007714,3.1816E-07,-3.1832E-07
0.42000000000000004,0.15,0.008201,8.764000000000001E-10,-0.0082028,3.1812E-07,-3.1832E-07
0.42500000000000004,0.15,0.0087126000000000009,9.1779000000000009E-10,-0.0087102,3.1814E-07,-3.1832E-07
0.43,0.15,0.0092238,9.6554000000000016E-10,-0.009225,3.1812E-07,-3.1836E-07
0.435,0.15,0.0097546,1.0072900000000002E-09,-0.009754800000000001,3.1816E-07,-3.1832E-07
0.44,0.15,0.0102886,1.0564900000000001E-09,-0.0102868,3.1822E-07,-3.1846E-07
0.445,0.15,0.0108346,1.1059800000000002E-09,-0.0108366,3.1822E-07,-3.1836E-07
0.45,0.15,0.011402,1.1557E-09,-0.0113852,3.1822E-07,-3.1842E-07
0.455,0.15,0.011968000000000001,1.213E-09,-0.011952,3.1822E-07,-3.1842E-07
0.46,0.15,0.012526,1.2673E-09,-0.012514,3.1823999999999997E-07,-3.1842E-07
0.465,0.15,0.013102,1.3306E-09,-0.013086,3.183E-07,-3.185E-07
0.47000000000000003,0.15,0.013668000000000001,1.3892E-09,-0.013658000000000002,3.183E-07,-3.1846E-07
0.47500000000000003,0.15,0.014242000000000001,1.4558E-09,-0.014234000000000002,3.1823999999999997E-07,-3.1848E-07
0.48000000000000004,0.15,0.014810000000000002,1.5214E-09,-0.014796000000000002,3.1834E-07,-3.1848E-07
0.48500000000000004,0.15,0.015388,1.5913E-09,-0.015372000000000002,3.1837999999999997E-07,-3.185E-07
0.49000000000000005,0.15,0.015954000000000003,1.6638E-09,-0.015942,3.1834E-07,-3.185E-07
0.49500000000000005,0.15,0.016530000000000003,1.7421E-09,-0.016516000000000003,3.1832E-07,-3.1856E-07
0.5,0.15,0.017092000000000003,1.8225E-09,-0.017078000000000003,3.1834E-07,-3.1856E-07
0.505,0.15,0.017652,1.906E-09,-0.017644,3.184E-07,-3.1858E-07
0.51,0.15,0.018202000000000003,1.9878E-09,-0.018188000000000003,3.184E-07,-3.1864E-07
0.515,0.15,0.018752,2.082E-09,-0.018742,3.1844E-07,-3.1854E-07
0.52,0.15,0.01929,2.1706E-09,-0.019272,3.1842E-07,-3.1858E-07
0.525,0.15,0.019822000000000003,2.2678E-09,-0.019806,3.1832E-07,-3.186E-07
0.53,0.15,0.020336000000000003,2.3668E-09,-0.020328000000000002,3.1846E-07,-3.1865999999999997E-07
0.535,0.15,0.020856000000000003,2.4685E-09,-0.020846000000000003,3.1846E-07,-3.1872E-07
0.54,0.15,0.021358000000000002,2.5768E-09,-0.021338000000000003,3.1846E-07,-3.1862E-07
0.545,0.15,0.02185,2.6831E-09,-0.021840000000000002,3.1844E-07,-3.1858E-07
0.55,0.15,0.022328,2.7988E-09,-0.022316000000000003,3.184E-07,-3.1856E-07
0.555,0.15,0.022804,2.9186E-09,-0.022788000000000003,3.1846E-07,-3.186E-07
0.56,0.15,0.023254,3.0396E-09,-0.023246000000000003,3.1844E-07,-3.1856E-07
0.56500000000000006,0.15,0.023712,3.1711E-09,-0.023694000000000003,3.1842E-07,-3.1868E-07
0.57000000000000006,0.15,0.024138000000000003,3.3015E-09,-0.024124000000000003,3.1851999999999997E-07,-3.1872E-07
0.57500000000000007,0.15,0.024564000000000002,3.4407E-09,-0.024550000000000002,3.1854E-07,-3.1872E-07
0.58000000000000007,0.15,0.024966000000000002,3.5781E-09,-0.024958,3.1856E-07,-3.187E-07
0.58500000000000008,0.15,0.025372000000000002,3.7262E-09,-0.025356000000000004,3.1848E-07,-3.1864E-07
0.59000000000000008,0.15,0.02576,3.879E-09,-0.025744000000000003,3.1856E-07,-3.1868E-07
0.595,0.15,0.026136000000000003,4.0412E-09,-0.026126000000000003,3.185E-07,-3.1872E-07
0.6,0.15,0.026496000000000002,4.1961E-09,-0.026486000000000003,3.1856E-07,-3.1874E-07
0.605,0.15,0.026856,4.3795E-09,-0.026838,3.1854E-07,-3.1874E-07
0.61,0.15,0.027196,4.5502E-09,-0.027176000000000002,3.186E-07,-3.1878E-07
0.615,0.15,0.027524000000000003,4.7385E-09,-0.027514000000000004,3.1865999999999997E-07,-3.1884E-07
0.62,0.15,0.027842000000000002,4.9268E-09,-0.027830000000000004,3.1864E-07,-3.1879999999999997E-07
0.625,0.15,0.028152000000000003,5.1292E-09,-0.028152000000000003,3.186E-07,-3.1884E-07
0.63,0.15,0.028452,5.3371E-09,-0.028440000000000003,3.1862E-07,-3.1884E-07
0.635,0.15,0.028746000000000004,5.5519E-09,-0.028732000000000004,3.1862E-07,-3.1879999999999997E-07
0.64,0.15,0.029022000000000003,5.7771E-09,-0.029008000000000003,3.1868E-07,-3.1886E-07
0.645,0.15,0.029296000000000003,6.0092E-09,-0.029284,3.187E-07,-3.1878E-07
0.65,0.15,0.029558,6.2543E-09,-0.029542000000000002,3.186E-07,-3.1874E-07
0.655,0.15,0.029816000000000002,6.503E-09,-0.029802000000000002,3.186E-07,-3.1884E-07
0.66,0.15,0.030054000000000004,6.7647E-09,-0.030046000000000003,3.186E-07,-3.1874E-07
0.665,0.15,0.030298000000000002,7.0455E-09,-0.030282000000000003,3.1862E-07,-3.1882E-07
0.67,0.15,0.030524000000000003,7.2734E-09,-0.030512,3.1858E-07,-3.189E-07
0.675,0.15,0.030742000000000002,7.6241E-09,-0.030732000000000002,3.186E-07,-3.1872E-07
0.68,0.15,0.030954000000000002,7.9342E-09,-0.030946,3.186E-07,-3.1882E-07
0.685,0.15,0.031172000000000002,8.2259E-09,-0.031154,3.1862E-07,-3.1874E-07
0.69000000000000006,0.15,0.031362,8.5968E-09,-0.031348,3.1865999999999997E-07,-3.1878E-07
0.69500000000000006,0.15,0.031554000000000006,8.8794E-09,-0.031546000000000005,3.1864E-07,-3.1878E-07
0.70000000000000007,0.15,0.031746,9.2537E-09,-0.031732,3.1858E-07,-3.1876E-07
0.70500000000000007,0.15,0.031922000000000006,9.6827E-09,-0.031914000000000005,3.1868E-07,-3.1878E-07
0.71000000000000008,0.15,0.032102000000000006,1.00681E-08,-0.032094000000000004,3.186E-07,-3.1876E-07
0.71500000000000008,0.15,0.032274000000000004,1.04837E-08,-0.032256,3.1868E-07,-3.1884E-07
0.72000000000000008,0.15,0.032438,1.09089E-08,-0.032426,3.1865999999999997E-07,-3.1882E-07
0.72500000000000009,0.15,0.032594000000000005,1.13477E-08,-0.032580000000000005,3.1868E-07,-3.1879999999999997E-07
0.73,0.15,0.03275,1.1846199999999998E-08,-0.032736,3.1865999999999997E-07,-3.1879999999999997E-07
0.735,0.15,0.032896,1.2280599999999999E-08,-0.032888,3.187E-07,-3.1888E-07
0.74,0.15,0.033042,1.2830399999999998E-08,-0.033028,3.187E-07,-3.1884E-07
0.745,0.15,0.033178000000000006,1.3326599999999999E-08,-0.033170000000000005,3.187E-07,-3.1888E-07
0.75,0.15,0.03332,1.39016E-08,-0.033306,3.187E-07,-3.1882E-07
0.755,0.15,0.033448000000000006,1.4308199999999999E-08,-0.033434000000000005,3.1868E-07,-3.1879999999999997E-07
0.76,0.15,0.033576,1.50076E-08,-0.033566000000000006,3.187E-07,-3.1886E-07
0.765,0.15,0.033696000000000004,1.5673799999999998E-08,-0.033686,3.1874E-07,-3.1886E-07
0.77,0.15,0.033818,1.6206399999999998E-08,-0.03381,3.187E-07,-3.1892E-07
0.775,0.15,0.033938,1.6982399999999998E-08,-0.033924,3.1874E-07,-3.1888E-07
0.78,0.15,0.034050000000000004,1.7634799999999998E-08,-0.034036000000000004,3.1868E-07,-3.1879999999999997E-07
