Repository: DecaMeron23/Caratterizzazione-Mosfet

# Studio della tolleranza alle radiazioni ionizzanti di MOSFET in tecnologia 28nm

## Tesi triennale d'Ingegneria Informatica

### Autori:

* Nicola Cattaneo
* Emilio Meroni

### Divisione Cartelle
* **Tesi** Cartella contenente il materiale per la produzione della tesi
* **Script Statiche** Cartella contentente tutti gli script per le analisi delle misure statiche.
* **Script Rumore** Cartella contentente tutti gli script per le analisi delle misure di rumore.
* **Misure Statiche** Cartella contenente le misure statiche
* **Misure Statiche** Cartella contenente le misure di rumore
* **Altri Script** Script di riferimento

File: Misure statiche/N5/Chip5NMOS_FASE1/N5-600-60/id-vgs_2.csv (part 1 of 6)
I/V Sweep,id_vgs_2
RecordTime,03/11/2025 11:23:27
Device ID,
Count,1
Flag,
Remarks,
vg,vd,id,ig,is,iavdd,ignd
-0.3,0,1.0127E-10,-2.0615E-09,1.5254000000000002E-10,3.1837999999999997E-07,-3.1654E-07
-0.29500000000000004,0,9.3760000000000008E-11,-1.8716E-09,1.4586E-10,3.1834E-07,-3.1672E-07
-0.29000000000000004,0,9.184E-11,-1.6982E-09,1.409E-10,3.1842E-07,-3.1683999999999997E-07
-0.28500000000000003,0,8.8330000000000007E-11,-1.5379E-09,1.3314000000000002E-10,3.184E-07,-3.1708E-07
-0.28,0,8.414E-11,-1.3987E-09,1.2643000000000002E-10,3.184E-07,-3.1714E-07
-0.275,0,8.183E-11,-1.2646E-09,1.2369000000000001E-10,3.1834E-07,-3.1718E-07
-0.27,0,7.601E-11,-1.1488E-09,1.1851E-10,3.1832E-07,-3.1738E-07
-0.265,0,6.504E-11,-1.0461E-09,1.1176000000000001E-10,3.183E-07,-3.175E-07
-0.26,0,5.5110000000000004E-11,-9.4882E-10,1.0503000000000001E-10,3.183E-07,-3.175E-07
-0.255,0,6.016E-11,-8.6343000000000009E-10,1.0083E-10,3.1832E-07,-3.176E-07
-0.25,0,4.905E-11,-7.8825E-10,9.465E-11,3.1834E-07,-3.1766E-07
-0.24500000000000002,0,4.5100000000000005E-11,-7.144800000000001E-10,9.099E-11,3.1837999999999997E-07,-3.1774E-07
-0.24000000000000002,0,3.8870000000000004E-11,-6.4917E-10,8.69E-11,3.183E-07,-3.1772E-07
-0.23500000000000001,0,3.165E-11,-5.9268000000000007E-10,8.053E-11,3.1832E-07,-3.1784E-07
-0.23,0,2.4280000000000002E-11,-5.3968E-10,7.417E-11,3.184E-07,-3.179E-07
-0.225,0,2.717E-11,-4.8733E-10,7.086E-11,3.1834E-07,-3.1786E-07
-0.22,0,2.4080000000000002E-11,-4.4676E-10,6.9000000000000007E-11,3.1837999999999997E-07,-3.1802E-07
-0.215,0,2.034E-11,-4.0872E-10,6.4530000000000009E-11,3.1834E-07,-3.18E-07
-0.21000000000000002,0,1.825E-11,-3.683E-10,6.2740000000000008E-11,3.1828E-07,-3.18E-07
-0.20500000000000002,0,1.7270000000000002E-11,-3.3550000000000003E-10,6.049E-11,3.1826E-07,-3.18E-07
-0.2,0,6.5200000000000005E-12,-3.0912E-10,5.5930000000000007E-11,3.1828E-07,-3.1808E-07
-0.195,0,2.51E-12,-2.7817000000000003E-10,5.3270000000000007E-11,3.1828E-07,-3.1802E-07
-0.19,0,1.9200000000000003E-12,-2.5181000000000003E-10,5.2120000000000003E-11,3.1832E-07,-3.1806E-07
-0.185,0,-2.2200000000000002E-12,-2.3191000000000003E-10,4.901E-11,3.1828E-07,-3.1808E-07
-0.18000000000000002,0,-7.8E-12,-2.1403E-10,4.822E-11,3.1832E-07,-3.1812E-07
-0.17500000000000002,0,-1.018E-11,-1.9297E-10,4.7680000000000004E-11,3.1826E-07,-3.1812E-07
-0.17,0,-1.1860000000000002E-11,-1.7549E-10,4.7440000000000006E-11,3.1842E-07,-3.1826E-07
-0.165,0,-2.196E-11,-1.6358000000000002E-10,4.3980000000000006E-11,3.1834E-07,-3.1812E-07
-0.16,0,-2.491E-11,-1.4762E-10,4.3710000000000003E-11,3.183E-07,-3.1812E-07
-0.155,0,-2.7050000000000003E-11,-1.3037E-10,4.6460000000000007E-11,3.1834E-07,-3.182E-07
-0.15,0,-3.372E-11,-1.2348000000000002E-10,4.6480000000000004E-11,3.1832E-07,-3.1814E-07
-0.14500000000000002,0,-4.504E-11,-1.1120000000000001E-10,4.8170000000000007E-11,3.1832E-07,-3.1818E-07
-0.14,0,-4.6410000000000004E-11,-9.8560000000000007E-11,5.1850000000000007E-11,3.183E-07,-3.1822E-07
-0.135,0,-5.408E-11,-9.0340000000000008E-11,5.7660000000000004E-11,3.1832E-07,-3.182E-07
-0.13,0,-6.838E-11,-8.878E-11,5.843E-11,3.1828E-07,-3.1822E-07
-0.125,0,-7.131000000000001E-11,-7.533E-11,6.4340000000000007E-11,3.1834E-07,-3.1823999999999997E-07
-0.12000000000000001,0,-7.857E-11,-7.155E-11,7.291000000000001E-11,3.1832E-07,-3.1823999999999997E-07
-0.115,0,-8.709E-11,-6.509E-11,7.59E-11,3.1828E-07,-3.1823999999999997E-07
-0.11,0,-1.0001000000000001E-10,-6.029E-11,8.4430000000000012E-11,3.1834E-07,-3.1823999999999997E-07
-0.10500000000000001,0,-1.067E-10,-5.0810000000000003E-11,9.5900000000000013E-11,3.1826E-07,-3.1818E-07
-0.1,0,-1.2881000000000002E-10,-5.0240000000000006E-11,1.0606000000000001E-10,3.1826E-07,-3.182E-07
-0.095,0,-1.4803E-10,-4.436E-11,1.2011E-10,3.1828E-07,-3.1816E-07
-0.090000000000000011,0,-1.6829000000000002E-10,-4.0400000000000004E-11,1.442E-10,3.1832E-07,-3.182E-07
-0.085,0,-1.9070000000000002E-10,-3.477E-11,1.5991000000000002E-10,3.1826E-07,-3.183E-07
-0.08,0,-2.2066000000000002E-10,-3.6070000000000004E-11,1.8326000000000002E-10,3.1832E-07,-3.1812E-07
-0.075,0,-2.4823000000000003E-10,-2.7670000000000003E-11,2.1025000000000002E-10,3.1834E-07,-3.1823999999999997E-07
-0.07,0,-2.759E-10,-2.4990000000000002E-11,2.4902000000000004E-10,3.1832E-07,-3.1823999999999997E-07
-0.065,0,-3.2424E-10,-2.6140000000000003E-11,2.8251000000000004E-10,3.183E-07,-3.182E-07
-0.060000000000000005,0,-3.7335E-10,-2.0860000000000003E-11,3.3304E-10,3.1826E-07,-3.1816E-07
-0.055,0,-4.2134E-10,-1.7850000000000002E-11,3.8631000000000003E-10,3.183E-07,-3.1823999999999997E-07
-0.05,0,-4.9055E-10,-1.823E-11,4.6031000000000004E-10,3.183E-07,-3.182E-07
-0.045000000000000005,0,-5.6735E-10,-1.586E-11,5.3033000000000007E-10,3.182E-07,-3.1823999999999997E-07
-0.04,0,-6.581200000000001E-10,-1.127E-11,6.2823E-10,3.1826E-07,-3.1814E-07
-0.035,0,-7.6865E-10,-1.2550000000000001E-11,7.285100000000001E-10,3.1828E-07,-3.1818E-07
-0.030000000000000002,0,-9.0899000000000008E-10,-1.1520000000000001E-11,8.3211E-10,3.1832E-07,-3.182E-07
-0.025,0,-1.02858E-09,-8.6700000000000008E-12,9.8368E-10,3.1826E-07,-3.1818E-07
-0.02,0,-1.19E-09,-1.0800000000000001E-11,1.1365E-09,3.1822E-07,-3.1814E-07
-0.015000000000000001,0,-1.3663E-09,-5.03E-12,1.337E-09,3.1822E-07,-3.1808E-07
-0.01,0,-1.6067E-09,-3.2200000000000004E-12,1.5646E-09,3.182E-07,-3.1812E-07
-0.005,0,-1.8587E-09,-5.4600000000000006E-12,1.8354E-09,3.1818E-07,-3.1814E-07
0,0,-2.1747E-09,-3.4000000000000005E-12,2.1507E-09,3.182E-07,-3.1816E-07
0.005,0,-2.5257E-09,-3.0000000000000003E-13,2.4894E-09,3.1822E-07,-3.1812E-07
0.01,0,-2.9481E-09,-1.3300000000000002E-12,2.9142E-09,3.1822E-07,-3.1816E-07
0.015000000000000001,0,-3.4236E-09,-4.0400000000000006E-12,3.3859E-09,3.1822E-07,-3.1814E-07
0.02,0,-4.0033E-09,6.3E-13,3.9806E-09,3.182E-07,-3.1812E-07
0.025,0,-4.6339E-09,2.2200000000000002E-12,4.587E-09,3.182E-07,-3.1814E-07
0.030000000000000002,0,-5.4092E-09,1.6600000000000002E-12,5.3757E-09,3.1818E-07,-3.1812E-07
0.035,0,-6.2537E-09,2.92E-12,6.2575E-09,3.1818E-07,-3.1806E-07
0.04,0,-7.3758E-09,8.12E-12,7.3248E-09,3.1814E-07,-3.1804E-07
0.045000000000000005,0,-8.4645E-09,1.1510000000000001E-11,8.4573E-09,3.1814E-07,-3.1806E-07
0.05,0,-9.7956999999999992E-09,6.2700000000000005E-12,9.8134E-09,3.1814E-07,-3.1808E-07
0.055,0,-1.12954E-08,8.96E-12,1.13317E-08,3.1816E-07,-3.1806E-07
0.060000000000000005,0,-1.3080999999999998E-08,9.33E-12,1.2921799999999999E-08,3.1812E-07,-3.1809999999999997E-07
0.065,0,-1.57196E-08,1.1330000000000001E-11,1.5643399999999998E-08,3.1823999999999997E-07,-3.1812E-07
0.07,0,-1.82398E-08,1.568E-11,1.8180599999999997E-08,3.1823999999999997E-07,-3.1812E-07
0.075,0,-2.1269799999999997E-08,1.4810000000000002E-11,2.11676E-08,3.1828E-07,-3.1814E-07
0.08,0,-2.4894599999999997E-08,1.6870000000000002E-11,2.46776E-08,3.182E-07,-3.1818E-07
0.085,0,-2.9284399999999998E-08,2.1640000000000002E-11,2.8916999999999997E-08,3.1816E-07,-3.1812E-07
0.090000000000000011,0,-3.4182999999999996E-08,2.0530000000000002E-11,3.41286E-08,3.1818E-07,-3.1814E-07
0.095,0,-3.94976E-08,2.5120000000000003E-11,3.9995999999999996E-08,3.1826E-07,-3.1814E-07
0.1,0,-4.6551E-08,2.212E-11,4.6269599999999995E-08,3.1816E-07,-3.1806E-07
0.10500000000000001,0,-5.4368999999999995E-08,2.549E-11,5.41058E-08,3.1816E-07,-3.1809999999999997E-07
0.11,0,-6.3247E-08,2.7700000000000002E-11,6.2807999999999989E-08,3.182E-07,-3.1814E-07
0.115,0,-7.3463799999999991E-08,2.931E-11,7.4287199999999993E-08,3.1818E-07,-3.1808E-07
0.12000000000000001,0,-8.6253999999999986E-08,3.4210000000000004E-11,8.60802E-08,3.1822E-07,-3.1808E-07
0.125,0,-1.000636E-07,3.6360000000000004E-11,1.0124859999999999E-07,3.1822E-07,-3.1814E-07
0.13,0,-1.1508399999999999E-07,3.659E-11,1.150036E-07,3.182E-07,-3.1809999999999997E-07
0.135,0,-1.3936E-07,4.097E-11,1.2878E-07,3.182E-07,-3.1809999999999997E-07
0.14,0,-1.5988E-07,4.003E-11,1.5848E-07,3.1816E-07,-3.1808E-07
0.14500000000000002,0,-1.8546E-07,4.1100000000000005E-11,1.8506E-07,3.1814E-07,-3.1812E-07
0.15,0,-2.1455999999999998E-07,4.7110000000000006E-11,2.1427999999999998E-07,3.182E-07,-3.1812E-07
0.155,0,-2.5301999999999997E-07,5.204E-11,2.5426E-07,3.1826E-07,-3.1809999999999997E-07
0.16,0,-2.948E-07,5.3110000000000005E-11,2.9388E-07,3.1816E-07,-3.1812E-07
0.165,0,-3.3868E-07,6.223E-11,3.409E-07,3.1816E-07,-3.1814E-07
0.17,0,-3.9842E-07,5.8680000000000011E-11,3.9732E-07,3.1816E-07,-3.1808E-07
0.17500000000000002,0,-4.5703999999999997E-07,6.9350000000000011E-11,4.5862E-07,3.1812E-07,-3.18E-07
0.18000000000000002,0,-5.3184E-07,6.92E-11,5.3594E-07,3.1804E-07,-3.1806E-07
0.185,0,-6.1804E-07,7.775E-11,6.2216E-07,3.1809999999999997E-07,-3.18E-07
0.19,0,-7.1519999999999995E-07,8.417E-11,7.1924E-07,3.1809999999999997E-07,-3.1804E-07
0.195,0,-8.284E-07,8.666E-11,8.3474E-07,3.1812E-07,-3.1808E-07
0.2,0,-9.4818E-07,9.6920000000000013E-11,9.543E-07,3.1816E-07,-3.1809999999999997E-07
0.20500000000000002,0,-1.0946E-06,1.0373000000000001E-10,1.10128E-06,3.1816E-07,-3.1809999999999997E-07
0.21000000000000002,0,-1.3377000000000001E-06,1.1072E-10,1.3508E-06,3.1818E-07,-3.1812E-07
0.215,0,-1.5489000000000001E-06,1.1977000000000002E-10,1.5396000000000003E-06,3.1818E-07,-3.1812E-07
0.22,0,-1.7890000000000002E-06,1.2293E-10,1.7665000000000002E-06,3.1816E-07,-3.1812E-07
0.225,0,-2.0689000000000002E-06,1.3873000000000002E-10,2.0602E-06,3.1816E-07,-3.1814E-07
0.23,0,-2.3582E-06,1.4514E-10,2.374E-06,3.1812E-07,-3.1812E-07
0.23500000000000001,0,-2.7592E-06,1.5162000000000002E-10,2.7084E-06,3.1823999999999997E-07,-3.1812E-07
0.24000000000000002,0,-3.1024E-06,1.6654E-10,3.0994000000000003E-06,3.1826E-07,-3.1814E-07
0.24500000000000002,0,-3.6029000000000003E-06,1.7919E-10,3.5998000000000002E-06,3.1816E-07,-3.1808E-07
0.25,0,-4.1089000000000006E-06,1.9153E-10,4.1063000000000008E-06,3.1816E-07,-3.1806E-07
0.255,0,-4.7117E-06,2.0839000000000002E-10,4.7486000000000006E-06,3.1812E-07,-3.1808E-07
0.26,0,-5.3387E-06,2.2036000000000003E-10,5.368000000000001E-06,3.1816E-07,-3.1802E-07
0.265,0,-6.2307E-06,2.3440000000000004E-10,6.0884000000000009E-06,3.1814E-07,-3.1808E-07
0.27,0,-7.0329000000000009E-06,2.5108000000000003E-10,6.8936E-06,3.1812E-07,-3.1802E-07
0.275,0,-7.9159000000000016E-06,2.7150000000000004E-10,7.8084000000000013E-06,3.1818E-07,-3.1812E-07
0.28,0,-8.8941E-06,2.8805E-10,8.8663E-06,3.1816E-07,-3.1802E-07
0.28500000000000003,0,-1.01412E-05,3.1231000000000003E-10,1.0086600000000001E-05,3.1814E-07,-3.1808E-07
0.29000000000000004,0,-1.1281000000000001E-05,3.3055E-10,1.13713E-05,3.1822E-07,-3.18E-07
0.29500000000000004,0,-1.1717600000000001E-05,3.5226000000000003E-10,1.2748E-05,3.1818E-07,-3.1812E-07
0.3,0,-1.4162000000000001E-05,3.7781E-10,1.4210000000000001E-05,3.1809999999999997E-07,-3.1809999999999997E-07
0.305,0,-1.565E-05,4.0505E-10,1.5702E-05,3.1808E-07,-3.1808E-07
0.31,0,-1.7656000000000002E-05,4.3225000000000003E-10,1.7416E-05,3.1808E-07,-3.1809999999999997E-07
0.315,0,-1.919E-05,4.6322000000000003E-10,1.9422E-05,3.1812E-07,-3.1806E-07
0.32,0,-2.154E-05,4.9534000000000007E-10,2.1352E-05,3.1822E-07,-3.1809999999999997E-07
0.325,0,-2.3524E-05,5.2776E-10,2.3542E-05,3.1809999999999997E-07,-3.1808E-07
0.33,0,-2.5726E-05,5.6645E-10,2.5758E-05,3.182E-07,-3.1809999999999997E-07
0.335,0,-2.807E-05,6.0121E-10,2.8148000000000002E-05,3.1822E-07,-3.1818E-07
0.34,0,-3.0438000000000002E-05,6.4024000000000006E-10,3.0564E-05,3.1822E-07,-3.1818E-07
0.34500000000000003,0,-3.3156E-05,6.8508000000000008E-10,3.2982000000000004E-05,3.182E-07,-3.1814E-07
0.35000000000000003,0,-3.5694E-05,7.312700000000001E-10,3.5768E-05,3.1816E-07,-3.1808E-07
0.35500000000000004,0,-3.8354E-05,7.805300000000001E-10,3.8402E-05,3.1812E-07,-3.1808E-07
0.36000000000000004,0,-4.1366000000000003E-05,8.3451E-10,4.113E-05,3.1814E-07,-3.1808E-07
0.365,0,-4.3604000000000005E-05,8.8598000000000008E-10,4.3972E-05,3.1814E-07,-3.1808E-07
0.37,0,-4.6836000000000004E-05,9.5062000000000018E-10,4.684E-05,3.1814E-07,-3.1806E-07
0.375,0,-4.9428E-05,1.00592E-09,4.9544E-05,3.1814E-07,-3.1804E-07
0.38,0,-5.2584000000000003E-05,1.07554E-09,5.2492000000000005E-05,3.1812E-07,-3.1802E-07
0.385,0,-5.558E-05,1.146E-09,5.577E-05,3.1816E-07,-3.1808E-07
0.39,0,-5.8148E-05,1.2128E-09,5.8272E-05,3.1816E-07,-3.1808E-07
0.395,0,-6.1336E-05,1.2955E-09,6.1306E-05,3.1822E-07,-3.1818E-07
0.4,0,-6.3982E-05,1.3772E-09,6.3752000000000009E-05,3.1822E-07,-3.1808E-07
0.405,0,-6.7122E-05,1.4594E-09,6.7028E-05,3.1823999999999997E-07,-3.1812E-07
0.41000000000000003,0,-6.9404E-05,1.5537E-09,6.9362E-05,3.182E-07,-3.1812E-07
0.41500000000000004,0,-7.1948E-05,1.642E-09,7.1912E-05,3.1818E-07,-3.1816E-07
0.42000000000000004,0,-7.4586000000000007E-05,1.7389E-09,7.4726E-05,3.1818E-07,-3.1812E-07
0.42500000000000004,0,-7.7634000000000009E-05,1.8418E-09,7.7652000000000008E-05,3.1814E-07,-3.1808E-07
0.43,0,-7.9674E-05,1.9384E-09,7.9762E-05,3.182E-07,-3.1812E-07
0.435,0,-8.2494E-05,2.0472E-09,8.2398E-05,3.1808E-07,-3.1802E-07
0.44,0,-8.5078E-05,2.1596E-09,8.5118000000000007E-05,3.1812E-07,-3.1802E-07
0.445,0,-8.669E-05,2.2715E-09,8.684E-05,3.1816E-07,-3.1802E-07
0.45,0,-8.9356E-05,2.3777E-09,8.9372E-05,3.1812E-07,-3.1804E-07
0.455,0,-9.113E-05,2.514E-09,9.1362E-05,3.1816E-07,-3.1804E-07
0.46,0,-9.331E-05,2.6377E-09,9.3602E-05,3.1812E-07,-3.1806E-07
0.465,0,-9.5898000000000009E-05,2.7681E-09,9.5966000000000009E-05,3.1808E-07,-3.1804E-07
0.47000000000000003,0,-9.7774E-05,2.894E-09,9.8086000000000009E-05,3.182E-07,-3.1808E-07
0.47500000000000003,0,-9.9868E-05,3.0404E-09,9.9834E-05,3.182E-07,-3.1804E-07
0.48000000000000004,0,-0.000101414,3.1767E-09,0.000101802,3.1814E-07,-3.1806E-07
0.48500000000000004,0,-0.000103108,3.3279E-09,0.000103244,3.1816E-07,-3.1809999999999997E-07
0.49000000000000005,0,-0.00010488400000000001,3.4866E-09,0.00010485,3.1808E-07,-3.1806E-07
0.49500000000000005,0,-0.000106836,3.6384E-09,0.00010702,3.1816E-07,-3.1802E-07
0.5,0,-0.00010821000000000001,3.8055E-09,0.000108182,3.1816E-07,-3.1808E-07
0.505,0,-0.000109388,3.9701E-09,0.000109802,3.1806E-07,-3.1804E-07
0.51,0,-0.00011134400000000001,4.1429E-09,0.000111564,3.1814E-07,-3.1806E-07
0.515,0,-0.00011278,4.331E-09,0.000112792,3.1814E-07,-3.18E-07
0.52,0,-0.00011373000000000001,4.5147E-09,0.000113802,3.182E-07,-3.1806E-07
0.525,0,-0.00011500800000000001,4.7217E-09,0.000114962,3.1804E-07,-3.1809999999999997E-07
0.53,0,-0.000115006,4.9251E-09,0.000115004,3.1816E-07,-3.1804E-07
0.535,0,-0.00011864,5.1344E-09,0.00012142000000000001,3.1812E-07,-3.1804E-07
0.54,0,-0.00012006000000000001,5.3632E-09,0.00011746,3.1814E-07,-3.1809999999999997E-07
0.545,0,-0.00012348,5.5468E-09,0.00011816000000000001,3.1808E-07,-3.1806E-07
0.55,0,-0.00012108000000000001,5.8291E-09,0.00012326,3.1806E-07,-3.1808E-07
0.555,0,-0.00012444,6.0273E-09,0.00012268,3.1814E-07,-3.1804E-07
0.56,0,-0.0001243,6.3316E-09,0.00012304000000000002,3.1814E-07,-3.1802E-07
0.56500000000000006,0,-0.00012572,6.5988E-09,0.00012528000000000002,3.1812E-07,-3.1804E-07
0.57000000000000006,0,-0.00012694,6.8758E-09,0.00012776,3.1808E-07,-3.1802E-07
0.57500000000000007,0,-0.00012832000000000002,7.1725E-09,0.00012928,3.1816E-07,-3.1812E-07
0.58000000000000007,0,-0.00013114,7.4297E-09,0.00012904,3.1812E-07,-3.1808E-07
0.58500000000000008,0,-0.0001297,7.7855E-09,0.00013078000000000002,3.1816E-07,-3.1812E-07
0.59000000000000008,0,-0.0001306,8.0901E-09,0.00012948000000000001,3.1809999999999997E-07,-3.1808E-07
0.595,0,-0.00013196,8.3459E-09,0.00013144,3.1816E-07,-3.1809999999999997E-07
0.6,0,-0.00012802,8.8039E-09,0.00013222,3.1808E-07,-3.1812E-07
0.605,0,-0.00013016000000000001,9.1724E-09,0.00013118,3.1814E-07,-3.1802E-07
0.61,0,-0.0001319,9.5554E-09,0.0001353,3.1809999999999997E-07,-3.1812E-07
0.615,0,-0.0001341,9.7225E-09,0.00013384,3.1822E-07,-3.1812E-07
0.62,0,-0.0001326,1.0314799999999999E-08,0.00013626,3.1822E-07,-3.1808E-07
0.625,0,-0.00013634,1.08135E-08,0.00013676,3.182E-07,-3.1812E-07
0.63,0,-0.00013524,1.12016E-08,0.00013718,3.182E-07,-3.1809999999999997E-07
0.635,0,-0.00013702,1.1750999999999999E-08,0.00013442,3.182E-07,-3.1814E-07
0.64,0,-0.00013506,1.2234999999999998E-08,0.00013602000000000002,3.1818E-07,-3.1812E-07
0.645,0,-0.00013948,1.2621199999999999E-08,0.00013788,3.1814E-07,-3.1808E-07
0.65,0,-0.00013792,1.3246399999999998E-08,0.00013724,3.1809999999999997E-07,-3.1816E-07
0.655,0,-0.00013672,1.3843599999999998E-08,0.00013792,3.1826E-07,-3.1812E-07
0.66,0,-0.0001382,1.4364399999999999E-08,0.00013962000000000002,3.1822E-07,-3.1809999999999997E-07
0.665,0,-0.00013922,1.49712E-08,0.00013694,3.1814E-07,-3.1806E-07
0.67,0,-0.0001421,1.5491999999999997E-08,0.0001381,3.1814E-07,-3.1802E-07
0.675,0,-0.00014222,1.6253799999999997E-08,0.0001415,3.1814E-07,-3.1802E-07
0.68,0,-0.0001398,1.695E-08,0.00014354,3.1814E-07,-3.1802E-07
0.685,0,-0.00014672,1.75346E-08,0.00014326,3.1814E-07,-3.1798E-07
0.69000000000000006,0,-0.00013896,1.8256399999999997E-08,0.00014492000000000002,3.1809999999999997E-07,-3.18E-07
0.69500000000000006,0,-0.00014182000000000002,1.90694E-08,0.00014478,3.1816E-07,-3.1806E-07
0.70000000000000007,0,-0.00014306,1.99654E-08,0.00014148,3.1804E-07,-3.1802E-07
0.70500000000000007,0,-0.00014472,2.08628E-08,0.0001442,3.1814E-07,-3.1802E-07
0.71000000000000008,0,-0.00014114000000000002,2.15904E-08,0.00014436,3.1816E-07,-3.1806E-07
0.71500000000000008,0,-0.00014662,2.2388E-08,0.00014698,3.1816E-07,-3.18E-07
0.72000000000000008,0,-0.00014418000000000002,2.3492999999999997E-08,0.0001466,3.1816E-07,-3.1808E-07
0.72500000000000009,0,-0.00014406,2.4635399999999997E-08,0.00014496000000000002,3.1814E-07,-3.1802E-07
0.73,0,-0.00014062000000000002,2.5686999999999997E-08,0.00014652,3.1809999999999997E-07,-3.1802E-07
0.735,0,-0.00014266000000000002,2.6808399999999996E-08,0.00014636,3.1809999999999997E-07,-3.1806E-07
0.74,0,-0.00014582,2.7787999999999997E-08,0.00014412,3.1816E-07,-3.1802E-07
0.745,0,-0.0001472,2.9224599999999997E-08,0.00014516,3.1808E-07,-3.18E-07
0.75,0,-0.00014364,3.01146E-08,0.00015110000000000001,3.1808E-07,-3.1802E-07
0.755,0,-0.00015042,3.1693E-08,0.00015068000000000001,3.1808E-07,-3.18E-07
0.76,0,-0.00014780000000000002,3.3163199999999995E-08,0.00014838,3.1809999999999997E-07,-3.1806E-07
0.765,0,-0.00014856,3.4486599999999995E-08,0.00014706000000000002,3.1804E-07,-3.1806E-07
0.77,0,-0.00014944,3.5755E-08,0.00015026000000000002,3.1808E-07,-3.1806E-07
0.775,0,-0.00015228,3.77942E-08,0.00014968000000000002,3.1809999999999997E-07,-3.1802E-07
0.78,0,-0.00014768000000000002,3.9051E-08,0.00014674000000000002,3.1798E-07,-3.1802E-07
0.785,0,-0.00014842000000000002,4.0602599999999995E-08,0.0001485,3.1808E-07,-3.1806E-07
0.79,0,-0.00014544000000000002,4.2784599999999994E-08,0.00014680000000000002,3.1814E-07,-3.1804E-07
0.795,0,-0.00014858000000000002,4.4798599999999995E-08,0.00015194,3.1808E-07,-3.1806E-07
0.8,0,-0.00014716000000000002,4.6616399999999994E-08,0.00014560000000000002,3.1804E-07,-3.1808E-07
0.805,0,-0.00014574,4.8758799999999996E-08,0.00014864,3.1814E-07,-3.1802E-07
0.81,0,-0.00014976,5.1013799999999992E-08,0.00015122,3.1812E-07,-3.1806E-07
0.81500000000000006,0,-0.00015008,5.3141999999999994E-08,0.0001497,3.1808E-07,-3.1809999999999997E-07
0.82000000000000006,0,-0.00014756,5.5314399999999997E-08,0.00015000000000000001,3.1802E-07,-3.1798E-07
0.82500000000000007,0,-0.00015478,5.8269999999999992E-08,0.00014846,3.1809999999999997E-07,-3.1798E-07
0.83000000000000007,0,-0.0001518,6.0777799999999993E-08,0.00014628000000000002,3.1808E-07,-3.1806E-07
0.83500000000000008,0,-0.0001507,6.32098E-08,0.00014920000000000002,3.1809999999999997E-07,-3.1798E-07
0.84000000000000008,0,-0.00015158,6.6213E-08,0.00014986,3.1814E-07,-3.1802E-07
0.84500000000000008,0,-0.00015152,6.996399999999999E-08,0.0001522,3.1818E-07,-3.1802E-07
0.85000000000000009,0,-0.00015268,7.309199999999999E-08,0.00014852000000000002,3.1812E-07,-3.1806E-07
0.85500000000000009,0,-0.00015134,7.5801199999999989E-08,0.00015126,3.1809999999999997E-07,-3.1806E-07
0.86,0,-0.00015042,7.9473599999999992E-08,0.00015074,3.1808E-07,-3.1798E-07
0.865,0,-0.00015278,8.34772E-08,0.00015052000000000002,3.1814E-07,-3.1806E-07
0.87,0,-0.0001518,8.70372E-08,0.00015372,3.1812E-07,-3.1808E-07
0.875,0,-0.00015028,9.1582599999999985E-08,0.00015156000000000002,3.1812E-07,-3.1808E-07
0.88,0,-0.00015212,9.5633199999999991E-08,0.000153,3.1809999999999997E-07,-3.18E-07
0.885,0,-0.00014832000000000002,1.0061119999999998E-07,0.00015116,3.1804E-07,-3.1802E-07
0.89,0,-0.00015048,1.0497619999999998E-07,0.00015516,3.1809999999999997E-07,-3.1806E-07
0.895,0,-0.0001527,1.1023199999999999E-07,0.00015386000000000002,3.1816E-07,-3.1802E-07
0.9,0,-0.00015364,1.1544E-07,0.00015152,3.1806E-07,-3.1804E-07
-0.3,0.01,1.5065000000000002E-10,-2.0685E-09,1.4467E-10,3.1816E-07,-3.1646E-07
-0.29500000000000004,0.01,1.3804000000000002E-10,-1.8831E-09,1.3533E-10,3.1822E-07,-3.166E-07
-0.29000000000000004,0.01,1.2858E-10,-1.711E-09,1.2827000000000001E-10,3.1818E-07,-3.1669999999999997E-07
-0.28500000000000003,0.01,1.2955E-10,-1.5463E-09,1.2303000000000001E-10,3.1822E-07,-3.1686E-07
-0.28,0.01,1.2824000000000001E-10,-1.4103E-09,1.1695000000000002E-10,3.1814E-07,-3.1692E-07
-0.275,0.01,1.237E-10,-1.2797E-09,1.1039E-10,3.1814E-07,-3.1706E-07
-0.27,0.01,1.2334E-10,-1.161E-09,1.0527E-10,3.1814E-07,-3.1724E-07
-0.265,0.01,1.2032E-10,-1.0489E-09,9.9570000000000011E-11,3.1804E-07,-3.173E-07
-0.26,0.01,1.1113000000000001E-10,-9.5992000000000013E-10,8.6670000000000009E-11,3.1812E-07,-3.1732E-07
-0.255,0.01,1.0282000000000001E-10,-8.7259000000000009E-10,8.175E-11,3.1809999999999997E-07,-3.1742E-07
-0.25,0.01,1.0345E-10,-7.9041000000000007E-10,7.566E-11,3.1809999999999997E-07,-3.1746E-07
-0.24500000000000002,0.01,1.0012000000000001E-10,-7.2524000000000007E-10,6.766E-11,3.1804E-07,-3.175E-07
-0.24000000000000002,0.01,9.443E-11,-6.5797000000000006E-10,6.287E-11,3.1804E-07,-3.1752E-07
-0.23500000000000001,0.01,9.4200000000000008E-11,-5.9831000000000008E-10,5.6360000000000006E-11,3.1816E-07,-3.1764E-07
-0.23,0.01,8.997E-11,-5.4526E-10,4.912E-11,3.1804E-07,-3.1766E-07
-0.225,0.01,9.013E-11,-5.0015000000000008E-10,3.8510000000000005E-11,3.1808E-07,-3.177E-07
-0.22,0.01,9.018E-11,-4.5191000000000005E-10,3.133E-11,3.1818E-07,-3.1776E-07
-0.215,0.01,9.2350000000000009E-11,-4.1362E-10,2.0350000000000003E-11,3.1816E-07,-3.178E-07
-0.21000000000000002,0.01,9.189E-11,-3.7991000000000004E-10,8.82E-12,3.1814E-07,-3.1781999999999997E-07
-0.20500000000000002,0.01,9.628E-11,-3.4354000000000004E-10,-1.1500000000000002E-12,3.1812E-07,-3.1784E-07
-0.2,0.01,1.0635000000000001E-10,-3.1079E-10,-1.0800000000000001E-11,3.1809999999999997E-07,-3.1784E-07
-0.195,0.01,1.0678E-10,-2.8815000000000003E-10,-2.289E-11,3.1808E-07,-3.1786E-07
-0.19,0.01,1.1558E-10,-2.6235000000000003E-10,-3.823E-11,3.1809999999999997E-07,-3.1788E-07
-0.185,0.01,1.2727000000000002E-10,-2.368E-10,-5.2060000000000006E-11,3.1808E-07,-3.1788E-07
-0.18000000000000002,0.01,1.4157E-10,-2.1827E-10,-7.0480000000000011E-11,3.1804E-07,-3.179E-07
-0.17500000000000002,0.01,1.533E-10,-2.0341000000000002E-10,-9.177000000000001E-11,3.1808E-07,-3.18E-07
-0.17,0.01,1.7570000000000002E-10,-1.8036E-10,-1.1480000000000001E-10,3.1804E-07,-3.179E-07
-0.165,0.01,2.0002000000000002E-10,-1.6388E-10,-1.4015E-10,3.1809999999999997E-07,-3.1795999999999997E-07
-0.16,0.01,2.2219E-10,-1.5252E-10,-1.7094E-10,3.1808E-07,-3.1794E-07
-0.155,0.01,2.4949000000000003E-10,-1.3911E-10,-2.0684E-10,3.1809999999999997E-07,-3.1802E-07
-0.15,0.01,2.8815000000000003E-10,-1.2547E-10,-2.4606000000000003E-10,3.1809999999999997E-07,-3.1804E-07
-0.14500000000000002,0.01,3.2847E-10,-1.1604000000000001E-10,-2.9357E-10,3.1816E-07,-3.1804E-07
-0.14,0.01,3.7475E-10,-1.0705000000000001E-10,-3.5096000000000005E-10,3.1814E-07,-3.1804E-07
-0.135,0.01,4.3436000000000004E-10,-9.4470000000000011E-11,-4.1074E-10,3.182E-07,-3.1812E-07
-0.13,0.01,5.0692E-10,-8.508E-11,-4.8365000000000008E-10,3.182E-07,-3.1806E-07
-0.125,0.01,5.8445000000000009E-10,-8.285E-11,-5.6768E-10,3.1809999999999997E-07,-3.1808E-07
-0.12000000000000001,0.01,6.7571E-10,-7.438E-11,-6.6506000000000008E-10,3.1814E-07,-3.1809999999999997E-07
-0.115,0.01,7.9150000000000011E-10,-6.484E-11,-7.7544000000000006E-10,3.1816E-07,-3.1812E-07
-0.11,0.01,9.2079000000000008E-10,-6.381000000000001E-11,-9.0699000000000009E-10,3.1812E-07,-3.1806E-07
-0.10500000000000001,0.01,1.06973E-09,-5.824000000000001E-11,-1.0618700000000002E-09,3.1812E-07,-3.1802E-07
-0.1,0.01,1.249E-09,-5.1290000000000005E-11,-1.2452E-09,3.1808E-07,-3.1795999999999997E-07
-0.095,0.01,1.454E-09,-4.6630000000000005E-11,-1.4507E-09,3.1814E-07,-3.1808E-07
-0.090000000000000011,0.01,1.699E-09,-4.1570000000000005E-11,-1.6953E-09,3.1816E-07,-3.1798E-07
-0.085,0.01,1.9847E-09,-3.5520000000000004E-11,-1.9807E-09,3.1808E-07,-3.1804E-07
-0.08,0.01,2.3124E-09,-3.6910000000000005E-11,-2.3194E-09,3.1816E-07,-3.1804E-07
-0.075,0.01,2.6922E-09,-2.897E-11,-2.6979E-09,3.1808E-07,-3.1804E-07
-0.07,0.01,3.1451E-09,-2.655E-11,-3.1534E-09,3.1808E-07,-3.1795999999999997E-07
-0.065,0.01,3.666E-09,-2.675E-11,-3.6821E-09,3.1809999999999997E-07,-3.1808E-07
-0.060000000000000005,0.01,4.2899E-09,-2.697E-11,-4.3006E-09,3.1816E-07,-3.1812E-07
-0.055,0.01,5.0063999999999996E-09,-1.972E-11,-5.016E-09,3.1814E-07,-3.1809999999999997E-07
-0.05,0.01,5.8471E-09,-1.8160000000000002E-11,-5.8659E-09,3.182E-07,-3.1812E-07
-0.045000000000000005,0.01,6.8248E-09,-1.896E-11,-6.8377E-09,3.1814E-07,-3.1808E-07
-0.04,0.01,7.9648E-09,-1.604E-11,-7.9881E-09,3.1808E-07,-3.18E-07
-0.035,0.01,9.2986E-09,-1.048E-11,-9.3171E-09,3.1806E-07,-3.1802E-07
-0.030000000000000002,0.01,1.08613E-08,-1.027E-11,-1.08848E-08,3.1806E-07,-3.18E-07
-0.025,0.01,1.2735E-08,-1.3580000000000002E-11,-1.2738199999999999E-08,3.182E-07,-3.1808E-07
-0.02,0.01,1.4875599999999999E-08,-6.5300000000000007E-12,-1.4890999999999999E-08,3.1814E-07,-3.1812E-07
-0.015000000000000001,0.01,1.73626E-08,-5.9700000000000006E-12,-1.7361E-08,3.1814E-07,-3.1812E-07
-0.01,0.01,2.0285199999999997E-08,-7.1800000000000005E-12,-2.0297199999999997E-08,3.1816E-07,-3.1808E-07
-0.005,0.01,2.3650999999999998E-08,-3.95E-12,-2.3647999999999998E-08,3.1812E-07,-3.1814E-07
0,0.01,2.76372E-08,-4.89E-12,-2.7662399999999998E-08,3.1816E-07,-3.1808E-07
0.005,0.01,3.2223799999999994E-08,-2.95E-12,-3.2260199999999997E-08,3.1816E-07,-3.1808E-07
0.01,0.01,3.77084E-08,-1.6300000000000001E-12,-3.76762E-08,3.1814E-07,-3.1806E-07
0.015000000000000001,0.01,4.39754E-08,2.4000000000000004E-13,-4.3956399999999995E-08,3.1822E-07,-3.1809999999999997E-07
0.02,0.01,5.1408999999999994E-08,-6.5000000000000006E-13,-5.1442399999999994E-08,3.1818E-07,-3.1808E-07
0.025,0.01,5.9964199999999991E-08,5.3000000000000006E-13,-5.9950199999999988E-08,3.1816E-07,-3.1812E-07
0.030000000000000002,0.01,7.006139999999999E-08,-7.8000000000000011E-13,-7.00698E-08,3.182E-07,-3.1812E-07
0.035,0.01,8.1651E-08,1.32E-12,-8.17098E-08,3.1814E-07,-3.1806E-07
0.04,0.01,9.5619199999999988E-08,2.54E-12,-9.554799999999999E-08,3.1822E-07,-3.1812E-07
0.045000000000000005,0.01,1.1137259999999999E-07,4.27E-12,-1.1136239999999998E-07,3.1818E-07,-3.1806E-07
0.05,0.01,1.3038E-07,4.2000000000000007E-12,-1.3026E-07,3.182E-07,-3.1806E-07
0.055,0.01,1.521E-07,9.6900000000000009E-12,-1.519E-07,3.182E-07,-3.1812E-07
0.060000000000000005,0.01,1.7727999999999998E-07,8.0900000000000013E-12,-1.772E-07,3.1812E-07,-3.1809999999999997E-07
0.065,0.01,2.074E-07,1.1340000000000001E-11,-2.0736E-07,3.1814E-07,-3.1814E-07
0.07,0.01,2.4154E-07,1.17E-11,-2.4182E-07,3.1809999999999997E-07,-3.1816E-07
0.075,0.01,2.8258E-07,1.198E-11,-2.8254E-07,3.1814E-07,-3.1812E-07
0.08,0.01,3.293E-07,1.5140000000000002E-11,-3.2908E-07,3.1809999999999997E-07,-3.1808E-07
0.085,0.01,3.8468E-07,1.608E-11,-3.8488E-07,3.1808E-07,-3.1804E-07
0.090000000000000011,0.01,4.4852E-07,1.489E-11,-4.4828E-07,3.1814E-07,-3.1812E-07
0.095,0.01,5.2426E-07,1.9980000000000002E-11,-5.2438E-07,3.1809999999999997E-07,-3.1806E-07
0.1,0.01,6.1023999999999994E-07,1.9070000000000002E-11,-6.1072E-07,3.1812E-07,-3.1808E-07
0.10500000000000001,0.01,7.1356E-07,2.2260000000000002E-11,-7.1318E-07,3.1812E-07,-3.1814E-07
0.11,0.01,8.3206E-07,2.4920000000000003E-11,-8.319E-07,3.1809999999999997E-07,-3.1806E-07
0.115,0.01,9.704E-07,2.172E-11,-9.7102E-07,3.1814E-07,-3.1808E-07
0.12000000000000001,0.01,1.13114E-06,2.9630000000000005E-11,-1.1307E-06,3.1816E-07,-3.1814E-07
0.125,0.01,1.3263000000000001E-06,3.2280000000000004E-11,-1.3194000000000002E-06,3.1809999999999997E-07,-3.1802E-07
0.13,0.01,1.5388000000000002E-06,3.466E-11,-1.5362000000000002E-06,3.1814E-07,-3.1814E-07
0.135,0.01,1.7949000000000002E-06,3.244E-11,-1.7954000000000002E-06,3.1812E-07,-3.1808E-07
0.14,0.01,2.0886000000000002E-06,4.0580000000000004E-11,-2.0864E-06,3.1809999999999997E-07,-3.1809999999999997E-07
0.14500000000000002,0.01,2.4367000000000003E-06,3.965E-11,-2.436E-06,3.182E-07,-3.1809999999999997E-07
0.15,0.01,2.8390000000000003E-06,4.209E-11,-2.8400000000000003E-06,3.1814E-07,-3.1812E-07
0.155,0.01,3.2995000000000003E-06,5.139E-11,-3.3005000000000004E-06,3.1826E-07,-3.1814E-07
0.16,0.01,3.8487E-06,5.1720000000000003E-11,-3.8443000000000006E-06,3.182E-07,-3.1802E-07
0.165,0.01,4.4705000000000007E-06,5.3730000000000005E-11,-4.4709000000000007E-06,3.1808E-07,-3.1798E-07
0.17,0.01,5.2180000000000007E-06,6.207E-11,-5.2097E-06,3.1809999999999997E-07,-3.1809999999999997E-07
0.17500000000000002,0.01,6.0512000000000006E-06,6.5910000000000008E-11,-6.0563000000000008E-06,3.1814E-07,-3.1812E-07
0.18000000000000002,0.01,7.0462E-06,6.9880000000000008E-11,-7.0418000000000009E-06,3.1812E-07,-3.1812E-07
0.185,0.01,8.1686E-06,7.4350000000000007E-11,-8.1742E-06,3.1818E-07,-3.1806E-07
0.19,0.01,9.5153E-06,7.692E-11,-9.5099E-06,3.182E-07,-3.1809999999999997E-07
0.195,0.01,1.1029600000000002E-05,8.471000000000001E-11,-1.10221E-05,3.1822E-07,-3.1808E-07
0.2,0.01,1.2806E-05,9.153E-11,-1.2780000000000001E-05,3.1816E-07,-3.1804E-07
0.20500000000000002,0.01,1.4846E-05,1.0123000000000001E-10,-1.4836E-05,3.182E-07,-3.1812E-07
0.21000000000000002,0.01,1.7204E-05,1.07E-10,-1.7166E-05,3.1809999999999997E-07,-3.1812E-07
0.215,0.01,1.9868E-05,1.0955000000000001E-10,-1.9818000000000002E-05,3.1816E-07,-3.1814E-07
0.22,0.01,2.2962E-05,1.2093000000000002E-10,-2.2976E-05,3.1809999999999997E-07,-3.1808E-07
0.225,0.01,2.6528E-05,1.2591E-10,-2.6568E-05,3.1809999999999997E-07,-3.1808E-07
0.23,0.01,3.0626E-05,1.3615000000000002E-10,-3.0646000000000004E-05,3.1816E-07,-3.1812E-07
0.23500000000000001,0.01,3.5252E-05,1.4977000000000002E-10,-3.5232000000000004E-05,3.1814E-07,-3.1809999999999997E-07
0.24000000000000002,0.01,4.059E-05,1.5454000000000002E-10,-4.061E-05,3.1809999999999997E-07,-3.1808E-07
0.24500000000000002,0.01,4.6574000000000005E-05,1.7359000000000002E-10,-4.6644E-05,3.1818E-07,-3.1808E-07
0.25,0.01,5.3450000000000005E-05,1.7845000000000001E-10,-5.3336E-05,3.1816E-07,-3.1812E-07
0.255,0.01,6.1264E-05,1.9388E-10,-6.1282E-05,3.1809999999999997E-07,-3.1808E-07
0.26,0.01,6.997E-05,2.0728E-10,-6.994E-05,3.1814E-07,-3.1808E-07
0.265,0.01,7.993E-05,2.1913000000000002E-10,-7.9894E-05,3.182E-07,-3.1808E-07
0.27,0.01,9.0872000000000007E-05,2.3647E-10,-9.0866000000000007E-05,3.1816E-07,-3.182E-07
0.275,0.01,0.000103324,2.5538E-10,-0.000103362,3.1814E-07,-3.1809999999999997E-07
0.28,0.01,0.00011732000000000001,2.7567000000000004E-10,-0.00011740000000000001,3.182E-07,-3.1816E-07
0.28500000000000003,0.01,0.00013268,2.9263E-10,-0.00013252,3.1814E-07,-3.1806E-07
0.29000000000000004,0.01,0.0001493,3.1177E-10,-0.00014932000000000001,3.1808E-07,-3.1806E-07
0.29500000000000004,0.01,0.00016826000000000002,3.3186000000000003E-10,-0.00016800000000000002,3.1812E-07,-3.1806E-07
0.3,0.01,0.00018836000000000002,3.6206000000000004E-10,-0.00018816000000000002,3.1812E-07,-3.1806E-07
0.305,0.01,0.00021106,3.8247E-10,-0.00021064,3.1809999999999997E-07,-3.1806E-07
0.31,0.01,0.00023516000000000002,4.0894000000000004E-10,-0.00023482,3.1808E-07,-3.1804E-07
0.315,0.01,0.00026056,4.3617000000000006E-10,-0.0002609,3.1806E-07,-3.1802E-07
0.32,0.01,0.00028926,4.6296E-10,-0.00028848000000000003,3.1816E-07,-3.1808E-07
0.325,0.01,0.00031898,4.9941E-10,-0.00031882000000000004,3.1808E-07,-3.1804E-07
0.33,0.01,0.00034972000000000003,5.2919E-10,-0.00035048,3.1809999999999997E-07,-3.1802E-07
0.335,0.01,0.00038394000000000004,5.6313E-10,-0.00038342000000000004,3.1806E-07,-3.1804E-07
0.34,0.01,0.00041856,6.0494000000000008E-10,-0.00041920000000000005,3.1802E-07,-3.18E-07
0.34500000000000003,0.01,0.00045644,6.4034000000000009E-10,-0.00045572,3.1814E-07,-3.1806E-07
0.35000000000000003,0.01,0.00049422000000000008,6.8857E-10,-0.00049354,3.1806E-07,-3.1804E-07
0.35500000000000004,0.01,0.0005348,7.3073E-10,-0.00053294000000000008,3.1814E-07,-3.1802E-07
0.36000000000000004,0.01,0.00057446,7.7687E-10,-0.00057366,3.1808E-07,-3.18E-07
0.365,0.01,0.00061666,8.3111E-10,-0.00061672000000000007,3.1808E-07,-3.1804E-07
0.37,0.01,0.00065860000000000007,8.8089E-10,-0.00065874,3.1814E-07,-3.1806E-07
0.375,0.01,0.00070368,9.4349E-10,-0.00070214000000000008,3.1809999999999997E-07,-3.1804E-07
0.38,0.01,0.00074542,1.0018200000000002E-09,-0.0007452,3.1804E-07,-3.1795999999999997E-07
0.385,0.01,0.00078924000000000008,1.06626E-09,-0.00078948000000000006,3.1804E-07,-3.1798E-07
0.39,0.01,0.00083340000000000009,1.1376E-09,-0.00083468000000000008,3.1806E-07,-3.1804E-07
0.395,0.01,0.0008777800000000001,1.2088E-09,-0.0008779,3.1808E-07,-3.1802E-07
0.4,0.01,0.0009225800000000001,1.2811E-09,-0.00092182000000000006,3.1804E-07,-3.1802E-07
0.405,0.01,0.00096492000000000008,1.3652E-09,-0.0009654,3.1809999999999997E-07,-3.1802E-07
0.41000000000000003,0.01,0.00100822,1.4466E-09,-0.00100814,3.18E-07,-3.1804E-07
0.41500000000000004,0.01,0.0010523000000000002,1.5381E-09,-0.00105148,3.1802E-07,-3.1804E-07
0.42000000000000004,0.01,0.0010936000000000001,1.6303E-09,-0.00109204,3.1808E-07,-3.18E-07
0.42500000000000004,0.01,0.0011352,1.7177E-09,-0.00113598,3.1809999999999997E-07,-3.1804E-07
0.43,0.01,0.001173,1.8203E-09,-0.0011738,3.1804E-07,-3.18E-07
0.435,0.01,0.0012124,1.9242E-09,-0.0012142000000000001,3.1798E-07,-3.1798E-07
0.44,0.01,0.001251,2.029E-09,-0.00125,3.1808E-07,-3.1802E-07
0.445,0.01,0.0012886,2.1359E-09,-0.0012886,3.1808E-07,-3.1804E-07
0.45,0.01,0.0013256000000000001,2.2528E-09,-0.0013256000000000001,3.1812E-07,-3.1804E-07
0.455,0.01,0.00136,2.3675E-09,-0.0013618,3.1816E-07,-3.1808E-07
0.46,0.01,0.0013928,2.4832E-09,-0.0013922000000000001,3.1804E-07,-3.1804E-07
0.465,0.01,0.0014286,2.6141E-09,-0.0014258,3.1808E-07,-3.1802E-07
0.47000000000000003,0.01,0.0014608,2.7361E-09,-0.001459,3.1809999999999997E-07,-3.18E-07
0.47500000000000003,0.01,0.0014924,2.8724E-09,-0.0014928,3.1814E-07,-3.1812E-07
0.48000000000000004,0.01,0.0015212000000000001,3.0104E-09,-0.0015238,3.1814E-07,-3.1808E-07
0.48500000000000004,0.01,0.0015480000000000001,3.1454E-09,-0.0015486,3.1814E-07,-3.1806E-07
0.49000000000000005,0.01,0.0015754,3.2979E-09,-0.0015766,3.1818E-07,-3.1806E-07
0.49500000000000005,0.01,0.001605,3.444E-09,-0.0016028,3.1806E-07,-3.1804E-07
0.5,0.01,0.0016304,3.5999E-09,-0.001626,3.1804E-07,-3.1802E-07
0.505,0.01,0.0016548,3.7679E-09,-0.001655,3.1808E-07,-3.1808E-07
0.51,0.01,0.0016776,3.9275E-09,-0.0016768,3.1798E-07,-3.1804E-07
0.515,0.01,0.001703,4.1085E-09,-0.0017034,3.1804E-07,-3.18E-07
0.52,0.01,0.0017222000000000001,4.2796E-09,-0.0017180000000000001,3.1812E-07,-3.1802E-07
0.525,0.01,0.0017432,4.4759E-09,-0.0017436,3.1808E-07,-3.1802E-07
0.53,0.01,0.0017646,4.6734E-09,-0.0017634,3.1804E-07,-3.1806E-07
0.535,0.01,0.0017834,4.8585E-09,-0.0017832,3.1804E-07,-3.1806E-07
0.54,0.01,0.0018048,5.0825E-09,-0.0018026000000000001,3.1808E-07,-3.1802E-07
0.545,0.01,0.0018196,5.2412E-09,-0.0018224,3.1809999999999997E-07,-3.1812E-07
0.55,0.01,0.0018408,5.5238E-09,-0.0018394,3.1808E-07,-3.1812E-07
0.555,0.01,0.0018592,5.7665E-09,-0.001854,3.1806E-07,-3.1802E-07
0.56,0.01,0.0018736,6.0037E-09,-0.0018700000000000001,3.1809999999999997E-07,-3.1809999999999997E-07
0.56500000000000006,0.01,0.0018916,6.212E-09,-0.0018886,3.1812E-07,-3.1806E-07
0.57000000000000006,0.01,0.001903,6.5312E-09,-0.0019038,3.1804E-07,-3.1814E-07
0.57500000000000007,0.01,0.0019152,6.7999E-09,-0.0019172,3.182E-07,-3.1814E-07
0.58000000000000007,0.01,0.0019328000000000001,7.0782E-09,-0.0019338,3.1808E-07,-3.1806E-07
0.58500000000000008,0.01,0.0019456,7.3823E-09,-0.0019444,3.1814E-07,-3.1812E-07
0.59000000000000008,0.01,0.0019608,7.6928E-09,-0.0019576,3.1814E-07,-3.1808E-07
0.595,0.01,0.0019744,8.0208E-09,-0.0019728000000000002,3.1809999999999997E-07,-3.1809999999999997E-07
0.6,0.01,0.001984,8.3552E-09,-0.0019842,3.1816E-07,-3.1802E-07
0.605,0.01,0.0019966,8.7097E-09,-0.0019958,3.1809999999999997E-07,-3.18E-07
0.61,0.01,0.0020082,9.071E-09,-0.0020096,3.1814E-07,-3.1812E-07
0.615,0.01,0.00202,9.4565E-09,-0.002016,3.1816E-07,-3.1808E-07
0.62,0.01,0.0020278,9.8422E-09,-0.00203,3.1816E-07,-3.1814E-07
0.625,0.01,0.002037,1.02517E-08,-0.002039,3.1816E-07,-3.1806E-07
0.63,0.01,0.0020502,1.06685E-08,-0.0020486000000000002,3.1816E-07,-3.1809999999999997E-07
0.635,0.01,0.0020592,1.11345E-08,-0.0020586,3.1816E-07,-3.1812E-07
0.64,0.01,0.0020696,1.16078E-08,-0.0020676,3.1814E-07,-3.1808E-07
0.645,0.01,0.0020778,1.2112E-08,-0.0020778,3.1808E-07,-3.1806E-07
0.65,0.01,0.0020886,1.2603999999999998E-08,-0.0020886,3.1812E-07,-3.1814E-07
0.655,0.01,0.0020952,1.3126399999999998E-08,-0.002097,3.1814E-07,-3.1806E-07
0.66,0.01,0.0021028,1.3671799999999999E-08,-0.002103,3.1809999999999997E-07,-3.1798E-07
0.665,0.01,0.0021146,1.4198599999999999E-08,-0.0021146,3.18E-07,-3.18E-07
0.67,0.01,0.0021198000000000002,1.4831599999999998E-08,-0.0021196,3.1806E-07,-3.1804E-07
0.675,0.01,0.0021256,1.5439199999999998E-08,-0.0021266,3.1808E-07,-3.1806E-07
0.68,0.01,0.0021328000000000002,1.59706E-08,-0.0021362,3.1804E-07,-3.18E-07
0.685,0.01,0.002143,1.6828999999999998E-08,-0.0021418,3.1808E-07,-3.1795999999999997E-07
0.69000000000000006,0.01,0.00215,1.74646E-08,-0.002148,3.1804E-07,-3.1795999999999997E-07
0.69500000000000006,0.01,0.0021508,1.8155399999999998E-08,-0.0021584,3.18E-07,-3.1804E-07
0.70000000000000007,0.01,0.0021616,1.9037999999999998E-08,-0.0021644,3.1812E-07,-3.1806E-07
0.70500000000000007,0.01,0.0021692,1.97054E-08,-0.0021698,3.1802E-07,-3.1802E-07
0.71000000000000008,0.01,0.0021752,2.04704E-08,-0.0021768,3.1809999999999997E-07,-3.18E-07
0.71500000000000008,0.01,0.0021844,2.1391E-08,-0.0021838,3.1809999999999997E-07,-3.18E-07
0.72000000000000008,0.01,0.002188,2.23754E-08,-0.002187,3.1808E-07,-3.1802E-07
0.72500000000000009,0.01,0.0021932,2.3194199999999997E-08,-0.002192,3.1802E-07,-3.1798E-07
0.73,0.01,0.0021978,2.43498E-08,-0.0022004,3.1808E-07,-3.1806E-07
0.735,0.01,0.0021996,2.5299999999999998E-08,-0.0022034,3.1809999999999997E-07,-3.1802E-07
0.74,0.01,0.0022044,2.63524E-08,-0.0022052,3.1809999999999997E-07,-3.1802E-07
0.745,0.01,0.00221,2.7500599999999997E-08,-0.0022134,3.1812E-07,-3.1812E-07
0.75,0.01,0.0022144,2.87156E-08,-0.0022144,3.1809999999999997E-07,-3.1808E-07
0.755,0.01,0.0022228,2.9841599999999995E-08,-0.002221,3.1812E-07,-3.1808E-07
0.76,0.01,0.0022298,3.1381599999999994E-08,-0.0022284,3.1818E-07,-3.1814E-07
0.765,0.01,0.0022302,3.2393799999999995E-08,-0.0022302,3.1809999999999997E-07,-3.1806E-07
0.77,0.01,0.0022352,3.4251399999999995E-08,-0.0022362000000000003,3.1816E-07,-3.1808E-07
0.775,0.01,0.0022372,3.57374E-08,-0.002241,3.1808E-07,-3.1808E-07
0.78,0.01,0.0022424,3.7055599999999996E-08,-0.0022462,3.1809999999999997E-07,-3.1808E-07
0.785,0.01,0.0022476,3.8829799999999993E-08,-0.0022456,3.1808E-07,-3.1798E-07
0.79,0.01,0.0022502,4.0436199999999996E-08,-0.002252,3.1809999999999997E-07,-3.18E-07
0.795,0.01,0.0022538000000000002,4.2178599999999995E-08,-0.0022548,3.1808E-07,-3.1802E-07
0.8,0.01,0.0022564,4.39836E-08,-0.0022586,3.1806E-07,-3.1802E-07
0.805,0.01,0.0022626,4.62026E-08,-0.0022622000000000002,3.1809999999999997E-07,-3.18E-07
0.81,0.01,0.0022652,4.77918E-08,-0.002264,3.1809999999999997E-07,-3.18E-07
0.81500000000000006,0.01,0.002267,5.0251199999999995E-08,-0.0022678,3.1809999999999997E-07,-3.1802E-07
0.82000000000000006,0.01,0.0022726,5.2182599999999996E-08,-0.0022712,3.1809999999999997E-07,-3.1806E-07
