Repository: DecaMeron23/Caratterizzazione-Mosfet

# Studio della tolleranza alle radiazioni ionizzanti di MOSFET in tecnologia 28nm

## Tesi triennale d'Ingegneria Informatica

### Autori:

* Nicola Cattaneo
* Emilio Meroni

### Divisione Cartelle
* **Tesi** Cartella contenente il materiale per la produzione della tesi
* **Script Statiche** Cartella contentente tutti gli script per le analisi delle misure statiche.
* **Script Rumore** Cartella contentente tutti gli script per le analisi delle misure di rumore.
* **Misure Statiche** Cartella contenente le misure statiche
* **Misure Statiche** Cartella contenente le misure di rumore
* **Altri Script** Script di riferimento

File: Misure statiche/N5/Chip5NMOS_FASE2/N5-200-180/id-vds.csv (part 1 of 3)
I/V Sweep,id_vds
RecordTime,04/14/2025 15:27:19
Device ID,
Count,1
Flag,
Remarks,
vd,vg,id,ig,is,iavdd,ignd
0,0,-1.3046E-10,5.3000000000000006E-13,-9.3E-13,3.2538E-07,-3.253E-07
0.005,0,-4.9940000000000004E-11,-2.0000000000000003E-14,5E-14,3.2538E-07,-3.2532E-07
0.01,0,1.6580000000000002E-11,-1.8900000000000002E-12,-2.3000000000000003E-13,3.2534E-07,-3.254E-07
0.015000000000000001,0,8.5430000000000009E-11,-4.2000000000000003E-13,-3.5E-13,3.254E-07,-3.2546E-07
0.02,0,1.3246E-10,7.4000000000000008E-13,-7.7000000000000005E-13,3.2546E-07,-3.255E-07
0.025,0,1.7341000000000003E-10,-7.9000000000000007E-13,-2.9000000000000003E-13,3.2542E-07,-3.2556E-07
0.030000000000000002,0,2.2415000000000002E-10,-9.6000000000000015E-13,2E-13,3.2534E-07,-3.2556E-07
0.035,0,2.7332000000000004E-10,4E-13,-1.3E-13,3.2538E-07,-3.256E-07
0.04,0,3.0346E-10,8.4000000000000006E-13,-1.6000000000000003E-13,3.253E-07,-3.2556E-07
0.045000000000000005,0,3.5025E-10,-1.9900000000000002E-12,-2.5E-13,3.253E-07,-3.2564E-07
0.05,0,3.9595E-10,-3.9000000000000005E-13,-9.5E-13,3.253E-07,-3.257E-07
0.055,0,4.3614000000000006E-10,1.8000000000000002E-13,-3.1000000000000004E-13,3.253E-07,-3.258E-07
0.060000000000000005,0,4.6021000000000006E-10,-4.5000000000000005E-13,-1.1000000000000002E-12,3.2524E-07,-3.2578E-07
0.065,0,5.0013E-10,-1.07E-12,-8.7E-13,3.2534E-07,-3.2582E-07
0.07,0,5.3834E-10,8.4000000000000006E-13,-2.5E-13,3.2534E-07,-3.2582E-07
0.075,0,5.6093E-10,-7E-14,0,3.2526E-07,-3.258E-07
0.08,0,5.8979000000000009E-10,-1.74E-12,-2.8E-13,3.2526E-07,-3.2589999999999997E-07
0.085,0,6.3275E-10,7E-14,-9.6000000000000015E-13,3.2532E-07,-3.2594E-07
0.090000000000000011,0,6.1482000000000005E-10,2.4000000000000004E-13,-5.1E-13,3.2524E-07,-3.2589999999999997E-07
0.095,0,6.5162000000000007E-10,-5.6E-13,-9.9E-13,3.2534E-07,-3.2596E-07
0.1,0,6.4825E-10,-7.100000000000001E-13,-8.6000000000000007E-13,3.2522E-07,-3.2586E-07
0.10500000000000001,0,6.5238000000000008E-10,-1.7200000000000001E-12,-7.9000000000000007E-13,3.253E-07,-3.2594E-07
0.11,0,6.7565E-10,1.5E-12,-8.2E-13,3.253E-07,-3.2589999999999997E-07
0.115,0,6.8617E-10,-1.17E-12,-5.4E-13,3.2528E-07,-3.2596E-07
0.12000000000000001,0,7.1476E-10,-1.2000000000000002E-13,3.1000000000000004E-13,3.2532E-07,-3.26E-07
0.125,0,7.1321000000000006E-10,-1.13E-12,-6.1E-13,3.253E-07,-3.2608E-07
0.13,0,7.525800000000001E-10,1.5000000000000002E-13,-1.6300000000000001E-12,3.2524E-07,-3.2596E-07
0.135,0,7.6524E-10,-1.0000000000000002E-14,-4.8000000000000008E-13,3.2538E-07,-3.2608E-07
0.14,0,7.8192E-10,-1.09E-12,-1.31E-12,3.2536E-07,-3.2612E-07
0.14500000000000002,0,8.1208000000000005E-10,1.2000000000000001E-12,-5.7E-13,3.2534E-07,-3.2602E-07
0.15,0,8.2589E-10,-1.8700000000000003E-12,4.2000000000000003E-13,3.2522E-07,-3.2602E-07
0.155,0,8.4589000000000006E-10,5.5000000000000008E-13,-4.8000000000000008E-13,3.2524E-07,-3.2612E-07
0.16,0,8.3697000000000006E-10,-1.27E-12,-1.03E-12,3.253E-07,-3.2614E-07
0.165,0,8.9206E-10,3.4E-13,-9.2000000000000012E-13,3.2532E-07,-3.2617999999999997E-07
0.17,0,9.109200000000001E-10,-5.4E-13,-2.6E-13,3.2528E-07,-3.262E-07
0.17500000000000002,0,9.3834E-10,-4.5000000000000005E-13,-4.8000000000000008E-13,3.253E-07,-3.262E-07
0.18000000000000002,0,9.6079000000000015E-10,5.8000000000000005E-13,-1.9000000000000002E-13,3.2522E-07,-3.2614E-07
0.185,0,1.0068E-09,7.6000000000000009E-13,-5.9E-13,3.2518E-07,-3.2624E-07
0.19,0,1.0548E-09,-2.03E-12,-9.000000000000001E-13,3.2512E-07,-3.2614E-07
0.195,0,1.0985E-09,-7.9000000000000007E-13,-9.8E-13,3.2522E-07,-3.263E-07
0.2,0,1.1413E-09,4.5000000000000005E-13,-1.6800000000000001E-12,3.2522E-07,-3.2628E-07
0.20500000000000002,0,1.1767E-09,-6.0000000000000009E-14,-1.23E-12,3.2518E-07,-3.2636E-07
0.21000000000000002,0,1.2177E-09,-7.100000000000001E-13,-4.2000000000000003E-13,3.2528E-07,-3.2642E-07
0.215,0,1.2649E-09,-9.0000000000000008E-14,-5E-13,3.2516E-07,-3.265E-07
0.22,0,1.3066E-09,7.8000000000000011E-13,-1.04E-12,3.2528E-07,-3.2654E-07
0.225,0,1.3404E-09,-4.4000000000000004E-13,-1.1000000000000001E-13,3.2524E-07,-3.2654E-07
0.23,0,1.3744E-09,-1.3800000000000002E-12,-1.3000000000000001E-12,3.2524E-07,-3.2659999999999997E-07
0.23500000000000001,0,1.4239E-09,1.1100000000000001E-12,-9.1000000000000016E-13,3.2516E-07,-3.2662E-07
0.24000000000000002,0,1.4473E-09,-9.000000000000001E-13,-8.9E-13,3.2516E-07,-3.2662E-07
0.24500000000000002,0,1.49E-09,-8.2E-13,-1.1000000000000002E-12,3.2516E-07,-3.2668E-07
0.25,0,1.5332E-09,1.5000000000000002E-13,-1.0100000000000001E-12,3.252E-07,-3.2666E-07
0.255,0,1.5665E-09,1.1100000000000001E-12,3.2000000000000005E-13,3.252E-07,-3.268E-07
0.26,0,1.6011E-09,-1.07E-12,-2.4000000000000004E-13,3.252E-07,-3.2676E-07
0.265,0,1.6471E-09,-8.4000000000000006E-13,-7.100000000000001E-13,3.2518E-07,-3.2676E-07
0.27,0,1.683E-09,2.5E-13,-5.7E-13,3.2524E-07,-3.2684E-07
0.275,0,1.6869E-09,-2.8E-13,-7.6000000000000009E-13,3.2522E-07,-3.2686E-07
0.28,0,1.7201E-09,-1.4200000000000002E-12,-7.6000000000000009E-13,3.2516E-07,-3.2682E-07
0.28500000000000003,0,1.7692E-09,-5.7E-13,-6.400000000000001E-13,3.2514E-07,-3.2686E-07
0.29000000000000004,0,1.8009E-09,3.8000000000000005E-13,-4.5000000000000005E-13,3.2514E-07,-3.27E-07
0.29500000000000004,0,1.8482E-09,-1.6E-12,-3.1000000000000004E-13,3.2508E-07,-3.2696E-07
0.3,0,1.892E-09,-1.13E-12,-6.400000000000001E-13,3.2518E-07,-3.2701999999999997E-07
0.305,0,1.9302E-09,1.5E-12,-3.4E-13,3.2516E-07,-3.2706E-07
0.31,0,1.9629E-09,-7.8000000000000011E-13,-3.6000000000000003E-13,3.2522E-07,-3.2715999999999997E-07
0.315,0,2.0043E-09,-1.0600000000000001E-12,-2.1000000000000001E-13,3.2516E-07,-3.2714E-07
0.32,0,2.0501E-09,0,-4.9E-13,3.2518E-07,-3.2715999999999997E-07
0.325,0,2.0874E-09,-2.5E-13,-4.5000000000000005E-13,3.2518E-07,-3.2718E-07
0.33,0,2.1225E-09,-1.83E-12,-7.6000000000000009E-13,3.2518E-07,-3.2726E-07
0.335,0,2.1757E-09,-1.8000000000000002E-13,-1.0500000000000002E-12,3.2516E-07,-3.2728E-07
0.34,0,2.2174E-09,1.1100000000000001E-12,-2.6E-13,3.2512E-07,-3.2729999999999997E-07
0.34500000000000003,0,2.2526E-09,-1.17E-12,4.0000000000000006E-14,3.2512E-07,-3.2738E-07
0.35000000000000003,0,2.2956E-09,-1.1100000000000001E-12,-8.6000000000000007E-13,3.252E-07,-3.275E-07
0.35500000000000004,0,2.3446E-09,-1.9000000000000002E-13,-7E-13,3.2516E-07,-3.2746E-07
0.36000000000000004,0,2.3899E-09,9.000000000000001E-13,-7.2000000000000006E-13,3.2518E-07,-3.2752E-07
0.365,0,2.4227E-09,-8.4000000000000006E-13,-4.8000000000000008E-13,3.252E-07,-3.2764E-07
0.37,0,2.4794E-09,-9.7000000000000011E-13,-1.6800000000000001E-12,3.2518E-07,-3.2766E-07
0.375,0,2.5307E-09,1.7E-13,-1.4200000000000002E-12,3.2522E-07,-3.2778E-07
0.38,0,2.5749E-09,-7.7000000000000005E-13,-5.3000000000000006E-13,3.2516E-07,-3.2776E-07
0.385,0,2.6206E-09,-1.18E-12,-9.8E-13,3.2512E-07,-3.2771999999999997E-07
0.39,0,2.6764E-09,2.1000000000000001E-13,-1.07E-12,3.2508E-07,-3.2771999999999997E-07
0.395,0,2.7175E-09,3.5E-13,-2.1000000000000001E-13,3.2514E-07,-3.2784E-07
0.4,0,2.7613E-09,-8.4000000000000006E-13,3.0000000000000005E-14,3.2512E-07,-3.2785999999999997E-07
0.405,0,2.8195E-09,-5.5000000000000008E-13,-7.8000000000000011E-13,3.2506E-07,-3.2792E-07
0.41000000000000003,0,2.8727E-09,9.1000000000000016E-13,-6.8E-13,3.2508E-07,-3.2792E-07
0.41500000000000004,0,2.9265E-09,-5.8000000000000005E-13,1.6000000000000003E-13,3.2514E-07,-3.2804E-07
0.42000000000000004,0,2.9786E-09,-2.3300000000000004E-12,-3.3E-13,3.2512E-07,-3.2806E-07
0.42500000000000004,0,3.0312E-09,-3.1000000000000004E-13,-4.6000000000000006E-13,3.251E-07,-3.2812E-07
0.43,0,3.0855E-09,5E-14,-4.5000000000000005E-13,3.2518E-07,-3.2812E-07
0.435,0,3.1296E-09,-1.5300000000000001E-12,-5E-13,3.251E-07,-3.2824E-07
0.44,0,3.2035E-09,-8.7E-13,-7.3E-13,3.2516E-07,-3.283E-07
0.445,0,3.2462E-09,-3.5E-13,-4.4000000000000004E-13,3.2506E-07,-3.2826E-07
0.45,0,3.314E-09,4.1E-13,-2.6E-13,3.251E-07,-3.2841999999999997E-07
0.455,0,3.3742E-09,-9.8E-13,-5.7E-13,3.2506E-07,-3.2848E-07
0.46,0,3.4311E-09,-4.7E-13,-4.8000000000000008E-13,3.2516E-07,-3.2854E-07
0.465,0,3.487E-09,1E-12,-1.23E-12,3.2516E-07,-3.2858E-07
0.47000000000000003,0,3.547E-09,-1.6700000000000002E-12,-7.5E-13,3.251E-07,-3.2854E-07
0.47500000000000003,0,3.6079E-09,-1.03E-12,-1.0600000000000001E-12,3.2504E-07,-3.2866E-07
0.48000000000000004,0,3.6614E-09,3.6000000000000003E-13,-8.8000000000000009E-13,3.2506E-07,-3.2869999999999997E-07
0.48500000000000004,0,3.7273E-09,-5.7E-13,-3.3E-13,3.251E-07,-3.2882E-07
0.49000000000000005,0,3.7942E-09,-1.08E-12,-6.0000000000000007E-13,3.2504E-07,-3.2883999999999997E-07
0.49500000000000005,0,3.8584E-09,-2.1000000000000001E-13,-1.22E-12,3.251E-07,-3.2888E-07
0.5,0,3.94E-09,5.6E-13,-6.5000000000000006E-13,3.251E-07,-3.2904E-07
0.505,0,3.9906E-09,-4.7E-13,-1.12E-12,3.2506E-07,-3.2906E-07
0.51,0,4.0564E-09,-9.3E-13,-1.08E-12,3.2506E-07,-3.2911999999999997E-07
0.515,0,4.1213E-09,1.23E-12,-9.4E-13,3.2508E-07,-3.2914E-07
0.52,0,4.1725E-09,-2.8E-13,-4.8000000000000008E-13,3.251E-07,-3.2925999999999997E-07
0.525,0,4.2644E-09,-2.3300000000000004E-12,-6.0000000000000007E-13,3.2504E-07,-3.2934E-07
0.53,0,4.3306E-09,-1.6000000000000003E-13,-8.1000000000000008E-13,3.2508E-07,-3.2934E-07
0.535,0,4.3985E-09,4.4000000000000004E-13,-3.0000000000000003E-13,3.251E-07,-3.2944E-07
0.54,0,4.4889E-09,-1.1000000000000001E-13,-7.7000000000000005E-13,3.2504E-07,-3.2942E-07
0.545,0,4.5716E-09,-6.0000000000000007E-13,-1.32E-12,3.2508E-07,-3.2953999999999997E-07
0.55,0,4.6343E-09,7.4000000000000008E-13,-6.1E-13,3.2502E-07,-3.2966E-07
0.555,0,4.6986E-09,7E-14,-2E-13,3.2506E-07,-3.2972E-07
0.56,0,4.7798E-09,-1.7600000000000002E-12,-4.8000000000000008E-13,3.2504E-07,-3.2984E-07
0.56500000000000006,0,4.8514E-09,-1.2000000000000002E-13,-3.5E-13,3.2506E-07,-3.299E-07
0.57000000000000006,0,4.9422E-09,-1.6000000000000003E-13,-5.4E-13,3.2506E-07,-3.3004E-07
0.57500000000000007,0,5.0206E-09,-1.69E-12,-3.0000000000000003E-13,3.2508E-07,-3.3009999999999997E-07
0.58000000000000007,0,5.101E-09,-1.8700000000000003E-12,-3.5E-13,3.2504E-07,-3.3012E-07
0.58500000000000008,0,5.1743E-09,1.02E-12,-4.9E-13,3.2502E-07,-3.3018E-07
0.59000000000000008,0,5.2606E-09,-3.8000000000000005E-13,-2.6E-13,3.2504E-07,-3.3026E-07
0.595,0,5.3363E-09,-1.2800000000000002E-12,-6.3E-13,3.2502E-07,-3.3032E-07
0.6,0,5.44E-09,2E-13,-6.7000000000000007E-13,3.2506E-07,-3.3044E-07
0.605,0,5.5194E-09,-2.8E-13,-4E-13,3.2494E-07,-3.3051999999999997E-07
0.61,0,5.6181E-09,-9.2000000000000012E-13,-6.5000000000000006E-13,3.25E-07,-3.306E-07
0.615,0,5.717E-09,-2.57E-12,-3.2000000000000005E-13,3.2504E-07,-3.3065999999999997E-07
0.62,0,5.819E-09,2.0000000000000003E-14,-1.1600000000000001E-12,3.2508E-07,-3.3086E-07
0.625,0,5.873E-09,-3.8000000000000005E-13,-4.6000000000000006E-13,3.251E-07,-3.3092E-07
0.63,0,5.9939E-09,-1.46E-12,-7E-13,3.2496E-07,-3.3102E-07
0.635,0,6.0634E-09,1.6200000000000002E-12,-7.9000000000000007E-13,3.2498E-07,-3.3106E-07
0.64,0,6.1557E-09,3.5E-13,-5.4E-13,3.25E-07,-3.3112E-07
0.645,0,6.2576E-09,-4.7E-13,-7.100000000000001E-13,3.25E-07,-3.313E-07
0.65,0,6.3919E-09,-1E-12,-1.17E-12,3.25E-07,-3.3138E-07
0.655,0,6.4753E-09,1.2900000000000002E-12,-1.08E-12,3.2502E-07,-3.3146E-07
0.66,0,6.5922E-09,-2E-13,-8.300000000000001E-13,3.2506E-07,-3.3162E-07
0.665,0,6.6803E-09,-1.21E-12,-9.6000000000000015E-13,3.2502E-07,-3.3163999999999997E-07
0.67,0,6.7596E-09,-3.0000000000000003E-13,-1.3400000000000002E-12,3.2502E-07,-3.318E-07
0.675,0,6.8657E-09,3.7000000000000004E-13,-1.2400000000000002E-12,3.2504E-07,-3.3188E-07
0.68,0,7.0188E-09,-9.8E-13,-6.7000000000000007E-13,3.2504E-07,-3.3204E-07
0.685,0,7.0884E-09,-2.6E-13,-1.1900000000000002E-12,3.2504E-07,-3.3218E-07
0.69000000000000006,0,7.2453E-09,5E-13,-3.6000000000000003E-13,3.2506E-07,-3.3216E-07
0.69500000000000006,0,7.3587E-09,-5E-13,-3.5E-13,3.25E-07,-3.324E-07
0.70000000000000007,0,7.463E-09,-1.6200000000000002E-12,-5E-13,3.2498E-07,-3.3242E-07
0.70500000000000007,0,7.589E-09,2.4000000000000004E-13,-3.2000000000000005E-13,3.25E-07,-3.3256E-07
0.71000000000000008,0,7.6597E-09,-3.4E-13,-1E-13,3.25E-07,-3.327E-07
0.71500000000000008,0,7.8221E-09,-1.5600000000000002E-12,-5.5000000000000008E-13,3.2504E-07,-3.3282E-07
0.72000000000000008,0,7.9087E-09,-1.03E-12,-1.8000000000000002E-13,3.25E-07,-3.33E-07
0.72500000000000009,0,8.0111E-09,1.36E-12,-6.8E-13,3.2506E-07,-3.3306E-07
0.73,0,8.1646E-09,-6.1E-13,-2.5E-13,3.2504E-07,-3.3317999999999997E-07
0.735,0,8.2586E-09,-1.26E-12,7E-14,3.251E-07,-3.333E-07
0.74,0,8.435E-09,-1.6000000000000003E-13,-2.2000000000000002E-13,3.25E-07,-3.3338E-07
0.745,0,8.5832E-09,-5.4E-13,-4.2000000000000003E-13,3.25E-07,-3.3359999999999997E-07
0.75,0,8.6841E-09,-2.4800000000000003E-12,-8.2E-13,3.2504E-07,-3.3376E-07
0.755,0,8.7649E-09,-4.6000000000000006E-13,-7.4000000000000008E-13,3.2502E-07,-3.3387999999999997E-07
0.76,0,8.9324E-09,8.0000000000000013E-14,-7.8000000000000011E-13,3.2506E-07,-3.3396E-07
0.765,0,9.0353E-09,-3.9000000000000005E-13,-1.7E-13,3.2502E-07,-3.3406E-07
0.77,0,9.2179E-09,-2.47E-12,-8.1000000000000008E-13,3.2504E-07,-3.3412E-07
0.775,0,9.3405E-09,1.12E-12,-7.3E-13,3.2498E-07,-3.3443999999999997E-07
0.78,0,9.5459E-09,6.0000000000000007E-13,-2.9000000000000003E-13,3.2494E-07,-3.3443999999999997E-07
0.785,0,9.6356E-09,-1.6700000000000002E-12,-5.5000000000000008E-13,3.25E-07,-3.3452E-07
0.79,0,9.8655E-09,-1.12E-12,-1.55E-12,3.249E-07,-3.3478E-07
0.795,0,1.00238E-08,1.23E-12,-1.4300000000000002E-12,3.2492E-07,-3.348E-07
0.8,0,1.01153E-08,-1E-12,-1.5300000000000001E-12,3.2498E-07,-3.3504E-07
0.805,0,1.02677E-08,1.5000000000000002E-13,-1.8100000000000002E-12,3.2498E-07,-3.351E-07
0.81,0,1.04094E-08,7E-14,-1.6100000000000002E-12,3.2496E-07,-3.3532E-07
0.81500000000000006,0,1.05032E-08,6.0000000000000007E-13,-9.7000000000000011E-13,3.2498E-07,-3.356E-07
0.82000000000000006,0,1.06727E-08,-1.51E-12,-7E-13,3.2494E-07,-3.3568E-07
0.82500000000000007,0,1.07741E-08,1.1000000000000002E-12,-6.2000000000000008E-13,3.2492E-07,-3.3582E-07
0.83000000000000007,0,1.10609E-08,1.6000000000000003E-13,-6.3E-13,3.2494E-07,-3.3592E-07
0.83500000000000008,0,1.11596E-08,-7.9000000000000007E-13,-9.9E-13,3.2494E-07,-3.3611999999999997E-07
0.84000000000000008,0,1.13102E-08,-1.08E-12,-3.4E-13,3.2492E-07,-3.3632E-07
0.84500000000000008,0,1.1557999999999998E-08,-2.23E-12,-8.1000000000000008E-13,3.2494E-07,-3.3652E-07
0.85000000000000009,0,1.1705799999999998E-08,-1.4700000000000002E-12,-1.1100000000000001E-12,3.2494E-07,-3.366E-07
0.85500000000000009,0,1.2030999999999999E-08,-1.3500000000000001E-12,-1.7E-13,3.2494E-07,-3.3686E-07
0.86,0,1.2129199999999998E-08,-5.3000000000000006E-13,-8.4000000000000006E-13,3.25E-07,-3.3704E-07
0.865,0,1.2307999999999998E-08,-4.4000000000000004E-13,-8E-13,3.2492E-07,-3.3728E-07
0.87,0,1.2549999999999998E-08,9.6000000000000015E-13,-1.2900000000000002E-12,3.2494E-07,-3.3758E-07
0.875,0,1.26728E-08,-1.31E-12,-9.000000000000001E-13,3.249E-07,-3.3751999999999997E-07
0.88,0,1.2810799999999999E-08,-1.1500000000000002E-12,-7.7000000000000005E-13,3.2498E-07,-3.379E-07
0.885,0,1.3094199999999999E-08,-1.88E-12,-1.37E-12,3.2486E-07,-3.3814E-07
0.89,0,1.3262199999999999E-08,-1.64E-12,-8.6000000000000007E-13,3.25E-07,-3.3814E-07
0.895,0,1.3567799999999999E-08,-1.4200000000000002E-12,-1.88E-12,3.2494E-07,-3.3852E-07
0.9,0,1.3789599999999998E-08,1.1100000000000001E-12,-4.5000000000000005E-13,3.2496E-07,-3.3876E-07
0,0.15,-4.752E-09,-1.7E-13,-3.6000000000000003E-13,3.2516E-07,-3.2108E-07
0.005,0.15,-3.7294E-09,3.1700000000000004E-12,-7.5E-13,3.2506E-07,-3.2142E-07
0.01,0.15,-3.398E-09,-1.04E-12,6.5000000000000006E-13,3.2512E-07,-3.218E-07
0.015000000000000001,0.15,-3.1092E-09,-1.0000000000000002E-14,-6.9000000000000009E-13,3.252E-07,-3.2208E-07
0.02,0.15,-2.8565E-09,2.2000000000000002E-13,2.0000000000000003E-14,3.2514E-07,-3.2236E-07
0.025,0.15,-2.6314E-09,9.2000000000000012E-13,-4.8000000000000008E-13,3.252E-07,-3.2257999999999997E-07
0.030000000000000002,0.15,-2.4294E-09,-1.5000000000000002E-13,-2E-13,3.2524E-07,-3.2284E-07
0.035,0.15,-2.2473E-09,-2.2000000000000002E-13,-7.4000000000000008E-13,3.2516E-07,-3.2292E-07
0.04,0.15,-2.0744E-09,1.13E-12,2.2000000000000002E-13,3.2514E-07,-3.231E-07
0.045000000000000005,0.15,-1.9224E-09,6.0000000000000009E-14,3.8000000000000005E-13,3.2528E-07,-3.234E-07
0.05,0.15,-1.783E-09,-2.3000000000000003E-13,-5.9E-13,3.252E-07,-3.2346E-07
0.055,0.15,-1.6463E-09,5.9E-13,-3.9000000000000005E-13,3.2522E-07,-3.2358E-07
0.060000000000000005,0.15,-1.5251E-09,-8.5000000000000011E-13,-8.6000000000000007E-13,3.2528E-07,-3.2369999999999997E-07
0.065,0.15,-1.4125E-09,-1.21E-12,-3.6000000000000003E-13,3.2522E-07,-3.238E-07
0.07,0.15,-1.2968E-09,4.7E-13,-8.8000000000000009E-13,3.2518E-07,-3.2384E-07
0.075,0.15,-1.1998E-09,1.6200000000000002E-12,-4.6000000000000006E-13,3.2522E-07,-3.2398E-07
0.08,0.15,-1.1023E-09,-1.02E-12,-1.9000000000000002E-13,3.2522E-07,-3.2398E-07
0.085,0.15,-1.0126E-09,6.1E-13,-9.9E-13,3.251E-07,-3.2408E-07
0.090000000000000011,0.15,-9.1611000000000006E-10,1.6600000000000002E-12,2.1000000000000001E-13,3.2508E-07,-3.2424E-07
0.095,0.15,-8.3511E-10,-5.7E-13,5.3000000000000006E-13,3.2516E-07,-3.2434E-07
0.1,0.15,-7.5109E-10,-1E-13,-1.7E-13,3.2518E-07,-3.2444E-07
0.10500000000000001,0.15,-6.7213E-10,1.0500000000000002E-12,-4.8000000000000008E-13,3.2522E-07,-3.2454E-07
0.11,0.15,-6.0149000000000006E-10,-1.22E-12,1.9000000000000002E-13,3.2522E-07,-3.2462E-07
0.115,0.15,-5.2381000000000008E-10,-1.31E-12,-1.13E-12,3.2516E-07,-3.2466E-07
0.12000000000000001,0.15,-4.5270000000000005E-10,4.3000000000000004E-13,-4.0000000000000006E-14,3.2528E-07,-3.2472E-07
0.125,0.15,-3.9621E-10,1.2500000000000001E-12,-4.0000000000000006E-14,3.2522E-07,-3.2484E-07
0.13,0.15,-3.3133000000000003E-10,-2.42E-12,4.1E-13,3.2518E-07,-3.2484E-07
0.135,0.15,-2.6133E-10,6.0000000000000009E-14,-9.4E-13,3.252E-07,-3.2494E-07
0.14,0.15,-2.0103000000000003E-10,7.4000000000000008E-13,-4.5000000000000005E-13,3.2518E-07,-3.2502E-07
0.14500000000000002,0.15,-1.4542E-10,-1.0100000000000001E-12,-1.8000000000000002E-13,3.251E-07,-3.249E-07
0.15,0.15,-7.872E-11,-1.9200000000000003E-12,1.2000000000000002E-13,3.2506E-07,-3.2498E-07
0.155,0.15,-1.8530000000000003E-11,1.0500000000000002E-12,-9.9E-13,3.251E-07,-3.25E-07
0.16,0.15,2.3460000000000002E-11,3.2000000000000005E-13,-5E-13,3.2512E-07,-3.2512E-07
0.165,0.15,7.563E-11,-1.8700000000000003E-12,6.0000000000000009E-14,3.2504E-07,-3.2514E-07
0.17,0.15,1.2702000000000002E-10,-2E-13,-5.2E-13,3.251E-07,-3.2518E-07
0.17500000000000002,0.15,1.7836000000000002E-10,3.6000000000000003E-13,-4.8000000000000008E-13,3.2512E-07,-3.2516E-07
0.18000000000000002,0.15,2.2866000000000002E-10,-1.2400000000000002E-12,-4.1E-13,3.251E-07,-3.2532E-07
0.185,0.15,3.0182E-10,9.2000000000000012E-13,-8.7E-13,3.2514E-07,-3.2538E-07
0.19,0.15,3.4621000000000004E-10,6.400000000000001E-13,-5.1E-13,3.251E-07,-3.2538E-07
0.195,0.15,3.8590000000000003E-10,-7E-13,-1.0000000000000002E-14,3.2518E-07,-3.2548E-07
0.2,0.15,4.4055000000000005E-10,-8.7E-13,-1.14E-12,3.2512E-07,-3.255E-07
0.20500000000000002,0.15,4.7953E-10,4.2000000000000003E-13,-1.2500000000000001E-12,3.2506E-07,-3.2554E-07
0.21000000000000002,0.15,5.2083E-10,-6.0000000000000009E-14,-1.3E-13,3.2506E-07,-3.255E-07
0.215,0.15,5.7983000000000005E-10,-1.8200000000000003E-12,-8.7E-13,3.2506E-07,-3.256E-07
0.22,0.15,6.3421E-10,2.1000000000000001E-13,-1.32E-12,3.2512E-07,-3.2576E-07
0.225,0.15,6.7474000000000009E-10,1.45E-12,-7.8000000000000011E-13,3.2506E-07,-3.2562E-07
0.23,0.15,6.8136E-10,-1.86E-12,1E-13,3.2506E-07,-3.2576E-07
0.23500000000000001,0.15,7.1150000000000008E-10,8.7E-13,-1.22E-12,3.251E-07,-3.2584E-07
0.24000000000000002,0.15,7.344400000000001E-10,-1.2400000000000002E-12,-1.6000000000000003E-13,3.2504E-07,-3.2578E-07
0.24500000000000002,0.15,7.8349000000000005E-10,1.4E-12,-8.8000000000000009E-13,3.2504E-07,-3.258E-07
0.25,0.15,8.1685E-10,-1.2000000000000002E-13,2.6E-13,3.2512E-07,-3.2589999999999997E-07
0.255,0.15,8.6438000000000007E-10,-4.7E-13,-1.2500000000000001E-12,3.251E-07,-3.2594E-07
0.26,0.15,8.9749000000000007E-10,7.100000000000001E-13,-8.300000000000001E-13,3.2502E-07,-3.2592E-07
0.265,0.15,9.4301E-10,-1.22E-12,-1.04E-12,3.2506E-07,-3.2603999999999997E-07
0.27,0.15,9.889E-10,-1.4E-12,-3.1000000000000004E-13,3.2504E-07,-3.2603999999999997E-07
0.275,0.15,1.0633E-09,1.2000000000000002E-13,-2.4000000000000004E-13,3.251E-07,-3.2612E-07
0.28,0.15,1.1167E-09,-1.7E-13,-6.3E-13,3.251E-07,-3.2617999999999997E-07
0.28500000000000003,0.15,1.1717E-09,-2.24E-12,-1.02E-12,3.2506E-07,-3.2624E-07
0.29000000000000004,0.15,1.2343E-09,4.0000000000000006E-14,-5.1E-13,3.2506E-07,-3.2624E-07
0.29500000000000004,0.15,1.2817E-09,-8.0000000000000013E-14,-8.1000000000000008E-13,3.2506E-07,-3.2628E-07
0.3,0.15,1.3263E-09,-8E-13,-5E-13,3.2504E-07,-3.2636E-07
0.305,0.15,1.3896E-09,-9.3E-13,-1.08E-12,3.2512E-07,-3.2645999999999997E-07
0.31,0.15,1.4382E-09,1.0100000000000001E-12,-1.2400000000000002E-12,3.251E-07,-3.2648E-07
0.315,0.15,1.4877E-09,8.5000000000000011E-13,-7.7000000000000005E-13,3.251E-07,-3.2658E-07
0.32,0.15,1.5482E-09,-1.6200000000000002E-12,-1.04E-12,3.251E-07,-3.2654E-07
0.325,0.15,1.6012E-09,9.0000000000000008E-14,-1.07E-12,3.2498E-07,-3.2659999999999997E-07
0.33,0.15,1.6508E-09,8E-13,-1.5300000000000001E-12,3.2506E-07,-3.2666E-07
0.335,0.15,1.6916E-09,-1E-12,-1.2400000000000002E-12,3.2504E-07,-3.267E-07
0.34,0.15,1.749E-09,-3.4E-13,-1.69E-12,3.2508E-07,-3.2673999999999997E-07
0.34500000000000003,0.15,1.8025E-09,5.2E-13,-6.5000000000000006E-13,3.2508E-07,-3.2682E-07
0.35000000000000003,0.15,1.8428E-09,-3.0000000000000005E-14,-8.6000000000000007E-13,3.2504E-07,-3.2692E-07
0.35500000000000004,0.15,1.8968E-09,-1.6600000000000002E-12,-4.2000000000000003E-13,3.2506E-07,-3.2698E-07
0.36000000000000004,0.15,1.9594E-09,1.1000000000000001E-13,-5.6E-13,3.25E-07,-3.2692E-07
0.365,0.15,2.0148E-09,1.22E-12,2.5E-13,3.2502E-07,-3.2704E-07
0.37,0.15,2.0601E-09,-1.6600000000000002E-12,-1.2000000000000002E-13,3.2496E-07,-3.2708E-07
0.375,0.15,2.1192E-09,-1.03E-12,-4.8000000000000008E-13,3.2504E-07,-3.2706E-07
0.38,0.15,2.1726E-09,5.8000000000000005E-13,-1.17E-12,3.25E-07,-3.2708E-07
0.385,0.15,2.2162E-09,-5E-13,-8E-13,3.25E-07,-3.2726E-07
0.39,0.15,2.2723E-09,-2.06E-12,-3.9000000000000005E-13,3.2506E-07,-3.2729999999999997E-07
0.395,0.15,2.3259E-09,-7E-14,1.5000000000000002E-13,3.2502E-07,-3.2729999999999997E-07
0.4,0.15,2.3804999999999998E-09,-7E-14,-2.9000000000000003E-13,3.25E-07,-3.2734E-07
0.405,0.15,2.4228E-09,-1.07E-12,1.2000000000000002E-13,3.2498E-07,-3.2743999999999997E-07
0.41000000000000003,0.15,2.5015E-09,-1.08E-12,-5.6E-13,3.2498E-07,-3.275E-07
0.41500000000000004,0.15,2.5617E-09,7.6000000000000009E-13,-3.4E-13,3.25E-07,-3.2757999999999997E-07
0.42000000000000004,0.15,2.5998E-09,1.3E-13,-4.2000000000000003E-13,3.2504E-07,-3.2757999999999997E-07
0.42500000000000004,0.15,2.6718E-09,-1.1900000000000002E-12,-6.2000000000000008E-13,3.25E-07,-3.2768E-07
0.43,0.15,2.7341E-09,3.0000000000000005E-14,-1.2000000000000001E-12,3.2502E-07,-3.2774E-07
0.435,0.15,2.7787E-09,9.000000000000001E-13,-1.41E-12,3.2498E-07,-3.2778E-07
0.44,0.15,2.8433E-09,-1.46E-12,-5.6E-13,3.2502E-07,-3.279E-07
0.445,0.15,2.9085E-09,-1.2000000000000002E-13,-1.46E-12,3.2494E-07,-3.2782E-07
0.45,0.15,2.9811E-09,7.4000000000000008E-13,-5.8000000000000005E-13,3.2502E-07,-3.2788E-07
0.455,0.15,3.0182E-09,-8.1000000000000008E-13,-7E-13,3.2506E-07,-3.2799999999999997E-07
0.46,0.15,3.0856E-09,-1.2800000000000002E-12,-1.5200000000000002E-12,3.2498E-07,-3.2806E-07
0.465,0.15,3.139E-09,6.9000000000000009E-13,-2.4500000000000003E-12,3.2502E-07,-3.281E-07
0.47000000000000003,0.15,3.2134E-09,2.1000000000000001E-13,-3.3E-13,3.25E-07,-3.282E-07
0.47500000000000003,0.15,3.2937E-09,-6.8E-13,-3.3E-13,3.25E-07,-3.2824E-07
0.48000000000000004,0.15,3.3563E-09,-5.1E-13,-8.4000000000000006E-13,3.2502E-07,-3.2838E-07
0.48500000000000004,0.15,3.4225E-09,6.9000000000000009E-13,-3.5E-13,3.2506E-07,-3.2836E-07
0.49000000000000005,0.15,3.476E-09,-6.7000000000000007E-13,-5.1E-13,3.25E-07,-3.2841999999999997E-07
0.49500000000000005,0.15,3.5533E-09,-1.4300000000000002E-12,-5.4E-13,3.2498E-07,-3.2855999999999997E-07
0.5,0.15,3.6045E-09,8.5000000000000011E-13,-1.18E-12,3.2494E-07,-3.2858E-07
0.505,0.15,3.6908E-09,5.8000000000000005E-13,-3.3E-13,3.2502E-07,-3.2874E-07
0.51,0.15,3.7582E-09,-1.1000000000000002E-12,-8.1000000000000008E-13,3.2494E-07,-3.2872E-07
0.515,0.15,3.8232E-09,-2.4000000000000004E-13,-5.8000000000000005E-13,3.2504E-07,-3.2878E-07
0.52,0.15,3.8948E-09,1.3000000000000001E-12,-5E-13,3.2492E-07,-3.2883999999999997E-07
0.525,0.15,3.9725E-09,-1.6800000000000001E-12,5.1E-13,3.25E-07,-3.2897999999999997E-07
0.53,0.15,4.1188E-09,-1.7600000000000002E-12,-2.3000000000000003E-13,3.2496E-07,-3.2916E-07
0.535,0.15,4.2213E-09,-7E-13,-2E-13,3.2498E-07,-3.292E-07
0.54,0.15,4.267E-09,-2.1000000000000001E-13,-4.0000000000000006E-14,3.2498E-07,-3.2925999999999997E-07
0.545,0.15,4.3617E-09,-9.8E-13,1.0000000000000002E-14,3.2504E-07,-3.2936E-07
0.55,0.15,4.4333E-09,-1.17E-12,-1.12E-12,3.2496E-07,-3.2946E-07
0.555,0.15,4.5201E-09,1.0500000000000002E-12,-9.8E-13,3.2504E-07,-3.295E-07
0.56,0.15,4.567E-09,-1.1900000000000002E-12,5.6E-13,3.2494E-07,-3.2953999999999997E-07
0.56500000000000006,0.15,4.6733E-09,-1.4300000000000002E-12,-5.5000000000000008E-13,3.25E-07,-3.2964E-07
0.57000000000000006,0.15,4.7677E-09,3.5E-13,-5.6E-13,3.2498E-07,-3.2972E-07
0.57500000000000007,0.15,4.8524E-09,-5E-13,-8.9E-13,3.25E-07,-3.2988E-07
0.58000000000000007,0.15,4.944E-09,-1.9700000000000003E-12,-7.9000000000000007E-13,3.2508E-07,-3.3E-07
0.58500000000000008,0.15,5.0073E-09,-6.400000000000001E-13,-7.9000000000000007E-13,3.25E-07,-3.3002E-07
0.59000000000000008,0.15,5.1627999999999996E-09,5.1E-13,-9.5E-13,3.2498E-07,-3.3012E-07
0.595,0.15,5.2023E-09,-7.6000000000000009E-13,-6.7000000000000007E-13,3.2498E-07,-3.3018E-07
0.6,0.15,5.3091E-09,-4.7E-13,-1.3300000000000002E-12,3.2502E-07,-3.3036E-07
0.605,0.15,5.4197E-09,7.2000000000000006E-13,-9.8E-13,3.2498E-07,-3.3042E-07
0.61,0.15,5.5069E-09,1.0500000000000002E-12,-1.18E-12,3.25E-07,-3.3048E-07
0.615,0.15,5.604E-09,-2.41E-12,-5.8000000000000005E-13,3.2492E-07,-3.3056E-07
0.62,0.15,5.7375E-09,-1.8000000000000002E-13,-7.9000000000000007E-13,3.2488E-07,-3.3062E-07
0.625,0.15,5.8156E-09,7.100000000000001E-13,-7.100000000000001E-13,3.2492E-07,-3.3072E-07
0.63,0.15,5.8857E-09,-2.1000000000000001E-13,-1.4900000000000001E-12,3.2498E-07,-3.3079999999999997E-07
0.635,0.15,5.9851E-09,-4.7E-13,-3.7000000000000004E-13,3.2504E-07,-3.3096E-07
0.64,0.15,6.0784E-09,3.8000000000000005E-13,-2.2000000000000002E-13,3.2502E-07,-3.3104E-07
0.645,0.15,6.1792E-09,7.6000000000000009E-13,-7.8000000000000011E-13,3.2492E-07,-3.3116E-07
0.65,0.15,6.267E-09,-5.9E-13,-6.2000000000000008E-13,3.2498E-07,-3.3132E-07
0.655,0.15,6.4039E-09,-1.0000000000000002E-14,-6.8E-13,3.2492E-07,-3.3134E-07
0.66,0.15,6.4742E-09,7.5E-13,-8.1000000000000008E-13,3.2494E-07,-3.314E-07
0.665,0.15,6.5918E-09,-1.7000000000000002E-12,9.0000000000000008E-14,3.249E-07,-3.3156E-07
0.67,0.15,6.7025E-09,-1.5700000000000002E-12,-2.8E-13,3.2498E-07,-3.3166E-07
0.675,0.15,6.8122E-09,3.2000000000000005E-13,-4.4000000000000004E-13,3.2494E-07,-3.3186E-07
0.68,0.15,6.9064E-09,-1.7E-13,-3.0000000000000003E-13,3.249E-07,-3.3182E-07
0.685,0.15,7.025E-09,-1.03E-12,-2.8E-13,3.2498E-07,-3.3198E-07
0.69000000000000006,0.15,7.1589E-09,-3.2000000000000005E-13,-5E-13,3.2488E-07,-3.3212E-07
0.69500000000000006,0.15,7.2719E-09,1.14E-12,9.0000000000000008E-14,3.2494E-07,-3.3216E-07
0.70000000000000007,0.15,7.3772E-09,-1.5600000000000002E-12,6.1E-13,3.2498E-07,-3.324E-07
0.70500000000000007,0.15,7.5408E-09,-1.88E-12,-3.5E-13,3.2494E-07,-3.3252E-07
0.71000000000000008,0.15,7.6711E-09,7.9000000000000007E-13,-4.4000000000000004E-13,3.2494E-07,-3.325E-07
0.71500000000000008,0.15,7.7708E-09,-1.14E-12,-4.2000000000000003E-13,3.25E-07,-3.3272E-07
0.72000000000000008,0.15,7.8648E-09,-2.51E-12,-7.3E-13,3.2488E-07,-3.3286E-07
0.72500000000000009,0.15,8.1127E-09,3.2000000000000005E-13,-1.12E-12,3.2498E-07,-3.3288E-07
0.73,0.15,8.1766E-09,1.0500000000000002E-12,-4.8000000000000008E-13,3.2484E-07,-3.3306E-07
0.735,0.15,8.2926E-09,-7.3E-13,-8.7E-13,3.249E-07,-3.332E-07
0.74,0.15,8.4339E-09,-1.2800000000000002E-12,-3.4E-13,3.2488E-07,-3.333E-07
0.745,0.15,8.5382E-09,1.12E-12,-5.7E-13,3.25E-07,-3.3342E-07
0.75,0.15,8.7026E-09,-1.2000000000000002E-13,-1.0100000000000001E-12,3.2498E-07,-3.3359999999999997E-07
0.755,0.15,8.8342E-09,-1.7200000000000001E-12,-1.1900000000000002E-12,3.2498E-07,-3.3373999999999997E-07
0.76,0.15,8.9691E-09,-2.7E-13,-1.18E-12,3.2498E-07,-3.3386E-07
0.765,0.15,9.0752E-09,8.8000000000000009E-13,-1.21E-12,3.2492E-07,-3.341E-07
0.77,0.15,9.2377E-09,-1.4700000000000002E-12,-1.6300000000000001E-12,3.2492E-07,-3.3406E-07
0.775,0.15,9.4848E-09,-5.7E-13,-1E-12,3.2488E-07,-3.3422E-07
0.78,0.15,9.4753E-09,8.6000000000000007E-13,-1.2900000000000002E-12,3.2492E-07,-3.3452E-07
0.785,0.15,9.6502E-09,-2.6E-13,-8.1000000000000008E-13,3.2492E-07,-3.3438E-07
0.79,0.15,9.6078E-09,-1E-12,-4.7E-13,3.2492E-07,-3.346E-07
0.795,0.15,9.8303E-09,-1.4E-13,-7.9000000000000007E-13,3.2494E-07,-3.3476E-07
0.8,0.15,9.8738E-09,-2.0000000000000003E-14,-1.0100000000000001E-12,3.2494E-07,-3.3485999999999997E-07
0.805,0.15,1.00774E-08,-1.2400000000000002E-12,-9.6000000000000015E-13,3.2492E-07,-3.351E-07
0.81,0.15,1.01713E-08,-7.5E-13,-7.6000000000000009E-13,3.2492E-07,-3.3512E-07
0.81500000000000006,0.15,1.03479E-08,1.2000000000000001E-12,-3.4E-13,3.2498E-07,-3.3546E-07
0.82000000000000006,0.15,1.04485E-08,-1.1500000000000002E-12,-3.4E-13,3.2492E-07,-3.355E-07
0.82500000000000007,0.15,1.06993E-08,-1.4700000000000002E-12,-5.3000000000000006E-13,3.2498E-07,-3.3564E-07
0.83000000000000007,0.15,1.0879E-08,5E-14,-3.2000000000000005E-13,3.2488E-07,-3.3578E-07
0.83500000000000008,0.15,1.10027E-08,2.7E-13,-4.5000000000000005E-13,3.2494E-07,-3.3594E-07
0.84000000000000008,0.15,1.11563E-08,-9.2000000000000012E-13,-2.2000000000000002E-13,3.2486E-07,-3.3616E-07
0.84500000000000008,0.15,1.1420399999999999E-08,-1.1500000000000002E-12,-5.8000000000000005E-13,3.2488E-07,-3.362E-07
0.85000000000000009,0.15,1.1643399999999999E-08,-1.3300000000000002E-12,-3.6000000000000003E-13,3.2488E-07,-3.3658E-07
0.85500000000000009,0.15,1.1808399999999999E-08,-2.7E-13,-8E-13,3.2492E-07,-3.3678E-07
0.86,0.15,1.1956799999999998E-08,-3.5E-13,-9.3E-13,3.2486E-07,-3.3678E-07
0.865,0.15,1.2198199999999999E-08,1.26E-12,-1.22E-12,3.2488E-07,-3.3718E-07
0.87,0.15,1.2420599999999999E-08,1.9000000000000002E-13,-9.4E-13,3.2494E-07,-3.3722E-07
0.875,0.15,1.2618599999999999E-08,5.7E-13,-1.0100000000000001E-12,3.249E-07,-3.3734E-07
0.88,0.15,1.27022E-08,7.5E-13,-6.400000000000001E-13,3.2488E-07,-3.3776E-07
0.885,0.15,1.2929199999999999E-08,-5.1E-13,-2.6E-13,3.2496E-07,-3.3776E-07
0.89,0.15,1.31922E-08,-1.9900000000000002E-12,-4.7E-13,3.2482E-07,-3.381E-07
0.895,0.15,1.3302999999999998E-08,-1.85E-12,-5.5000000000000008E-13,3.249E-07,-3.3842E-07
0.9,0.15,1.35762E-08,-1E-12,-4.8000000000000008E-13,3.249E-07,-3.384E-07
0,0.3,-4.8695E-09,-1.5000000000000002E-13,2.2000000000000002E-13,3.2506E-07,-3.2088E-07
0.005,0.3,-3.8679E-09,-7.9000000000000007E-13,-1.9000000000000002E-13,3.2508E-07,-3.213E-07
0.01,0.3,-3.5262E-09,1.8700000000000003E-12,-4.6000000000000006E-13,3.2508E-07,-3.2148E-07
0.015000000000000001,0.3,-3.2446E-09,5.3000000000000006E-13,-2.4000000000000004E-13,3.2508E-07,-3.2184E-07
0.02,0.3,-2.9921E-09,-4.3000000000000004E-13,-1.3E-13,3.2506E-07,-3.222E-07
0.025,0.3,-2.7618E-09,-2.5E-13,-7.9000000000000007E-13,3.2508E-07,-3.2238E-07
0.030000000000000002,0.3,-2.569E-09,1.9900000000000002E-12,-7.7000000000000005E-13,3.251E-07,-3.225E-07
0.035,0.3,-2.3798E-09,-1.51E-12,-2.3000000000000003E-13,3.2506E-07,-3.2266E-07
0.04,0.3,-2.2113E-09,-5.6E-13,-8.1000000000000008E-13,3.2502E-07,-3.2278E-07
0.045000000000000005,0.3,-2.0453E-09,1.1100000000000001E-12,-6.6E-13,3.2506E-07,-3.2299999999999997E-07
0.05,0.3,-1.9138E-09,1.6700000000000002E-12,-1.4400000000000001E-12,3.251E-07,-3.2313999999999997E-07
0.055,0.3,-1.7823E-09,-1.22E-12,-4.2000000000000003E-13,3.2506E-07,-3.2326E-07
0.060000000000000005,0.3,-1.6576E-09,2.9000000000000003E-13,-3.0000000000000003E-13,3.251E-07,-3.2341999999999997E-07
0.065,0.3,-1.5409E-09,5E-13,3.0000000000000005E-14,3.2506E-07,-3.2355999999999997E-07
0.07,0.3,-1.4367E-09,6.0000000000000009E-14,-3.7000000000000004E-13,3.2508E-07,-3.2364E-07
0.075,0.3,-1.3249E-09,-2.7E-13,-9.7000000000000011E-13,3.2506E-07,-3.2368E-07
0.08,0.3,-1.229E-09,1.09E-12,-9.2000000000000012E-13,3.2508E-07,-3.238E-07
0.085,0.3,-1.1456E-09,5.6E-13,-6.2000000000000008E-13,3.2504E-07,-3.2392E-07
0.090000000000000011,0.3,-1.0485E-09,-3.5E-13,-7.8000000000000011E-13,3.2502E-07,-3.2398E-07
0.095,0.3,-9.801E-10,-5.7E-13,-5E-13,3.2506E-07,-3.2404E-07
0.1,0.3,-8.8341000000000005E-10,1.0500000000000002E-12,-4.4000000000000004E-13,3.2504E-07,-3.2414E-07
0.10500000000000001,0.3,-8.0152E-10,4.7E-13,7E-14,3.2504E-07,-3.2422E-07
0.11,0.3,-7.2500000000000008E-10,-9.3E-13,1.5000000000000002E-13,3.2502E-07,-3.2434E-07
0.115,0.3,-6.4898000000000007E-10,-2.9000000000000003E-13,-1.1000000000000001E-13,3.25E-07,-3.244E-07
0.12000000000000001,0.3,-5.761E-10,1.07E-12,1.6000000000000003E-13,3.2506E-07,-3.2446E-07
0.125,0.3,-5.1075E-10,-5.1E-13,5.6E-13,3.251E-07,-3.2454E-07
0.13,0.3,-4.4177E-10,-1.4700000000000002E-12,-1.7E-13,3.25E-07,-3.2456E-07
0.135,0.3,-3.7463000000000003E-10,-1.0000000000000002E-14,-7.5E-13,3.2504E-07,-3.2472E-07
0.14,0.3,-3.1842E-10,8.6000000000000007E-13,2.6E-13,3.25E-07,-3.2474E-07
0.14500000000000002,0.3,-2.6498E-10,-1.8000000000000002E-12,-1.2400000000000002E-12,3.2506E-07,-3.248E-07
0.15,0.3,-1.9216E-10,-8.0000000000000013E-14,-5E-13,3.2504E-07,-3.2478E-07
0.155,0.3,-1.4327000000000001E-10,7.6000000000000009E-13,-4.2000000000000003E-13,3.25E-07,-3.2494E-07
0.16,0.3,-9.052E-11,-1.74E-12,5E-14,3.2502E-07,-3.2496E-07
0.165,0.3,-3.059E-11,-1.3000000000000001E-12,-3.3E-13,3.2504E-07,-3.25E-07
0.17,0.3,2.1420000000000002E-11,9.8E-13,-1.17E-12,3.2504E-07,-3.2502E-07
0.17500000000000002,0.3,7.075E-11,-1.7E-13,-1.0000000000000002E-14,3.2508E-07,-3.2518E-07
0.18000000000000002,0.3,1.2602000000000002E-10,-8.1000000000000008E-13,-3.0000000000000003E-13,3.2504E-07,-3.252E-07
0.185,0.3,1.6943E-10,8.6000000000000007E-13,-6.5000000000000006E-13,3.2502E-07,-3.252E-07
0.19,0.3,2.1437E-10,2.0000000000000003E-14,-3.8000000000000005E-13,3.25E-07,-3.2524E-07
0.195,0.3,2.7782000000000003E-10,-1.98E-12,-3.8000000000000005E-13,3.2506E-07,-3.2526E-07
0.2,0.3,3.4432E-10,-2.8E-13,-1.27E-12,3.2502E-07,-3.2534E-07
0.20500000000000002,0.3,3.855E-10,3.4E-13,-3.2000000000000005E-13,3.25E-07,-3.2544E-07
0.21000000000000002,0.3,4.1288000000000003E-10,-4.6000000000000006E-13,-1.5300000000000001E-12,3.2498E-07,-3.254E-07
0.215,0.3,4.6634000000000007E-10,-1.5E-12,-9.2000000000000012E-13,3.2494E-07,-3.2548E-07
0.22,0.3,5.3059E-10,1.4900000000000001E-12,-7.8000000000000011E-13,3.2504E-07,-3.255E-07
0.225,0.3,5.6937000000000007E-10,6.5000000000000006E-13,-1.3500000000000001E-12,3.251E-07,-3.256E-07
0.23,0.3,6.1459E-10,-1.6700000000000002E-12,-4.4000000000000004E-13,3.2504E-07,-3.2562E-07
0.23500000000000001,0.3,6.6316E-10,6.400000000000001E-13,-9.000000000000001E-13,3.251E-07,-3.257E-07
0.24000000000000002,0.3,6.6914E-10,-1.4E-13,-1E-13,3.2502E-07,-3.2562E-07
0.24500000000000002,0.3,7.0522000000000007E-10,-7.100000000000001E-13,8.0000000000000013E-14,3.2504E-07,-3.2564E-07
0.25,0.3,7.3483E-10,1.0500000000000002E-12,-1.1900000000000002E-12,3.2506E-07,-3.2578E-07
0.255,0.3,7.7327000000000006E-10,-1.14E-12,-1.18E-12,3.2502E-07,-3.2574E-07
0.26,0.3,8.1049000000000006E-10,9.5E-13,-1.6000000000000003E-13,3.2494E-07,-3.2582E-07
0.265,0.3,8.4671000000000007E-10,-1.9700000000000003E-12,-7.5E-13,3.25E-07,-3.258E-07
0.27,0.3,8.9128E-10,6.9000000000000009E-13,-1.4400000000000001E-12,3.2498E-07,-3.2592E-07
0.275,0.3,9.2036000000000012E-10,-4.3000000000000004E-13,3.0000000000000003E-13,3.2504E-07,-3.2586E-07
0.28,0.3,9.843E-10,-9.7000000000000011E-13,-5.2E-13,3.2502E-07,-3.2602E-07
0.28500000000000003,0.3,1.0515E-09,-1.27E-12,-5.1E-13,3.25E-07,-3.2614E-07
0.29000000000000004,0.3,1.12E-09,1.03E-12,-5.6E-13,3.2508E-07,-3.2617999999999997E-07
0.29500000000000004,0.3,1.1703E-09,-7E-14,-8.8000000000000009E-13,3.251E-07,-3.2626E-07
0.3,0.3,1.2248E-09,-1.26E-12,-9.1000000000000016E-13,3.251E-07,-3.2631999999999997E-07
0.305,0.3,1.2831E-09,6.0000000000000009E-14,-4.4000000000000004E-13,3.251E-07,-3.2634E-07
0.31,0.3,1.3414E-09,1.3000000000000001E-12,-9.7000000000000011E-13,3.251E-07,-3.2644E-07
0.315,0.3,1.3876E-09,-1.3800000000000002E-12,-5.5000000000000008E-13,3.251E-07,-3.2644E-07
0.32,0.3,1.4491E-09,4.7E-13,-1.36E-12,3.2504E-07,-3.2648E-07
0.325,0.3,1.504E-09,3.5E-13,-9.7000000000000011E-13,3.2504E-07,-3.2659999999999997E-07
0.33,0.3,1.546E-09,2.2000000000000002E-13,-6.1E-13,3.251E-07,-3.2658E-07
0.335,0.3,1.5987E-09,-1.3000000000000001E-12,-7.2000000000000006E-13,3.2504E-07,-3.2658E-07
0.34,0.3,1.652E-09,2.4000000000000004E-13,-1.4200000000000002E-12,3.2506E-07,-3.2672E-07
0.34500000000000003,0.3,1.7043E-09,1.4300000000000002E-12,-9.7000000000000011E-13,3.2506E-07,-3.2668E-07
0.35000000000000003,0.3,1.7474E-09,-8E-13,-7.100000000000001E-13,3.2504E-07,-3.268E-07
0.35500000000000004,0.3,1.8099E-09,5.2E-13,-1.9400000000000002E-12,3.2504E-07,-3.2694E-07
0.36000000000000004,0.3,1.8686E-09,1.23E-12,-8.1000000000000008E-13,3.2502E-07,-3.2692E-07
0.365,0.3,1.9129E-09,-4.2000000000000003E-13,-2.2000000000000002E-13,3.2504E-07,-3.2696E-07
0.37,0.3,1.9751E-09,-1.02E-12,-4.9E-13,3.2502E-07,-3.2701999999999997E-07
0.375,0.3,2.0364E-09,4.1E-13,-4.8000000000000008E-13,3.2512E-07,-3.2714E-07
0.38,0.3,2.0787E-09,4.8000000000000008E-13,-3.7000000000000004E-13,3.2504E-07,-3.2708E-07
0.385,0.3,2.1201E-09,-1.4200000000000002E-12,-3.0000000000000003E-13,3.2498E-07,-3.271E-07
0.39,0.3,2.1914E-09,-5.3000000000000006E-13,-7E-14,3.2498E-07,-3.272E-07
0.395,0.3,2.2434E-09,3.3E-13,4.5000000000000005E-13,3.2498E-07,-3.2722E-07
0.4,0.3,2.2898E-09,-3.0000000000000005E-14,2.5E-13,3.2494E-07,-3.2726E-07
0.405,0.3,2.3525E-09,-1.73E-12,-5.6E-13,3.2494E-07,-3.2728E-07
0.41000000000000003,0.3,2.4313E-09,1.23E-12,-1.2000000000000002E-13,3.2498E-07,-3.2732E-07
0.41500000000000004,0.3,2.4665E-09,-4.5000000000000005E-13,-1.1000000000000001E-13,3.2494E-07,-3.2746E-07
0.42000000000000004,0.3,2.5228E-09,-1.1500000000000002E-12,-2.9000000000000003E-13,3.25E-07,-3.275E-07
0.42500000000000004,0.3,2.5859E-09,-8.5000000000000011E-13,-8.6000000000000007E-13,3.2498E-07,-3.2762E-07
0.43,0.3,2.6446E-09,-2.3000000000000003E-13,-1.9000000000000002E-13,3.25E-07,-3.2757999999999997E-07
0.435,0.3,2.6935E-09,-1E-13,-2.0000000000000003E-14,3.2502E-07,-3.2768E-07
0.44,0.3,2.7671E-09,-1.4900000000000001E-12,-1.0100000000000001E-12,3.2492E-07,-3.277E-07
0.445,0.3,2.8221E-09,7.100000000000001E-13,-6.9000000000000009E-13,3.2498E-07,-3.2788E-07
0.45,0.3,2.9707E-09,3.5E-13,-3.5E-13,3.2494E-07,-3.2785999999999997E-07
0.455,0.3,3.0265E-09,-7.8000000000000011E-13,-6.2000000000000008E-13,3.25E-07,-3.2799999999999997E-07
0.46,0.3,3.0925E-09,4.6000000000000006E-13,-7.8000000000000011E-13,3.2496E-07,-3.2804E-07
0.465,0.3,3.1637E-09,1.41E-12,-8.1000000000000008E-13,3.2496E-07,-3.2812E-07
0.47000000000000003,0.3,3.2107E-09,-3.8000000000000005E-13,-4.6000000000000006E-13,3.2492E-07,-3.281E-07
0.47500000000000003,0.3,3.2854E-09,-2.5300000000000003E-12,-5.6E-13,3.2504E-07,-3.2827999999999997E-07
0.48000000000000004,0.3,3.3451E-09,7.9000000000000007E-13,-1.36E-12,3.2498E-07,-3.2827999999999997E-07
0.48500000000000004,0.3,3.4175E-09,-2.0000000000000003E-14,-5.9E-13,3.2492E-07,-3.2832E-07
0.49000000000000005,0.3,3.4816E-09,8.0000000000000013E-14,-6.1E-13,3.2494E-07,-3.2841999999999997E-07
0.49500000000000005,0.3,3.567E-09,2.0000000000000003E-14,-5.8000000000000005E-13,3.249E-07,-3.2852E-07
0.5,0.3,3.6330999999999998E-09,1.37E-12,-2.9000000000000003E-13,3.2488E-07,-3.2858E-07
0.505,0.3,3.6907E-09,4.0000000000000006E-14,-4.0000000000000006E-14,3.249E-07,-3.2864E-07
