Repository: DecaMeron23/Caratterizzazione-Mosfet

# Studio della tolleranza alle radiazioni ionizzanti di MOSFET in tecnologia 28nm

## Tesi triennale d'Ingegneria Informatica

### Autori:

* Nicola Cattaneo
* Emilio Meroni

### Divisione Cartelle
* **Tesi** Cartella contenente il materiale per la produzione della tesi
* **Script Statiche** Cartella contentente tutti gli script per le analisi delle misure statiche.
* **Script Rumore** Cartella contentente tutti gli script per le analisi delle misure di rumore.
* **Misure Statiche** Cartella contenente le misure statiche
* **Misure Statiche** Cartella contenente le misure di rumore
* **Altri Script** Script di riferimento

File: Misure statiche/N5/Chip5NMOS_FASE2/N5-600-180/id-vds.csv (part 1 of 3)
I/V Sweep,id_vds
RecordTime,04/14/2025 15:24:19
Device ID,
Count,1
Flag,
Remarks,
vd,vg,id,ig,is,iavdd,ignd
0,0,-1.6977000000000003E-10,-5.1200000000000008E-12,-6.3E-13,3.2542E-07,-3.2524E-07
0.005,0,-7.125E-11,-1.0620000000000001E-11,-7.100000000000001E-13,3.2534E-07,-3.253E-07
0.01,0,1.96E-12,-1.754E-11,-7.3E-13,3.254E-07,-3.2536E-07
0.015000000000000001,0,6.450000000000001E-11,-2.6720000000000002E-11,6.6E-13,3.2536E-07,-3.2542E-07
0.02,0,1.3003000000000002E-10,-3.393E-11,-1.0000000000000002E-14,3.2538E-07,-3.254E-07
0.025,0,1.9276000000000002E-10,-3.908E-11,-9.0000000000000008E-14,3.2534E-07,-3.2542E-07
0.030000000000000002,0,2.3027000000000002E-10,-4.956E-11,2.1000000000000001E-13,3.2536E-07,-3.2546E-07
0.035,0,2.9062000000000003E-10,-5.7380000000000006E-11,-6.0000000000000009E-14,3.2534E-07,-3.2552E-07
0.04,0,3.4442000000000004E-10,-6.36E-11,-3.5E-13,3.2532E-07,-3.256E-07
0.045000000000000005,0,3.8778000000000003E-10,-7.2860000000000007E-11,-1.4700000000000002E-12,3.2534E-07,-3.2558E-07
0.05,0,4.3512000000000004E-10,-8.34E-11,-2.6E-13,3.2536E-07,-3.2566E-07
0.055,0,4.9148E-10,-9.2540000000000011E-11,1.9000000000000002E-13,3.2532E-07,-3.2564E-07
0.060000000000000005,0,5.4001000000000008E-10,-1.0264000000000001E-10,-5.5000000000000008E-13,3.2524E-07,-3.2566E-07
0.065,0,5.6920000000000006E-10,-1.1307E-10,6.2000000000000008E-13,3.253E-07,-3.2576E-07
0.07,0,6.2166E-10,-1.232E-10,7.2000000000000006E-13,3.2528E-07,-3.2576E-07
0.075,0,6.1892000000000007E-10,-1.3357E-10,-8E-13,3.2526E-07,-3.2578E-07
0.08,0,6.7531E-10,-1.4603E-10,-8.1000000000000008E-13,3.2536E-07,-3.2582E-07
0.085,0,6.8974E-10,-1.5635E-10,-3.4E-13,3.2532E-07,-3.2588E-07
0.090000000000000011,0,6.949E-10,-1.7203000000000003E-10,-1.4E-13,3.2528E-07,-3.2578E-07
0.095,0,7.3819E-10,-1.7839000000000002E-10,3.0000000000000005E-14,3.254E-07,-3.2584E-07
0.1,0,7.5319000000000006E-10,-1.9189000000000002E-10,-6.2000000000000008E-13,3.2538E-07,-3.2589999999999997E-07
0.10500000000000001,0,7.8970000000000008E-10,-2.0527E-10,1.8000000000000002E-13,3.2546E-07,-3.2594E-07
0.11,0,8.0862E-10,-2.1603000000000003E-10,-7E-13,3.2532E-07,-3.2586E-07
0.115,0,8.6176E-10,-2.2918000000000003E-10,-8.300000000000001E-13,3.2534E-07,-3.26E-07
0.12000000000000001,0,8.8803000000000009E-10,-2.4063000000000003E-10,-3.9000000000000005E-13,3.2528E-07,-3.2596E-07
0.125,0,9.1246000000000007E-10,-2.5523E-10,-6.1E-13,3.253E-07,-3.2596E-07
0.13,0,9.4357E-10,-2.6610000000000004E-10,-1.2500000000000001E-12,3.253E-07,-3.2588E-07
0.135,0,9.933E-10,-2.8216000000000004E-10,-1E-13,3.2524E-07,-3.2589999999999997E-07
0.14,0,1.0474E-09,-2.9407E-10,-1.4300000000000002E-12,3.253E-07,-3.2596E-07
0.14500000000000002,0,1.1162E-09,-3.1035E-10,-2.6E-13,3.2528E-07,-3.26E-07
0.15,0,1.1712E-09,-3.2284000000000005E-10,-2.2000000000000002E-13,3.2528E-07,-3.2603999999999997E-07
0.155,0,1.2195E-09,-3.3651E-10,-9.9E-13,3.2524E-07,-3.2614E-07
0.16,0,1.2626E-09,-3.5610000000000004E-10,-1.0000000000000002E-14,3.2524E-07,-3.2608E-07
0.165,0,1.3238E-09,-3.7217E-10,-1.8000000000000002E-13,3.2522E-07,-3.2614E-07
0.17,0,1.3814E-09,-3.86E-10,-1.78E-12,3.2514E-07,-3.2603999999999997E-07
0.17500000000000002,0,1.4237E-09,-4.0500000000000005E-10,-1.21E-12,3.2512E-07,-3.2617999999999997E-07
0.18000000000000002,0,1.4823E-09,-4.2218000000000004E-10,-3.5E-13,3.252E-07,-3.2622E-07
0.185,0,1.5243E-09,-4.4090000000000005E-10,-7.2000000000000006E-13,3.2524E-07,-3.2631999999999997E-07
0.19,0,1.5716E-09,-4.5772000000000005E-10,-1.2400000000000002E-12,3.2518E-07,-3.263E-07
0.195,0,1.6217E-09,-4.791E-10,-9.3E-13,3.253E-07,-3.2636E-07
0.2,0,1.6805E-09,-4.9935E-10,-9.000000000000001E-13,3.252E-07,-3.2642E-07
0.20500000000000002,0,1.7376E-09,-5.1930000000000006E-10,-4.7E-13,3.2522E-07,-3.264E-07
0.21000000000000002,0,1.7822E-09,-5.4033E-10,-1.6300000000000001E-12,3.2518E-07,-3.2638E-07
0.215,0,1.8342E-09,-5.6493E-10,4.2000000000000003E-13,3.2516E-07,-3.2642E-07
0.22,0,1.8923E-09,-5.8619E-10,-7E-13,3.2522E-07,-3.2648E-07
0.225,0,1.9399E-09,-6.0984E-10,-1.4900000000000001E-12,3.2518E-07,-3.2656E-07
0.23,0,1.9968E-09,-6.3455E-10,-3.0000000000000003E-13,3.2518E-07,-3.2654E-07
0.23500000000000001,0,2.0594E-09,-6.5883000000000009E-10,-1.3E-13,3.252E-07,-3.2666E-07
0.24000000000000002,0,2.1187E-09,-6.8392000000000005E-10,-6.6E-13,3.2524E-07,-3.2668E-07
0.24500000000000002,0,2.1699E-09,-7.1083E-10,-1.0100000000000001E-12,3.2524E-07,-3.267E-07
0.25,0,2.2416E-09,-7.4065E-10,-1.2000000000000002E-13,3.252E-07,-3.2672E-07
0.255,0,2.3029E-09,-7.6631E-10,-5.6E-13,3.252E-07,-3.2673999999999997E-07
0.26,0,2.358E-09,-7.9436E-10,-1.17E-12,3.2528E-07,-3.2684E-07
0.265,0,2.4234E-09,-8.2575000000000007E-10,-3.0000000000000005E-14,3.2528E-07,-3.2676E-07
0.27,0,2.4942E-09,-8.5608000000000011E-10,-4.5000000000000005E-13,3.2528E-07,-3.2684E-07
0.275,0,2.5674E-09,-8.8505000000000006E-10,-1.13E-12,3.2516E-07,-3.268E-07
0.28,0,2.6172E-09,-9.1846000000000005E-10,-1.45E-12,3.2516E-07,-3.2682E-07
0.28500000000000003,0,2.6886E-09,-9.5144E-10,-1.1000000000000001E-13,3.2518E-07,-3.2687999999999997E-07
0.29000000000000004,0,2.7694E-09,-9.8343E-10,-2.4000000000000004E-13,3.2512E-07,-3.269E-07
0.29500000000000004,0,2.8276E-09,-1.01767E-09,-6.8E-13,3.2514E-07,-3.2694E-07
0.3,0,2.8981E-09,-1.0545400000000002E-09,2.3000000000000003E-13,3.2516E-07,-3.2704E-07
0.305,0,2.9752E-09,-1.09093E-09,-6.5000000000000006E-13,3.252E-07,-3.2698E-07
0.31,0,3.0429E-09,-1.1255300000000001E-09,-1.5400000000000001E-12,3.2516E-07,-3.2704E-07
0.315,0,3.1144E-09,-1.1634E-09,-1.85E-12,3.2516E-07,-3.2708E-07
0.32,0,3.1679E-09,-1.202E-09,-5.4E-13,3.2518E-07,-3.2708E-07
0.325,0,3.2571E-09,-1.2453E-09,-9.4E-13,3.2518E-07,-3.2714E-07
0.33,0,3.3443E-09,-1.2817E-09,-6.5000000000000006E-13,3.2514E-07,-3.2712E-07
0.335,0,3.4168E-09,-1.3233E-09,-1.09E-12,3.2516E-07,-3.2718E-07
0.34,0,3.4989E-09,-1.3671E-09,-1.03E-12,3.2516E-07,-3.2726E-07
0.34500000000000003,0,3.5858E-09,-1.411E-09,-7E-14,3.2512E-07,-3.2728E-07
0.35000000000000003,0,3.6806E-09,-1.4547E-09,-8.300000000000001E-13,3.2516E-07,-3.2734E-07
0.35500000000000004,0,3.7632E-09,-1.4989E-09,-1.07E-12,3.2514E-07,-3.274E-07
0.36000000000000004,0,3.8515E-09,-1.5477E-09,-8.9E-13,3.2514E-07,-3.275E-07
0.365,0,3.9482E-09,-1.5943E-09,-7.3E-13,3.2516E-07,-3.2748E-07
0.37,0,4.0408E-09,-1.6404E-09,-8.8000000000000009E-13,3.2514E-07,-3.2752E-07
0.375,0,4.1343E-09,-1.6899E-09,-5.5000000000000008E-13,3.2512E-07,-3.276E-07
0.38,0,4.224E-09,-1.7406E-09,-2.5E-13,3.251E-07,-3.2756E-07
0.385,0,4.3251E-09,-1.7909E-09,-5.5000000000000008E-13,3.2512E-07,-3.2757999999999997E-07
0.39,0,4.3665E-09,-1.842E-09,-1.45E-12,3.2512E-07,-3.276E-07
0.395,0,4.4649E-09,-1.8957E-09,-4.7E-13,3.2504E-07,-3.2764E-07
0.4,0,4.5677E-09,-1.9513E-09,-1.4E-13,3.251E-07,-3.2766E-07
0.405,0,4.6734E-09,-2.0029E-09,-3.0000000000000003E-13,3.2508E-07,-3.2776E-07
0.41000000000000003,0,4.7788E-09,-2.0604E-09,-1.74E-12,3.251E-07,-3.2776E-07
0.41500000000000004,0,4.8831E-09,-2.1187E-09,5E-14,3.2504E-07,-3.2776E-07
0.42000000000000004,0,4.9881E-09,-2.1773E-09,-4.3000000000000004E-13,3.2512E-07,-3.279E-07
0.42500000000000004,0,5.0995E-09,-2.2347E-09,-1.2900000000000002E-12,3.2506E-07,-3.2788E-07
0.43,0,5.2241E-09,-2.2982E-09,-4.4000000000000004E-13,3.2516E-07,-3.281E-07
0.435,0,5.3778E-09,-2.3596E-09,-9.0000000000000008E-14,3.2514E-07,-3.281E-07
0.44,0,5.5132E-09,-2.4223E-09,-3.2000000000000005E-13,3.2512E-07,-3.282E-07
0.445,0,5.6223E-09,-2.4845E-09,-9.4E-13,3.2512E-07,-3.2826E-07
0.45,0,5.74E-09,-2.5524E-09,-3.0000000000000003E-13,3.2512E-07,-3.283E-07
0.455,0,5.8678E-09,-2.618E-09,1.9000000000000002E-13,3.2508E-07,-3.2836E-07
0.46,0,6.0051E-09,-2.6833E-09,3.0000000000000003E-13,3.2506E-07,-3.2836E-07
0.465,0,6.1093E-09,-2.7527E-09,-7.2000000000000006E-13,3.2512E-07,-3.2841999999999997E-07
0.47000000000000003,0,6.2416E-09,-2.8251E-09,-1.9000000000000002E-13,3.2508E-07,-3.285E-07
0.47500000000000003,0,6.3684E-09,-2.8923E-09,-5E-13,3.2508E-07,-3.2858E-07
0.48000000000000004,0,6.5191E-09,-2.9632E-09,-1.5200000000000002E-12,3.2508E-07,-3.286E-07
0.48500000000000004,0,6.6458E-09,-3.038E-09,-1.18E-12,3.251E-07,-3.2864E-07
0.49000000000000005,0,6.7809E-09,-3.1125E-09,-2.2000000000000002E-13,3.2506E-07,-3.2869999999999997E-07
0.49500000000000005,0,6.9201E-09,-3.1872E-09,-1.3000000000000001E-12,3.2504E-07,-3.2872E-07
0.5,0,7.054E-09,-3.2638E-09,-1.45E-12,3.2508E-07,-3.2882E-07
0.505,0,7.2125E-09,-3.3432E-09,-8.1000000000000008E-13,3.2504E-07,-3.2888E-07
0.51,0,7.2692E-09,-3.4259E-09,-8.2E-13,3.251E-07,-3.2886E-07
0.515,0,7.4178E-09,-3.5019E-09,-6.6E-13,3.25E-07,-3.2892E-07
0.52,0,7.5654E-09,-3.5857E-09,-9.4E-13,3.2504E-07,-3.2894E-07
0.525,0,7.7034E-09,-3.6696E-09,-6.8E-13,3.251E-07,-3.2914E-07
0.53,0,7.8764E-09,-3.7538E-09,-9.0000000000000008E-14,3.2506E-07,-3.2908E-07
0.535,0,8.0204E-09,-3.8381E-09,-1.2900000000000002E-12,3.2502E-07,-3.2922E-07
0.54,0,8.1954E-09,-3.9278E-09,-2.7E-13,3.2506E-07,-3.2928E-07
0.545,0,8.3433E-09,-4.0181E-09,-7E-14,3.2504E-07,-3.2936E-07
0.55,0,8.4994E-09,-4.1041E-09,-2.6E-13,3.251E-07,-3.2938E-07
0.555,0,8.6812E-09,-4.1946E-09,-6.6E-13,3.2504E-07,-3.2952E-07
0.56,0,8.8177E-09,-4.2894E-09,-8.300000000000001E-13,3.2506E-07,-3.2958E-07
0.56500000000000006,0,8.9917E-09,-4.3823E-09,-1E-13,3.25E-07,-3.296E-07
0.57000000000000006,0,9.1628E-09,-4.4768E-09,-1.5600000000000002E-12,3.2504E-07,-3.2976E-07
0.57500000000000007,0,9.356E-09,-4.5738E-09,2.0000000000000003E-14,3.2504E-07,-3.298E-07
0.58000000000000007,0,9.5621E-09,-4.6721E-09,-4.9E-13,3.2504E-07,-3.2981999999999997E-07
0.58500000000000008,0,9.7066999999999992E-09,-4.7704E-09,-5.5000000000000008E-13,3.2504E-07,-3.3002E-07
0.59000000000000008,0,9.8807E-09,-4.8709E-09,-1.4E-12,3.2506E-07,-3.3008E-07
0.595,0,1.00667E-08,-4.9744E-09,-5.4E-13,3.2502E-07,-3.3009999999999997E-07
0.6,0,1.0291E-08,-5.0807E-09,-5.4E-13,3.2506E-07,-3.3022E-07
0.605,0,1.04918E-08,-5.183E-09,-1.1600000000000001E-12,3.2508E-07,-3.303E-07
0.61,0,1.06275E-08,-5.2884E-09,-6.3E-13,3.2498E-07,-3.3037999999999997E-07
0.615,0,1.08233E-08,-5.397E-09,-5E-13,3.25E-07,-3.3044E-07
0.62,0,1.10275E-08,-5.5065E-09,4.0000000000000006E-14,3.2504E-07,-3.3054E-07
0.625,0,1.12472E-08,-5.614E-09,-6.6E-13,3.251E-07,-3.3068E-07
0.63,0,1.1456399999999999E-08,-5.7266E-09,-1.04E-12,3.2504E-07,-3.3076E-07
0.635,0,1.1696599999999999E-08,-5.8427E-09,-6.2000000000000008E-13,3.2496E-07,-3.3086E-07
0.64,0,1.1925599999999999E-08,-5.955E-09,-1.0600000000000001E-12,3.2498E-07,-3.3093999999999997E-07
0.645,0,1.2160199999999999E-08,-6.076E-09,-1.1600000000000001E-12,3.25E-07,-3.3114E-07
0.65,0,1.2401799999999998E-08,-6.1978E-09,-7.100000000000001E-13,3.2506E-07,-3.312E-07
0.655,0,1.2639799999999999E-08,-6.3148E-09,-1.0600000000000001E-12,3.2508E-07,-3.3128E-07
0.66,0,1.2861799999999999E-08,-6.4377E-09,-6.400000000000001E-13,3.25E-07,-3.3134E-07
0.665,0,1.3132399999999998E-08,-6.5558E-09,-4.3000000000000004E-13,3.2502E-07,-3.3158E-07
0.67,0,1.33784E-08,-6.6811E-09,-7.9000000000000007E-13,3.2502E-07,-3.3163999999999997E-07
0.675,0,1.3598599999999998E-08,-6.8087E-09,-4.0000000000000006E-14,3.2496E-07,-3.3168E-07
0.68,0,1.3862599999999998E-08,-6.9346E-09,-8.6000000000000007E-13,3.25E-07,-3.3194E-07
0.685,0,1.4110799999999999E-08,-7.0639E-09,-5.3000000000000006E-13,3.2498E-07,-3.3198E-07
0.69000000000000006,0,1.4376199999999998E-08,-7.1889E-09,-1.2800000000000002E-12,3.2498E-07,-3.3205999999999997E-07
0.69500000000000006,0,1.4599999999999998E-08,-7.3243E-09,-1.08E-12,3.2498E-07,-3.3228E-07
0.70000000000000007,0,1.4844799999999999E-08,-7.4599E-09,1.3E-13,3.2498E-07,-3.3242E-07
0.70500000000000007,0,1.5151599999999997E-08,-7.5974E-09,-1.6800000000000001E-12,3.2502E-07,-3.3264E-07
0.71000000000000008,0,1.5436799999999997E-08,-7.7353E-09,-3.4E-13,3.2504E-07,-3.3261999999999997E-07
0.71500000000000008,0,1.5680399999999997E-08,-7.8712E-09,-4.6000000000000006E-13,3.2504E-07,-3.3274E-07
0.72000000000000008,0,1.59728E-08,-8.0088E-09,-7.5E-13,3.2504E-07,-3.3288E-07
0.72500000000000009,0,1.6211399999999997E-08,-8.149E-09,-6.0000000000000009E-14,3.2498E-07,-3.3303999999999997E-07
0.73,0,1.6486199999999997E-08,-8.2929E-09,-8.9E-13,3.25E-07,-3.3317999999999997E-07
0.735,0,1.6814799999999998E-08,-8.4404E-09,-5.4E-13,3.2502E-07,-3.3336E-07
0.74,0,1.7046399999999998E-08,-8.5896E-09,-5.9E-13,3.2502E-07,-3.3342E-07
0.745,0,1.7315999999999998E-08,-8.7336E-09,-9.4E-13,3.2502E-07,-3.3362E-07
0.75,0,1.7588E-08,-8.8874E-09,-1.6700000000000002E-12,3.2502E-07,-3.337E-07
0.755,0,1.7918E-08,-9.0358E-09,-6.8E-13,3.25E-07,-3.3396E-07
0.76,0,1.8224599999999998E-08,-9.1937E-09,-6.5000000000000006E-13,3.2498E-07,-3.3394E-07
0.765,0,1.85548E-08,-9.3481E-09,-8.4000000000000006E-13,3.2504E-07,-3.3404E-07
0.77,0,1.88468E-08,-9.5044E-09,-5.8000000000000005E-13,3.2494E-07,-3.3426E-07
0.775,0,1.9154199999999998E-08,-9.6579E-09,-1.1000000000000002E-12,3.2504E-07,-3.3456E-07
0.78,0,1.9478799999999998E-08,-9.8162E-09,-9.4E-13,3.2492E-07,-3.3456E-07
0.785,0,1.9740199999999998E-08,-9.9763E-09,-5.3000000000000006E-13,3.2498E-07,-3.3462E-07
0.79,0,2.00428E-08,-1.01391E-08,-1.4800000000000002E-12,3.2504E-07,-3.3498E-07
0.795,0,2.0416399999999997E-08,-1.03081E-08,-1.0100000000000001E-12,3.2494E-07,-3.3516E-07
0.8,0,2.0742799999999998E-08,-1.04716E-08,-1.03E-12,3.2498E-07,-3.3522E-07
0.805,0,2.1003799999999996E-08,-1.06408E-08,-1.32E-12,3.2502E-07,-3.3532E-07
0.81,0,2.13634E-08,-1.08142E-08,-2.9000000000000003E-13,3.2504E-07,-3.3569999999999997E-07
0.81500000000000006,0,2.1818599999999997E-08,-1.09846E-08,-6.9000000000000009E-13,3.2496E-07,-3.3582E-07
0.82000000000000006,0,2.21222E-08,-1.11595E-08,-3.0000000000000003E-13,3.2498E-07,-3.3583999999999997E-07
0.82500000000000007,0,2.2433799999999997E-08,-1.13357E-08,-6.8E-13,3.25E-07,-3.3594E-07
0.83000000000000007,0,2.2701199999999997E-08,-1.1503199999999998E-08,5E-14,3.2496E-07,-3.3602E-07
0.83500000000000008,0,2.3026199999999998E-08,-1.16856E-08,-6.3E-13,3.25E-07,-3.3622E-07
0.84000000000000008,0,2.34026E-08,-1.1864999999999999E-08,-4.5000000000000005E-13,3.249E-07,-3.3634E-07
0.84500000000000008,0,2.3779599999999997E-08,-1.2050799999999999E-08,-1.31E-12,3.2498E-07,-3.368E-07
0.85000000000000009,0,2.4058399999999998E-08,-1.22352E-08,-7.3E-13,3.2498E-07,-3.3678E-07
0.85500000000000009,0,2.4485599999999997E-08,-1.2420799999999998E-08,-1.03E-12,3.2494E-07,-3.3692E-07
0.86,0,2.4852199999999997E-08,-1.26072E-08,-2E-13,3.2498E-07,-3.3723999999999997E-07
0.865,0,2.5189599999999997E-08,-1.27964E-08,-6.2000000000000008E-13,3.2498E-07,-3.3742E-07
0.87,0,2.5680199999999997E-08,-1.299E-08,-5.4E-13,3.25E-07,-3.3776E-07
0.875,0,2.6085999999999996E-08,-1.31878E-08,-5.7E-13,3.2498E-07,-3.3782E-07
0.88,0,2.6523399999999997E-08,-1.33848E-08,-8.6000000000000007E-13,3.2494E-07,-3.3788E-07
0.885,0,2.6810599999999996E-08,-1.3585199999999998E-08,-4.2000000000000003E-13,3.2494E-07,-3.3826E-07
0.89,0,2.7403399999999996E-08,-1.3781599999999999E-08,2.2000000000000002E-13,3.2494E-07,-3.3848E-07
0.895,0,2.7794199999999998E-08,-1.3983799999999999E-08,2.0000000000000003E-14,3.249E-07,-3.3848E-07
0.9,0,2.8201599999999998E-08,-1.4188999999999999E-08,-5.4E-13,3.2488E-07,-3.3886E-07
0,0.15,-4.9225E-09,2.1124E-10,1.4E-13,3.251E-07,-3.2114E-07
0.005,0.15,-3.8463E-09,2.0175000000000003E-10,-5.9E-13,3.251E-07,-3.2152E-07
0.01,0.15,-3.4968E-09,1.8868000000000001E-10,-2.3000000000000003E-13,3.2512E-07,-3.2186E-07
0.015000000000000001,0.15,-3.1912E-09,1.7727000000000003E-10,2.2000000000000002E-13,3.251E-07,-3.2215999999999997E-07
0.02,0.15,-2.9252E-09,1.6982000000000001E-10,-8.4000000000000006E-13,3.2506E-07,-3.224E-07
0.025,0.15,-2.694E-09,1.5874E-10,-1.21E-12,3.25E-07,-3.226E-07
0.030000000000000002,0.15,-2.4838E-09,1.4885E-10,-6.5000000000000006E-13,3.251E-07,-3.2278E-07
0.035,0.15,-2.2882E-09,1.4136000000000002E-10,5.5000000000000008E-13,3.2514E-07,-3.2304E-07
0.04,0.15,-2.1206E-09,1.3430000000000002E-10,-1.2900000000000002E-12,3.2512E-07,-3.2313999999999997E-07
0.045000000000000005,0.15,-1.957E-09,1.2424E-10,1.6000000000000003E-13,3.2512E-07,-3.233E-07
0.05,0.15,-1.8005E-09,1.1698000000000002E-10,-3.6000000000000003E-13,3.2512E-07,-3.2338E-07
0.055,0.15,-1.6648E-09,1.1082000000000001E-10,-6.0000000000000007E-13,3.2512E-07,-3.2364E-07
0.060000000000000005,0.15,-1.5404E-09,1.0372E-10,-1.36E-12,3.251E-07,-3.2378E-07
0.065,0.15,-1.4261E-09,9.5430000000000013E-11,-6.5000000000000006E-13,3.251E-07,-3.238E-07
0.07,0.15,-1.2994E-09,8.9560000000000012E-11,-6.5000000000000006E-13,3.2512E-07,-3.2388E-07
0.075,0.15,-1.1967E-09,8.44E-11,-8.1000000000000008E-13,3.251E-07,-3.2402E-07
0.08,0.15,-1.094E-09,7.678E-11,-9.0000000000000008E-14,3.2516E-07,-3.2404E-07
0.085,0.15,-9.988E-10,7.1150000000000008E-11,-3.3E-13,3.251E-07,-3.2414E-07
0.090000000000000011,0.15,-9.0492000000000012E-10,6.848E-11,-1.55E-12,3.251E-07,-3.2432E-07
0.095,0.15,-8.1228E-10,6.0780000000000009E-11,-5.3000000000000006E-13,3.2504E-07,-3.243E-07
0.1,0.15,-7.1497000000000007E-10,5.5270000000000007E-11,-2.8E-13,3.251E-07,-3.2436E-07
0.10500000000000001,0.15,-6.3732E-10,5.2240000000000005E-11,-8.9E-13,3.251E-07,-3.245E-07
0.11,0.15,-5.6411E-10,4.57E-11,-7.9000000000000007E-13,3.2512E-07,-3.2456E-07
0.115,0.15,-4.8849E-10,3.9610000000000006E-11,-2.7E-13,3.2512E-07,-3.247E-07
0.12000000000000001,0.15,-4.1429E-10,3.6320000000000004E-11,-9.6000000000000015E-13,3.2504E-07,-3.247E-07
0.125,0.15,-3.4681E-10,3.091E-11,-1.26E-12,3.2514E-07,-3.2476E-07
0.13,0.15,-2.7099E-10,2.3060000000000002E-11,-1.7E-13,3.2512E-07,-3.2482E-07
0.135,0.15,-1.9831E-10,1.894E-11,-1.2000000000000001E-12,3.2506E-07,-3.2492E-07
0.14,0.15,-1.3691000000000002E-10,1.3860000000000001E-11,-6.6E-13,3.2512E-07,-3.2494E-07
0.14500000000000002,0.15,-7.8950000000000009E-11,6.15E-12,-7.100000000000001E-13,3.2502E-07,-3.2494E-07
0.15,0.15,-1.9970000000000003E-11,5.6E-13,7E-14,3.25E-07,-3.2502E-07
0.155,0.15,4.8570000000000006E-11,-4.5500000000000006E-12,-1.12E-12,3.2504E-07,-3.2506E-07
0.16,0.15,1.0298E-10,-1.096E-11,-1.78E-12,3.2512E-07,-3.2516E-07
0.165,0.15,1.6234E-10,-1.8710000000000002E-11,-4.0000000000000006E-14,3.2508E-07,-3.2514E-07
0.17,0.15,2.2763000000000002E-10,-2.4740000000000003E-11,-1.6000000000000003E-13,3.2516E-07,-3.2526E-07
0.17500000000000002,0.15,2.8671000000000004E-10,-3.109E-11,-7.2000000000000006E-13,3.252E-07,-3.2536E-07
0.18000000000000002,0.15,3.3629000000000004E-10,-3.9850000000000003E-11,-3.5E-13,3.2514E-07,-3.2548E-07
0.185,0.15,4.0866E-10,-4.7320000000000004E-11,2.9000000000000003E-13,3.2516E-07,-3.255E-07
0.19,0.15,4.706E-10,-5.3510000000000004E-11,-1.1900000000000002E-12,3.2512E-07,-3.2556E-07
0.195,0.15,5.1834E-10,-6.234E-11,-2.8E-13,3.251E-07,-3.2554E-07
0.2,0.15,5.7573E-10,-7.1950000000000007E-11,7E-13,3.2516E-07,-3.2554E-07
0.20500000000000002,0.15,6.277E-10,-7.844E-11,-5.5000000000000008E-13,3.2516E-07,-3.2568E-07
0.21000000000000002,0.15,6.7643E-10,-8.914E-11,-7.9000000000000007E-13,3.2512E-07,-3.2572E-07
0.215,0.15,6.9603E-10,-9.7910000000000014E-11,-1.6000000000000003E-13,3.251E-07,-3.2566E-07
0.22,0.15,7.3728000000000006E-10,-1.0483000000000001E-10,-4.2000000000000003E-13,3.2504E-07,-3.2568E-07
0.225,0.15,7.7531000000000009E-10,-1.1728E-10,1.4E-13,3.2504E-07,-3.2576E-07
0.23,0.15,8.3462000000000006E-10,-1.2303000000000001E-10,-1.5000000000000002E-13,3.2502E-07,-3.2572E-07
0.23500000000000001,0.15,8.7099000000000011E-10,-1.3451E-10,-4.7E-13,3.2504E-07,-3.2572E-07
0.24000000000000002,0.15,9.2608000000000007E-10,-1.4329E-10,-3.7000000000000004E-13,3.251E-07,-3.2589999999999997E-07
0.24500000000000002,0.15,9.735E-10,-1.5428E-10,2.9000000000000003E-13,3.251E-07,-3.2588E-07
0.25,0.15,1.0528E-09,-1.6577E-10,9.9E-13,3.2506E-07,-3.2594E-07
0.255,0.15,1.1291E-09,-1.7402E-10,-5.8000000000000005E-13,3.251E-07,-3.2598E-07
0.26,0.15,1.179E-09,-1.8582E-10,-5.1E-13,3.2502E-07,-3.2603999999999997E-07
0.265,0.15,1.2398E-09,-1.9794000000000002E-10,-9.9E-13,3.2506E-07,-3.2603999999999997E-07
0.27,0.15,1.3183E-09,-2.0824000000000002E-10,-4.8000000000000008E-13,3.2506E-07,-3.2614E-07
0.275,0.15,1.3744E-09,-2.1768000000000002E-10,-7.6000000000000009E-13,3.2498E-07,-3.2614E-07
0.28,0.15,1.4289E-09,-2.3180000000000002E-10,9.0000000000000008E-14,3.2502E-07,-3.262E-07
0.28500000000000003,0.15,1.4897E-09,-2.4543E-10,1.3E-13,3.2502E-07,-3.262E-07
0.29000000000000004,0.15,1.5519E-09,-2.5569E-10,-6.7000000000000007E-13,3.25E-07,-3.263E-07
0.29500000000000004,0.15,1.6135E-09,-2.7033000000000004E-10,-7.3E-13,3.2502E-07,-3.2636E-07
0.3,0.15,1.6687E-09,-2.8518000000000004E-10,-8.8000000000000009E-13,3.2498E-07,-3.2636E-07
0.305,0.15,1.7411E-09,-3.0012000000000005E-10,-7.9000000000000007E-13,3.2494E-07,-3.264E-07
0.31,0.15,1.7979E-09,-3.1287000000000003E-10,-1.5200000000000002E-12,3.2494E-07,-3.2654E-07
0.315,0.15,1.8591E-09,-3.3063E-10,-6.7000000000000007E-13,3.2508E-07,-3.2656E-07
0.32,0.15,1.931E-09,-3.4709000000000004E-10,-4.9E-13,3.2496E-07,-3.2662E-07
0.325,0.15,1.9926E-09,-3.6101000000000003E-10,-7.3E-13,3.25E-07,-3.2656E-07
0.33,0.15,2.0481E-09,-3.7944000000000004E-10,-1.31E-12,3.251E-07,-3.267E-07
0.335,0.15,2.1078E-09,-3.9866000000000005E-10,-1.1500000000000002E-12,3.251E-07,-3.268E-07
0.34,0.15,2.1797E-09,-4.1580000000000005E-10,-3.7000000000000004E-13,3.2506E-07,-3.2684E-07
0.34500000000000003,0.15,2.2517E-09,-4.3435000000000006E-10,-1.13E-12,3.2508E-07,-3.2686E-07
0.35000000000000003,0.15,2.3078E-09,-4.5541000000000003E-10,-7.8000000000000011E-13,3.2506E-07,-3.2684E-07
0.35500000000000004,0.15,2.3829E-09,-4.7693E-10,-1.6000000000000003E-13,3.2504E-07,-3.2692E-07
0.36000000000000004,0.15,2.4624E-09,-4.9577E-10,-3.3E-13,3.2504E-07,-3.2701999999999997E-07
0.365,0.15,2.5179E-09,-5.1855E-10,-1.03E-12,3.2506E-07,-3.2708E-07
0.37,0.15,2.5981E-09,-5.4133E-10,-2.6E-13,3.2504E-07,-3.2712E-07
0.375,0.15,2.6803E-09,-5.6501E-10,-4.7E-13,3.2506E-07,-3.2715999999999997E-07
0.38,0.15,2.7446E-09,-5.8721000000000008E-10,-6.6E-13,3.2502E-07,-3.272E-07
0.385,0.15,2.8217E-09,-6.1354E-10,-1.0000000000000002E-14,3.2504E-07,-3.2722E-07
0.39,0.15,2.9009E-09,-6.390400000000001E-10,-4.8000000000000008E-13,3.2502E-07,-3.2728E-07
0.395,0.15,2.9947E-09,-6.6337000000000006E-10,-5.3000000000000006E-13,3.2506E-07,-3.2734E-07
0.4,0.15,3.0626E-09,-6.9020000000000006E-10,-3.5E-13,3.2506E-07,-3.2743999999999997E-07
0.405,0.15,3.1346E-09,-7.1962E-10,-2.4000000000000004E-13,3.2502E-07,-3.2746E-07
0.41000000000000003,0.15,3.2306E-09,-7.471800000000001E-10,2.0000000000000003E-14,3.251E-07,-3.2748E-07
0.41500000000000004,0.15,3.306E-09,-7.7412E-10,-6.7000000000000007E-13,3.2502E-07,-3.2752E-07
0.42000000000000004,0.15,3.3864E-09,-8.0372000000000009E-10,-3.2000000000000005E-13,3.2506E-07,-3.2757999999999997E-07
0.42500000000000004,0.15,3.4697E-09,-8.3722E-10,3.2000000000000005E-13,3.2508E-07,-3.2768E-07
0.43,0.15,3.5743E-09,-8.6567000000000007E-10,-4.7E-13,3.2502E-07,-3.277E-07
0.435,0.15,3.6564E-09,-8.9882000000000011E-10,-4.5000000000000005E-13,3.2508E-07,-3.278E-07
0.44,0.15,3.7492E-09,-9.3362000000000013E-10,-8.6000000000000007E-13,3.2506E-07,-3.2785999999999997E-07
0.445,0.15,3.8514E-09,-9.6632E-10,-7.7000000000000005E-13,3.2504E-07,-3.279E-07
0.45,0.15,3.9221E-09,-9.9877E-10,-7.6000000000000009E-13,3.2506E-07,-3.2798E-07
0.455,0.15,4.0083E-09,-1.03575E-09,-5E-14,3.2506E-07,-3.2802E-07
0.46,0.15,4.12E-09,-1.0722600000000002E-09,-2.6E-13,3.2516E-07,-3.281E-07
0.465,0.15,4.2126E-09,-1.10847E-09,-1.74E-12,3.2504E-07,-3.2812E-07
0.47000000000000003,0.15,4.3098E-09,-1.14574E-09,-1.46E-12,3.2506E-07,-3.2822E-07
0.47500000000000003,0.15,4.4118E-09,-1.1858E-09,-9.5E-13,3.25E-07,-3.2818E-07
0.48000000000000004,0.15,4.4897E-09,-1.2284E-09,-9.4E-13,3.2512E-07,-3.283E-07
0.48500000000000004,0.15,4.5937E-09,-1.2685E-09,1.1000000000000001E-13,3.2504E-07,-3.2838E-07
0.49000000000000005,0.15,4.7155E-09,-1.3083E-09,-8.2E-13,3.2504E-07,-3.2836E-07
0.49500000000000005,0.15,4.8107E-09,-1.3522E-09,-3.6000000000000003E-13,3.2496E-07,-3.2838E-07
0.5,0.15,4.9238E-09,-1.3966E-09,-4.3000000000000004E-13,3.249E-07,-3.2846E-07
0.505,0.15,5.0432E-09,-1.4405E-09,-8.6000000000000007E-13,3.2498E-07,-3.286E-07
0.51,0.15,5.1581E-09,-1.4841E-09,-1.17E-12,3.25E-07,-3.2858E-07
0.515,0.15,5.2692E-09,-1.5314E-09,-7E-13,3.2506E-07,-3.2869999999999997E-07
0.52,0.15,5.3998E-09,-1.5803E-09,-7.4000000000000008E-13,3.2498E-07,-3.2878E-07
0.525,0.15,5.5159E-09,-1.6253E-09,-1.37E-12,3.2494E-07,-3.2888E-07
0.53,0.15,5.6301E-09,-1.6753E-09,-6.0000000000000007E-13,3.2494E-07,-3.2883999999999997E-07
0.535,0.15,5.7424E-09,-1.7273E-09,-8.8000000000000009E-13,3.2484E-07,-3.2892E-07
0.54,0.15,5.8946E-09,-1.7786E-09,-1E-13,3.25E-07,-3.2908E-07
0.545,0.15,6.0322E-09,-1.8285E-09,-1.59E-12,3.2498E-07,-3.2914E-07
0.55,0.15,6.1617E-09,-1.8848E-09,-1.07E-12,3.2496E-07,-3.2922E-07
0.555,0.15,6.3069E-09,-1.9416E-09,-1.6000000000000003E-13,3.2488E-07,-3.2918E-07
0.56,0.15,6.4169E-09,-1.9948E-09,-7.6000000000000009E-13,3.2496E-07,-3.2932E-07
0.56500000000000006,0.15,6.571E-09,-2.0505E-09,-1.08E-12,3.2486E-07,-3.2938E-07
0.57000000000000006,0.15,6.5852E-09,-2.111E-09,-1.17E-12,3.2496E-07,-3.2938E-07
0.57500000000000007,0.15,6.7312E-09,-2.1688E-09,-4.0000000000000006E-14,3.2498E-07,-3.2946E-07
0.58000000000000007,0.15,6.8933E-09,-2.2274E-09,-3.8000000000000005E-13,3.2492E-07,-3.2962E-07
0.58500000000000008,0.15,6.9984E-09,-2.2888E-09,-7.8000000000000011E-13,3.2488E-07,-3.296E-07
0.59000000000000008,0.15,7.1334E-09,-2.3521E-09,-1.1000000000000001E-13,3.2488E-07,-3.297E-07
0.595,0.15,7.2764E-09,-2.4131E-09,5.1E-13,3.2498E-07,-3.2974E-07
0.6,0.15,7.489E-09,-2.4777E-09,-1.23E-12,3.2494E-07,-3.2988E-07
0.605,0.15,7.5812E-09,-2.5433E-09,-8.6000000000000007E-13,3.2492E-07,-3.2992E-07
0.61,0.15,7.7241E-09,-2.6094E-09,-4.0000000000000006E-14,3.249E-07,-3.3006E-07
0.615,0.15,7.9177E-09,-2.6757E-09,-6.8E-13,3.2492E-07,-3.3014E-07
0.62,0.15,8.0633E-09,-2.744E-09,-1.36E-12,3.2488E-07,-3.3022E-07
0.625,0.15,8.2315E-09,-2.8152E-09,-1.3000000000000001E-12,3.2488E-07,-3.303E-07
0.63,0.15,8.39E-09,-2.8863E-09,-4.1E-13,3.2494E-07,-3.3048E-07
0.635,0.15,8.6045E-09,-2.958E-09,-1.4E-12,3.2492E-07,-3.305E-07
0.64,0.15,8.7466999999999992E-09,-3.0323E-09,-1.4400000000000001E-12,3.2498E-07,-3.306E-07
0.645,0.15,8.9023E-09,-3.1085E-09,-5.8000000000000005E-13,3.2488E-07,-3.3065999999999997E-07
0.65,0.15,9.0924E-09,-3.1809E-09,-8E-13,3.2502E-07,-3.3082E-07
0.655,0.15,9.2422E-09,-3.2591E-09,-1.09E-12,3.2498E-07,-3.3092E-07
0.66,0.15,9.4383E-09,-3.3372E-09,-7.6000000000000009E-13,3.2494E-07,-3.311E-07
0.665,0.15,9.6043E-09,-3.419E-09,-1.6000000000000003E-13,3.2498E-07,-3.312E-07
0.67,0.15,9.8288E-09,-3.4976E-09,-2.7E-13,3.25E-07,-3.3128E-07
0.675,0.15,9.9913E-09,-3.582E-09,-7.5E-13,3.2488E-07,-3.3128E-07
0.68,0.15,1.01862E-08,-3.6655E-09,-3.6000000000000003E-13,3.2492E-07,-3.3156E-07
0.685,0.15,1.03913E-08,-3.7506E-09,-4.8000000000000008E-13,3.2498E-07,-3.3158E-07
0.69000000000000006,0.15,1.05869E-08,-3.8342E-09,-1.07E-12,3.2494E-07,-3.3158E-07
0.69500000000000006,0.15,1.08156E-08,-3.9228E-09,-1.4200000000000002E-12,3.2492E-07,-3.3168E-07
0.70000000000000007,0.15,1.09485E-08,-4.0134E-09,-5.6E-13,3.2486E-07,-3.3191999999999997E-07
0.70500000000000007,0.15,1.11589E-08,-4.1002E-09,1.1000000000000001E-13,3.2482E-07,-3.3191999999999997E-07
0.71000000000000008,0.15,1.1394E-08,-4.1928E-09,-1.9000000000000002E-13,3.2486E-07,-3.321E-07
0.71500000000000008,0.15,1.16852E-08,-4.2849E-09,-5.6E-13,3.2478E-07,-3.321E-07
0.72000000000000008,0.15,1.19172E-08,-4.3811E-09,-4.6000000000000006E-13,3.2482E-07,-3.3228E-07
0.72500000000000009,0.15,1.2135599999999999E-08,-4.4754E-09,-1.51E-12,3.2492E-07,-3.3256E-07
0.73,0.15,1.2377599999999998E-08,-4.5736E-09,-6.1E-13,3.2488E-07,-3.326E-07
0.735,0.15,1.2593199999999998E-08,-4.6712E-09,-1.0500000000000002E-12,3.2492E-07,-3.327E-07
0.74,0.15,1.2869599999999999E-08,-4.7694E-09,-1.12E-12,3.2488E-07,-3.3284E-07
0.745,0.15,1.3078199999999999E-08,-4.8752E-09,1.5000000000000002E-13,3.2496E-07,-3.331E-07
0.75,0.15,1.3326399999999998E-08,-4.9776E-09,-4.5000000000000005E-13,3.2492E-07,-3.333E-07
0.755,0.15,1.3585999999999998E-08,-5.0809E-09,1.3E-13,3.2488E-07,-3.3336E-07
0.76,0.15,1.3831199999999999E-08,-5.1854E-09,-1.9000000000000002E-13,3.2488E-07,-3.3364E-07
0.765,0.15,1.4063399999999998E-08,-5.2881E-09,-1.9000000000000002E-13,3.2492E-07,-3.3364E-07
0.77,0.15,1.4329199999999998E-08,-5.3982E-09,-3.7000000000000004E-13,3.249E-07,-3.3382E-07
0.775,0.15,1.4580199999999998E-08,-5.5062E-09,-1.04E-12,3.2488E-07,-3.3396E-07
0.78,0.15,1.4820199999999999E-08,-5.6186E-09,-7.5E-13,3.2488E-07,-3.3412E-07
0.785,0.15,1.50836E-08,-5.7324E-09,-9.1000000000000016E-13,3.2488E-07,-3.3426E-07
0.79,0.15,1.5355799999999998E-08,-5.8417E-09,-1.45E-12,3.249E-07,-3.3442E-07
0.795,0.15,1.56286E-08,-5.9614E-09,-1.14E-12,3.2488E-07,-3.3462E-07
0.8,0.15,1.59802E-08,-6.0768E-09,-5E-13,3.2492E-07,-3.3484E-07
0.805,0.15,1.62172E-08,-6.1963E-09,-3.7000000000000004E-13,3.2494E-07,-3.3498E-07
0.81,0.15,1.65382E-08,-6.3185E-09,-4.2000000000000003E-13,3.249E-07,-3.3502E-07
0.81500000000000006,0.15,1.6851199999999997E-08,-6.4368E-09,-1.8000000000000002E-13,3.2484E-07,-3.3516E-07
0.82000000000000006,0.15,1.71102E-08,-6.5604E-09,1.2000000000000002E-13,3.2486E-07,-3.3524E-07
0.82500000000000007,0.15,1.73902E-08,-6.6832E-09,-1.04E-12,3.2486E-07,-3.3564E-07
0.83000000000000007,0.15,1.7779E-08,-6.8089E-09,-1.3500000000000001E-12,3.2488E-07,-3.3564E-07
0.83500000000000008,0.15,1.7978799999999998E-08,-6.9372E-09,-1.4E-12,3.2488E-07,-3.3592E-07
0.84000000000000008,0.15,1.8279799999999998E-08,-7.0657E-09,-9.2000000000000012E-13,3.249E-07,-3.3608E-07
0.84500000000000008,0.15,1.85928E-08,-7.1996E-09,-8.9E-13,3.249E-07,-3.3638E-07
0.85000000000000009,0.15,1.89504E-08,-7.3317E-09,-5.7E-13,3.2486E-07,-3.366E-07
0.85500000000000009,0.15,1.92028E-08,-7.4657E-09,-8.7E-13,3.2492E-07,-3.3653999999999997E-07
0.86,0.15,1.9583599999999997E-08,-7.6012E-09,4.0000000000000006E-14,3.249E-07,-3.3695999999999997E-07
0.865,0.15,1.9883199999999998E-08,-7.7369E-09,-6.5000000000000006E-13,3.2492E-07,-3.3692E-07
0.87,0.15,2.01978E-08,-7.8786E-09,-8.4000000000000006E-13,3.2486E-07,-3.3714E-07
0.875,0.15,2.0551399999999998E-08,-8.0149E-09,-5.8000000000000005E-13,3.248E-07,-3.3732E-07
0.88,0.15,2.0886399999999998E-08,-8.1525E-09,-1.09E-12,3.2482E-07,-3.3765999999999997E-07
0.885,0.15,2.1242E-08,-8.3003E-09,-6.8E-13,3.2484E-07,-3.3772E-07
0.89,0.15,2.16456E-08,-8.4441E-09,-8.9E-13,3.2488E-07,-3.3828E-07
0.895,0.15,2.1935599999999997E-08,-8.5869E-09,-1.1100000000000001E-12,3.2482E-07,-3.3816E-07
0.9,0.15,2.2360999999999998E-08,-8.7402E-09,-6.3E-13,3.2488E-07,-3.3852E-07
0,0.3,-5.7654E-09,1.1636E-09,-1.18E-12,3.2518E-07,-3.2102E-07
0.005,0.3,-4.8378E-09,1.0905E-09,3.0000000000000003E-13,3.251E-07,-3.2144E-07
0.01,0.3,-4.4364E-09,1.0297E-09,-6.0000000000000007E-13,3.251E-07,-3.2173999999999997E-07
0.015000000000000001,0.3,-4.0737E-09,9.6641E-10,-9.7000000000000011E-13,3.2498E-07,-3.22E-07
0.02,0.3,-3.6884E-09,9.0874000000000011E-10,-5E-14,3.2506E-07,-3.2226E-07
0.025,0.3,-3.4132E-09,8.5445000000000008E-10,-2.9000000000000003E-13,3.2504E-07,-3.2248E-07
0.030000000000000002,0.3,-3.1698E-09,8.037E-10,-1.04E-12,3.25E-07,-3.2266E-07
0.035,0.3,-2.9542E-09,7.518E-10,-1.3000000000000001E-12,3.2502E-07,-3.2292E-07
0.04,0.3,-2.744E-09,7.0669000000000007E-10,-4E-13,3.2502E-07,-3.2302E-07
0.045000000000000005,0.3,-2.5572E-09,6.6704E-10,-1.0100000000000001E-12,3.2508E-07,-3.2316E-07
0.05,0.3,-2.3789E-09,6.2592E-10,-1.26E-12,3.251E-07,-3.2334E-07
0.055,0.3,-2.2231E-09,5.8794E-10,5.2E-13,3.25E-07,-3.234E-07
0.060000000000000005,0.3,-2.0637E-09,5.5568000000000009E-10,-7.5E-13,3.2504E-07,-3.2348E-07
0.065,0.3,-1.9241E-09,5.2371E-10,-9.5E-13,3.25E-07,-3.2358E-07
0.07,0.3,-1.7962E-09,4.9209E-10,-6.9000000000000009E-13,3.2502E-07,-3.2376E-07
0.075,0.3,-1.663E-09,4.6398000000000004E-10,2.0000000000000003E-14,3.25E-07,-3.238E-07
0.08,0.3,-1.5483E-09,4.4037000000000005E-10,-5.5000000000000008E-13,3.2502E-07,-3.2392E-07
0.085,0.3,-1.4431E-09,4.1521E-10,-1.1600000000000001E-12,3.2498E-07,-3.2398E-07
0.090000000000000011,0.3,-1.3359E-09,3.9092000000000003E-10,9.0000000000000008E-14,3.2502E-07,-3.2406E-07
0.095,0.3,-1.2319E-09,3.7137000000000003E-10,-3.2000000000000005E-13,3.25E-07,-3.2416E-07
0.1,0.3,-1.1292E-09,3.5322000000000005E-10,-6.9000000000000009E-13,3.25E-07,-3.2416E-07
0.10500000000000001,0.3,-1.0442E-09,3.3325E-10,-1.5000000000000002E-13,3.25E-07,-3.243E-07
0.11,0.3,-9.5181E-10,3.1586000000000003E-10,-4.4000000000000004E-13,3.2506E-07,-3.2442E-07
0.115,0.3,-8.540300000000001E-10,3.0152E-10,-9.7000000000000011E-13,3.2504E-07,-3.2448E-07
0.12000000000000001,0.3,-7.794700000000001E-10,2.8424000000000004E-10,-3.7000000000000004E-13,3.2506E-07,-3.2454E-07
0.125,0.3,-6.9562E-10,2.6871E-10,-2.6E-13,3.25E-07,-3.246E-07
0.13,0.3,-6.1161E-10,2.5659000000000004E-10,-9.7000000000000011E-13,3.2504E-07,-3.2466E-07
0.135,0.3,-5.4630000000000007E-10,2.4269E-10,-1.41E-12,3.2504E-07,-3.2474E-07
0.14,0.3,-4.8006E-10,2.2858000000000003E-10,-3.8000000000000005E-13,3.2506E-07,-3.2478E-07
0.14500000000000002,0.3,-4.0357000000000003E-10,2.1754E-10,-9.4E-13,3.2508E-07,-3.2484E-07
0.15,0.3,-3.4056E-10,2.0637E-10,-1.1100000000000001E-12,3.2512E-07,-3.25E-07
0.155,0.3,-2.8184000000000003E-10,1.9516000000000003E-10,-1E-13,3.251E-07,-3.2496E-07
0.16,0.3,-2.0900000000000003E-10,1.8366000000000002E-10,4.0000000000000006E-14,3.2504E-07,-3.2496E-07
0.165,0.3,-1.4359000000000002E-10,1.7678E-10,-2.4000000000000004E-13,3.2506E-07,-3.2508E-07
0.17,0.3,-8.3530000000000008E-11,1.6483000000000001E-10,-2.1000000000000001E-13,3.2512E-07,-3.2516E-07
0.17500000000000002,0.3,-2.425E-11,1.5461000000000002E-10,-3.6000000000000003E-13,3.2492E-07,-3.2516E-07
0.18000000000000002,0.3,4.014E-11,1.48E-10,-5.2E-13,3.2498E-07,-3.2518E-07
0.185,0.3,9.0120000000000008E-11,1.4006E-10,-9.4E-13,3.2504E-07,-3.2518E-07
0.19,0.3,1.4385E-10,1.3004E-10,-1.0000000000000002E-14,3.251E-07,-3.253E-07
0.195,0.3,2.0927000000000002E-10,1.2360000000000002E-10,3.0000000000000003E-13,3.2504E-07,-3.2536E-07
0.2,0.3,2.6569000000000004E-10,1.179E-10,-9.000000000000001E-13,3.2504E-07,-3.2542E-07
0.20500000000000002,0.3,3.0629000000000004E-10,1.0900000000000001E-10,-5.3000000000000006E-13,3.2504E-07,-3.2538E-07
0.21000000000000002,0.3,3.7213000000000004E-10,1.0237E-10,-1.5000000000000002E-13,3.2498E-07,-3.2548E-07
0.215,0.3,4.4797000000000006E-10,9.746E-11,8.0000000000000013E-14,3.2508E-07,-3.2554E-07
0.22,0.3,4.949E-10,9.137E-11,-8.5000000000000011E-13,3.2504E-07,-3.2554E-07
0.225,0.3,5.4133E-10,8.348E-11,3.0000000000000005E-14,3.25E-07,-3.2562E-07
0.23,0.3,6.0730000000000006E-10,7.7850000000000008E-11,3.7000000000000004E-13,3.2498E-07,-3.257E-07
0.23500000000000001,0.3,6.5271E-10,7.5230000000000008E-11,-9.9E-13,3.2498E-07,-3.257E-07
0.24000000000000002,0.3,6.7218E-10,6.758E-11,-4.0000000000000006E-14,3.2508E-07,-3.2574E-07
0.24500000000000002,0.3,6.9564000000000009E-10,6.6E-11,-2.06E-12,3.2502E-07,-3.2576E-07
0.25,0.3,7.3110000000000009E-10,5.692E-11,-6.0000000000000007E-13,3.25E-07,-3.2584E-07
0.255,0.3,7.7922E-10,5.3800000000000004E-11,-8.7E-13,3.25E-07,-3.258E-07
0.26,0.3,8.2275000000000008E-10,4.712E-11,-6.8E-13,3.25E-07,-3.2586E-07
0.265,0.3,8.7633000000000012E-10,4.2590000000000005E-11,-3.5E-13,3.2498E-07,-3.258E-07
0.27,0.3,9.0724000000000006E-10,3.821E-11,-2.5E-13,3.2494E-07,-3.2594E-07
0.275,0.3,9.5197E-10,3.194E-11,-1.7E-13,3.2506E-07,-3.2589999999999997E-07
0.28,0.3,1.0072E-09,2.5920000000000003E-11,7E-13,3.2496E-07,-3.2602E-07
0.28500000000000003,0.3,1.085E-09,2.1310000000000002E-11,6.0000000000000009E-14,3.2498E-07,-3.2602E-07
0.29000000000000004,0.3,1.1419E-09,1.754E-11,-4.6000000000000006E-13,3.2494E-07,-3.2617999999999997E-07
0.29500000000000004,0.3,1.2179E-09,1.0850000000000002E-11,1E-13,3.2504E-07,-3.2622E-07
0.3,0.3,1.2848E-09,4.07E-12,-1.4E-13,3.2496E-07,-3.2624E-07
0.305,0.3,1.3401E-09,7.3E-13,-3.0000000000000003E-13,3.2496E-07,-3.2638E-07
0.31,0.3,1.3943E-09,-4.97E-12,-1.78E-12,3.2502E-07,-3.2631999999999997E-07
0.315,0.3,1.4507E-09,-1.3250000000000001E-11,-3.7000000000000004E-13,3.2502E-07,-3.2642E-07
0.32,0.3,1.5224E-09,-1.8310000000000003E-11,-1.07E-12,3.25E-07,-3.2645999999999997E-07
0.325,0.3,1.574E-09,-2.36E-11,-1.6100000000000002E-12,3.2498E-07,-3.2654E-07
0.33,0.3,1.6224E-09,-3.175E-11,-8.9E-13,3.2496E-07,-3.2654E-07
0.335,0.3,1.6913E-09,-3.8370000000000006E-11,-5E-13,3.249E-07,-3.2656E-07
0.34,0.3,1.7549E-09,-4.451E-11,-5.5000000000000008E-13,3.25E-07,-3.2664E-07
0.34500000000000003,0.3,1.8131E-09,-5.1150000000000006E-11,-7.9000000000000007E-13,3.2494E-07,-3.267E-07
0.35000000000000003,0.3,1.8577E-09,-6.055E-11,-5.6E-13,3.2494E-07,-3.2676E-07
0.35500000000000004,0.3,1.9243E-09,-6.634E-11,-5E-13,3.2496E-07,-3.268E-07
0.36000000000000004,0.3,1.9931E-09,-7.2520000000000012E-11,-1.2900000000000002E-12,3.2496E-07,-3.269E-07
0.365,0.3,2.0407E-09,-8.161E-11,-1.03E-12,3.2504E-07,-3.269E-07
0.37,0.3,2.1047E-09,-9.075000000000001E-11,-2.1000000000000001E-13,3.25E-07,-3.27E-07
0.375,0.3,2.1707E-09,-9.6710000000000008E-11,-1E-13,3.2492E-07,-3.2704E-07
0.38,0.3,2.2258E-09,-1.0457000000000001E-10,-1.6200000000000002E-12,3.2498E-07,-3.2708E-07
0.385,0.3,2.2801E-09,-1.1573000000000001E-10,-1.4E-13,3.2488E-07,-3.271E-07
0.39,0.3,2.351E-09,-1.2317E-10,-6.9000000000000009E-13,3.25E-07,-3.2714E-07
0.395,0.3,2.4147E-09,-1.3001E-10,-1.14E-12,3.2488E-07,-3.272E-07
0.4,0.3,2.4654E-09,-1.4211000000000001E-10,-6.0000000000000007E-13,3.2488E-07,-3.2726E-07
0.405,0.3,2.5279E-09,-1.5085E-10,3.1000000000000004E-13,3.25E-07,-3.2734E-07
0.41000000000000003,0.3,2.5946E-09,-1.5971E-10,-6.0000000000000007E-13,3.2494E-07,-3.2734E-07
0.41500000000000004,0.3,2.664E-09,-1.7008000000000002E-10,-8.8000000000000009E-13,3.2492E-07,-3.2748E-07
0.42000000000000004,0.3,2.7357E-09,-1.8342000000000002E-10,-2.7E-13,3.2492E-07,-3.2754E-07
0.42500000000000004,0.3,2.7959E-09,-1.9202000000000003E-10,-2E-13,3.2494E-07,-3.2756E-07
0.43,0.3,2.8744E-09,-2.0290000000000002E-10,-6.5000000000000006E-13,3.2494E-07,-3.2756E-07
0.435,0.3,2.9277E-09,-2.1715000000000002E-10,-6.6E-13,3.2498E-07,-3.2762E-07
0.44,0.3,2.9979E-09,-2.3021000000000003E-10,-5.3000000000000006E-13,3.2498E-07,-3.2774E-07
0.445,0.3,3.0813E-09,-2.4115000000000004E-10,-1.4E-12,3.2498E-07,-3.278E-07
0.45,0.3,3.1438E-09,-2.5562000000000004E-10,-1.2500000000000001E-12,3.2492E-07,-3.278E-07
0.455,0.3,3.2272E-09,-2.7053E-10,-7.7000000000000005E-13,3.2496E-07,-3.2782E-07
0.46,0.3,3.3124E-09,-2.8379E-10,-8.7E-13,3.2494E-07,-3.2792E-07
0.465,0.3,3.3852E-09,-2.9894E-10,-1.09E-12,3.2486E-07,-3.2798E-07
0.47000000000000003,0.3,3.4537E-09,-3.1618000000000004E-10,-7.100000000000001E-13,3.2492E-07,-3.2813999999999997E-07
0.47500000000000003,0.3,3.5298E-09,-3.3331E-10,-5.5000000000000008E-13,3.2492E-07,-3.2816E-07
0.48000000000000004,0.3,3.6131E-09,-3.4704E-10,-1.4700000000000002E-12,3.2492E-07,-3.282E-07
0.48500000000000004,0.3,3.6992E-09,-3.6687000000000005E-10,-6.0000000000000007E-13,3.2486E-07,-3.2827999999999997E-07
0.49000000000000005,0.3,3.6965E-09,-3.8587000000000003E-10,-5.8000000000000005E-13,3.2494E-07,-3.2826E-07
0.49500000000000005,0.3,3.7894E-09,-4.0279E-10,-1.5000000000000002E-13,3.249E-07,-3.283E-07
0.5,0.3,3.8661E-09,-4.2241000000000004E-10,-1.2000000000000001E-12,3.2488E-07,-3.2838E-07
0.505,0.3,3.9328E-09,-4.4409E-10,-6.3E-13,3.2492E-07,-3.2844E-07
0.51,0.3,4.0343E-09,-4.6557000000000003E-10,-1.9000000000000002E-13,3.2494E-07,-3.2848E-07
0.515,0.3,4.1413E-09,-4.8341E-10,-7.2000000000000006E-13,3.2486E-07,-3.2855999999999997E-07
0.52,0.3,4.2312E-09,-5.0787E-10,-6.8E-13,3.2494E-07,-3.286E-07
0.525,0.3,4.3031E-09,-5.3242E-10,-4.5000000000000005E-13,3.2488E-07,-3.2864E-07
0.53,0.3,4.4076E-09,-5.5480000000000009E-10,-2.6E-13,3.2494E-07,-3.288E-07
0.535,0.3,4.4908E-09,-5.7730000000000006E-10,-8E-13,3.25E-07,-3.2882E-07
0.54,0.3,4.6094E-09,-6.0496E-10,-5.8000000000000005E-13,3.2488E-07,-3.289E-07
0.545,0.3,4.7295E-09,-6.3072000000000007E-10,-1.7E-13,3.2488E-07,-3.29E-07
0.55,0.3,4.8068E-09,-6.5487E-10,-8.2E-13,3.2488E-07,-3.2906E-07
0.555,0.3,4.8939E-09,-6.8318E-10,-9.0000000000000008E-14,3.249E-07,-3.2914E-07
0.56,0.3,5.0263E-09,-7.1087E-10,-5.8000000000000005E-13,3.2494E-07,-3.2914E-07
