Repository: DecaMeron23/Caratterizzazione-Mosfet

# Studio della tolleranza alle radiazioni ionizzanti di MOSFET in tecnologia 28nm

## Tesi triennale d'Ingegneria Informatica

### Autori:

* Nicola Cattaneo
* Emilio Meroni

### Divisione Cartelle
* **Tesi** Cartella contenente il materiale per la produzione della tesi
* **Script Statiche** Cartella contentente tutti gli script per le analisi delle misure statiche.
* **Script Rumore** Cartella contentente tutti gli script per le analisi delle misure di rumore.
* **Misure Statiche** Cartella contenente le misure statiche
* **Misure Statiche** Cartella contenente le misure di rumore
* **Altri Script** Script di riferimento

File: Misure statiche/N5/Chip5NMOS_FASE2/N5-600-180/id-vgs.csv (part 1 of 4)
I/V Sweep,id_vgs
RecordTime,04/14/2025 15:22:45
Device ID,
Count,1
Flag,
Remarks,
vg,vd,id,ig,is,iavdd,ignd
-0.3,0,1.0709E-09,-4.8337999999999996E-09,-5.7E-13,3.254E-07,-3.2158E-07
-0.29500000000000004,0,1.0238E-09,-4.4291E-09,-9.3E-13,3.2536E-07,-3.219E-07
-0.29000000000000004,0,9.8432000000000017E-10,-4.0517E-09,2.7E-13,3.2542E-07,-3.2238E-07
-0.28500000000000003,0,9.5289E-10,-3.7097E-09,2.8E-13,3.2536E-07,-3.2262E-07
-0.28,0,9.0342000000000007E-10,-3.401E-09,-1.04E-12,3.2542E-07,-3.2292E-07
-0.275,0,8.6521000000000006E-10,-3.121E-09,4.0000000000000006E-14,3.254E-07,-3.2316E-07
-0.27,0,8.3198000000000006E-10,-2.8634E-09,-7.8000000000000011E-13,3.2546E-07,-3.2332E-07
-0.265,0,7.9947E-10,-2.6293E-09,-8.7E-13,3.2542E-07,-3.2362E-07
-0.26,0,7.5066000000000007E-10,-2.4234E-09,-9.9E-13,3.256E-07,-3.2384E-07
-0.255,0,7.1875E-10,-2.2319E-09,3.0000000000000003E-13,3.2542E-07,-3.239E-07
-0.25,0,6.9927E-10,-2.0579E-09,-4.2000000000000003E-13,3.2542E-07,-3.241E-07
-0.24500000000000002,0,6.6434E-10,-1.8969E-09,-7.6000000000000009E-13,3.2536E-07,-3.2416E-07
-0.24000000000000002,0,6.2798E-10,-1.7555E-09,-6.5000000000000006E-13,3.2534E-07,-3.2418E-07
-0.23500000000000001,0,6.0175E-10,-1.6216E-09,3.1000000000000004E-13,3.2538E-07,-3.2432E-07
-0.23,0,5.762E-10,-1.5E-09,-5.7E-13,3.255E-07,-3.2454E-07
-0.225,0,5.4017E-10,-1.3908E-09,-9.1000000000000016E-13,3.2542E-07,-3.2452E-07
-0.22,0,5.1853000000000007E-10,-1.2902E-09,-1.5000000000000002E-13,3.2542E-07,-3.2466E-07
-0.215,0,5.0187E-10,-1.1951E-09,-1.4E-12,3.2546E-07,-3.2472E-07
-0.21000000000000002,0,4.7212E-10,-1.1113E-09,-1.3400000000000002E-12,3.2546E-07,-3.2484E-07
-0.20500000000000002,0,4.4044000000000003E-10,-1.0357E-09,-2.6E-13,3.254E-07,-3.2484E-07
-0.2,0,4.2773000000000003E-10,-9.6175000000000012E-10,-7.2000000000000006E-13,3.2536E-07,-3.2478E-07
-0.195,0,3.9373000000000005E-10,-8.9361000000000008E-10,-1.03E-12,3.2536E-07,-3.2484E-07
-0.19,0,3.7075000000000004E-10,-8.363600000000001E-10,-8.4000000000000006E-13,3.2536E-07,-3.2484E-07
-0.185,0,3.5362E-10,-7.7776E-10,2.9000000000000003E-13,3.2536E-07,-3.2494E-07
-0.18000000000000002,0,3.3370000000000005E-10,-7.2482000000000009E-10,-1.0500000000000002E-12,3.2534E-07,-3.2496E-07
-0.17500000000000002,0,3.1011000000000003E-10,-6.7948E-10,-5.9E-13,3.2536E-07,-3.25E-07
-0.17,0,2.9165E-10,-6.3444E-10,-6.1E-13,3.2542E-07,-3.25E-07
-0.165,0,2.7231E-10,-5.9108000000000009E-10,-1.08E-12,3.2548E-07,-3.2508E-07
-0.16,0,2.5307000000000004E-10,-5.5302E-10,-8.8000000000000009E-13,3.2542E-07,-3.2508E-07
-0.155,0,2.3396000000000004E-10,-5.1887000000000009E-10,-7.2000000000000006E-13,3.2536E-07,-3.2508E-07
-0.15,0,2.2430000000000002E-10,-4.8348000000000007E-10,-7.3E-13,3.2536E-07,-3.2508E-07
-0.14500000000000002,0,2.0475000000000002E-10,-4.5178E-10,-8.1000000000000008E-13,3.2542E-07,-3.2514E-07
-0.14,0,1.8725000000000003E-10,-4.2354E-10,1.0000000000000002E-14,3.2536E-07,-3.2514E-07
-0.135,0,1.7326E-10,-3.9682000000000003E-10,5.1E-13,3.2534E-07,-3.2514E-07
-0.13,0,1.5678E-10,-3.6682000000000003E-10,-1.07E-12,3.2526E-07,-3.2504E-07
-0.125,0,1.3771E-10,-3.4550000000000005E-10,-3.3E-13,3.253E-07,-3.2506E-07
-0.12000000000000001,0,1.2776E-10,-3.2190000000000005E-10,-4.7E-13,3.253E-07,-3.2508E-07
-0.115,0,1.1181000000000001E-10,-2.9823E-10,-6.400000000000001E-13,3.2534E-07,-3.2506E-07
-0.11,0,9.4690000000000011E-11,-2.7808000000000004E-10,-6.5000000000000006E-13,3.2528E-07,-3.2508E-07
-0.10500000000000001,0,8.222E-11,-2.5866E-10,-5.4E-13,3.253E-07,-3.2514E-07
-0.1,0,7.7160000000000008E-11,-2.4056E-10,3.1000000000000004E-13,3.2532E-07,-3.2512E-07
-0.095,0,5.7370000000000005E-11,-2.1985000000000002E-10,-1.4200000000000002E-12,3.2524E-07,-3.2508E-07
-0.090000000000000011,0,4.013E-11,-2.0612E-10,-1.02E-12,3.253E-07,-3.2506E-07
-0.085,0,2.917E-11,-1.9002E-10,-4.2000000000000003E-13,3.2528E-07,-3.251E-07
-0.08,0,1.675E-11,-1.7088E-10,-8.7E-13,3.2526E-07,-3.251E-07
-0.075,0,4.1500000000000007E-12,-1.5737000000000002E-10,-1.4E-12,3.2522E-07,-3.251E-07
-0.07,0,1.8900000000000002E-12,-1.4280000000000001E-10,8.0000000000000013E-14,3.2528E-07,-3.2506E-07
-0.065,0,-1.4390000000000002E-11,-1.2912000000000002E-10,4.5000000000000005E-13,3.2528E-07,-3.2512E-07
-0.060000000000000005,0,-2.945E-11,-1.1629E-10,-1.09E-12,3.2524E-07,-3.2518E-07
-0.055,0,-4.118E-11,-1.0497000000000001E-10,-6.0000000000000007E-13,3.2534E-07,-3.2514E-07
-0.05,0,-4.2780000000000006E-11,-9.3340000000000011E-11,-8.0000000000000013E-14,3.2526E-07,-3.2514E-07
-0.045000000000000005,0,-5.2170000000000006E-11,-8.045E-11,-1.36E-12,3.2534E-07,-3.2512E-07
-0.04,0,-6.768E-11,-7.2190000000000011E-11,-3.7000000000000004E-13,3.2524E-07,-3.2508E-07
-0.035,0,-6.812E-11,-6.247E-11,2.5E-13,3.2528E-07,-3.2512E-07
-0.030000000000000002,0,-8.0490000000000011E-11,-5.1580000000000004E-11,6.8E-13,3.2528E-07,-3.2514E-07
-0.025,0,-9.121E-11,-4.247E-11,-1.1600000000000001E-12,3.2526E-07,-3.2514E-07
-0.02,0,-9.749E-11,-3.74E-11,-2.6E-13,3.2526E-07,-3.2514E-07
-0.015000000000000001,0,-9.848E-11,-2.653E-11,-3.9000000000000005E-13,3.252E-07,-3.2514E-07
-0.01,0,-1.0891000000000002E-10,-1.9240000000000003E-11,-5.1E-13,3.2524E-07,-3.2512E-07
-0.005,0,-1.2282000000000002E-10,-1.28E-11,-9.7000000000000011E-13,3.2528E-07,-3.252E-07
0,0,-1.2099000000000001E-10,-7.0000000000000009E-12,9.9E-13,3.2522E-07,-3.2518E-07
0.005,0,-1.2329000000000002E-10,1.3000000000000001E-12,-9.4E-13,3.253E-07,-3.2516E-07
0.01,0,-1.3715E-10,8.23E-12,-1.0100000000000001E-12,3.2526E-07,-3.252E-07
0.015000000000000001,0,-1.4478000000000002E-10,1.1510000000000001E-11,7E-14,3.2526E-07,-3.2516E-07
0.02,0,-1.4093E-10,1.968E-11,-9.2000000000000012E-13,3.253E-07,-3.2514E-07
0.025,0,-1.5661000000000002E-10,2.62E-11,-4.8000000000000008E-13,3.2524E-07,-3.2508E-07
0.030000000000000002,0,-1.6765E-10,3.044E-11,-6.5000000000000006E-13,3.2522E-07,-3.2508E-07
0.035,0,-1.6124E-10,3.652E-11,-4.4000000000000004E-13,3.2524E-07,-3.2514E-07
0.04,0,-1.6534000000000002E-10,4.326E-11,-4.1E-13,3.253E-07,-3.2512E-07
0.045000000000000005,0,-1.7508E-10,4.8270000000000005E-11,-1.12E-12,3.2528E-07,-3.2514E-07
0.05,0,-1.8739E-10,5.2270000000000004E-11,-1.0000000000000002E-14,3.2524E-07,-3.2504E-07
0.055,0,-1.8075000000000002E-10,6.064000000000001E-11,-5.3000000000000006E-13,3.2522E-07,-3.2512E-07
0.060000000000000005,0,-1.9144000000000001E-10,6.5830000000000007E-11,-1.07E-12,3.2532E-07,-3.2514E-07
0.065,0,-2.0233000000000001E-10,7.005E-11,1E-13,3.2528E-07,-3.252E-07
0.07,0,-2.0265000000000002E-10,7.684E-11,1.0000000000000002E-14,3.2532E-07,-3.2512E-07
0.075,0,-2.0951E-10,8.508E-11,-1.51E-12,3.253E-07,-3.251E-07
0.08,0,-2.2047000000000002E-10,8.8730000000000013E-11,-1.1600000000000001E-12,3.2524E-07,-3.2518E-07
0.085,0,-2.2425000000000003E-10,9.505000000000001E-11,1.7E-13,3.2528E-07,-3.252E-07
0.090000000000000011,0,-2.2366E-10,1.0410000000000001E-10,-5.6E-13,3.2534E-07,-3.2524E-07
0.095,0,-2.3762E-10,1.0974000000000001E-10,-1.0600000000000001E-12,3.2534E-07,-3.2514E-07
0.1,0,-2.4636E-10,1.1714000000000002E-10,-2.5E-13,3.253E-07,-3.252E-07
0.10500000000000001,0,-2.4412000000000003E-10,1.2396E-10,-7E-14,3.2536E-07,-3.2524E-07
0.11,0,-2.5299E-10,1.3348000000000001E-10,-6.9000000000000009E-13,3.2534E-07,-3.2524E-07
0.115,0,-2.6973E-10,1.3876000000000002E-10,0,3.2534E-07,-3.252E-07
0.12000000000000001,0,-2.7433E-10,1.4841E-10,3.8000000000000005E-13,3.2536E-07,-3.2522E-07
0.125,0,-2.7886E-10,1.6000000000000002E-10,-2.7E-13,3.2528E-07,-3.252E-07
0.13,0,-2.9662E-10,1.6634000000000002E-10,-6.400000000000001E-13,3.2532E-07,-3.2524E-07
0.135,0,-3.1039E-10,1.7696E-10,3.5E-13,3.254E-07,-3.251E-07
0.14,0,-3.0838E-10,1.8944000000000002E-10,-2.5E-13,3.253E-07,-3.252E-07
0.14500000000000002,0,-3.1843E-10,1.9917000000000002E-10,-1.5200000000000002E-12,3.2534E-07,-3.2522E-07
0.15,0,-3.3083000000000004E-10,2.0868000000000002E-10,2.1000000000000001E-13,3.254E-07,-3.2518E-07
0.155,0,-3.4739000000000003E-10,2.2166000000000001E-10,7E-14,3.2536E-07,-3.2518E-07
0.16,0,-3.5772000000000003E-10,2.3554E-10,-7.3E-13,3.2534E-07,-3.2532E-07
0.165,0,-3.7907E-10,2.4616E-10,-4.1E-13,3.2532E-07,-3.2524E-07
0.17,0,-3.9371000000000003E-10,2.6032000000000004E-10,-2.8E-13,3.2534E-07,-3.2522E-07
0.17500000000000002,0,-3.9891E-10,2.7742E-10,-4.6000000000000006E-13,3.2534E-07,-3.2524E-07
0.18000000000000002,0,-4.1804000000000004E-10,2.9091000000000003E-10,-4.0000000000000006E-14,3.2542E-07,-3.2526E-07
0.185,0,-4.3043000000000003E-10,3.0658000000000004E-10,5E-13,3.2542E-07,-3.252E-07
0.19,0,-4.4451000000000005E-10,3.2388E-10,5E-13,3.2528E-07,-3.2518E-07
0.195,0,-4.6510000000000003E-10,3.4386000000000004E-10,-1.2800000000000002E-12,3.2536E-07,-3.252E-07
0.2,0,-4.8365000000000008E-10,3.6044000000000005E-10,5.3000000000000006E-13,3.2522E-07,-3.2512E-07
0.20500000000000002,0,-4.972E-10,3.8145E-10,3.2000000000000005E-13,3.253E-07,-3.252E-07
0.21000000000000002,0,-5.2164000000000007E-10,4.0491000000000005E-10,-5.9E-13,3.2528E-07,-3.252E-07
0.215,0,-5.5458000000000006E-10,4.2704000000000006E-10,-3.5E-13,3.253E-07,-3.2516E-07
0.22,0,-5.7968E-10,4.4995000000000003E-10,3.7000000000000004E-13,3.2526E-07,-3.252E-07
0.225,0,-5.9555000000000008E-10,4.7992E-10,4E-13,3.2524E-07,-3.2514E-07
0.23,0,-6.3225000000000007E-10,5.0934E-10,-1.02E-12,3.2528E-07,-3.252E-07
0.23500000000000001,0,-6.6648000000000006E-10,5.3675E-10,4.2000000000000003E-13,3.2534E-07,-3.2512E-07
0.24000000000000002,0,-6.9112000000000009E-10,5.6982E-10,-8.4000000000000006E-13,3.2528E-07,-3.2516E-07
0.24500000000000002,0,-7.2606000000000008E-10,6.0519000000000006E-10,-1.4400000000000001E-12,3.2524E-07,-3.2516E-07
0.25,0,-7.666E-10,6.4113E-10,-9.8E-13,3.2516E-07,-3.251E-07
0.255,0,-7.9977E-10,6.8158E-10,-5.6E-13,3.2526E-07,-3.2506E-07
0.26,0,-8.3549000000000008E-10,7.2297E-10,-4.1E-13,3.2528E-07,-3.2512E-07
0.265,0,-8.9007000000000011E-10,7.6918E-10,-1.13E-12,3.253E-07,-3.2512E-07
0.27,0,-9.412E-10,8.1521E-10,1E-13,3.2528E-07,-3.2518E-07
0.275,0,-9.8681E-10,8.6817000000000012E-10,-4.8000000000000008E-13,3.2528E-07,-3.2512E-07
0.28,0,-1.04086E-09,9.1891000000000009E-10,-8.8000000000000009E-13,3.2528E-07,-3.2518E-07
0.28500000000000003,0,-1.1016200000000002E-09,9.7382E-10,-6.2000000000000008E-13,3.2532E-07,-3.2514E-07
0.29000000000000004,0,-1.157E-09,1.03524E-09,-1.3300000000000002E-12,3.2528E-07,-3.2514E-07
0.29500000000000004,0,-1.2223E-09,1.09466E-09,-7.100000000000001E-13,3.2528E-07,-3.2514E-07
0.3,0,-1.2802E-09,1.1625E-09,-1E-13,3.2524E-07,-3.2514E-07
0.305,0,-1.3504E-09,1.2343E-09,6.0000000000000009E-14,3.2528E-07,-3.2516E-07
0.31,0,-1.4259E-09,1.3108E-09,-4.5000000000000005E-13,3.253E-07,-3.252E-07
0.315,0,-1.5072E-09,1.3863E-09,-1.1600000000000001E-12,3.2528E-07,-3.2514E-07
0.32,0,-1.5873E-09,1.4687E-09,1.1000000000000001E-13,3.2522E-07,-3.2516E-07
0.325,0,-1.6701E-09,1.5562E-09,-3.1000000000000004E-13,3.2528E-07,-3.2518E-07
0.33,0,-1.7676E-09,1.6491E-09,-7.3E-13,3.2526E-07,-3.2508E-07
0.335,0,-1.8671E-09,1.7419E-09,-3.1000000000000004E-13,3.2534E-07,-3.2518E-07
0.34,0,-1.9625E-09,1.8454E-09,7.5E-13,3.2534E-07,-3.253E-07
0.34500000000000003,0,-2.0623E-09,1.9536E-09,-6.2000000000000008E-13,3.2534E-07,-3.2512E-07
0.35000000000000003,0,-2.191E-09,2.0661E-09,-9.6000000000000015E-13,3.2536E-07,-3.2522E-07
0.35500000000000004,0,-2.3059E-09,2.183E-09,2.3000000000000003E-13,3.2528E-07,-3.2514E-07
0.36000000000000004,0,-2.4264E-09,2.3109E-09,-4.1E-13,3.2534E-07,-3.2522E-07
0.365,0,-2.5632E-09,2.4424E-09,-5.2E-13,3.2528E-07,-3.2516E-07
0.37,0,-2.7045E-09,2.5752E-09,-1.18E-12,3.2534E-07,-3.2518E-07
0.375,0,-2.8454E-09,2.7252E-09,-3.1000000000000004E-13,3.253E-07,-3.2518E-07
0.38,0,-2.9908E-09,2.89E-09,-5.8000000000000005E-13,3.2528E-07,-3.2518E-07
0.385,0,-3.1512E-09,3.0353E-09,-1.0600000000000001E-12,3.2536E-07,-3.2518E-07
0.39,0,-3.3245E-09,3.2042E-09,-1.5000000000000002E-13,3.2532E-07,-3.252E-07
0.395,0,-3.4941E-09,3.3773E-09,2.6E-13,3.253E-07,-3.2518E-07
0.4,0,-3.6759E-09,3.564E-09,-6.7000000000000007E-13,3.2532E-07,-3.2522E-07
0.405,0,-3.8804E-09,3.7552E-09,-8.0000000000000013E-14,3.2534E-07,-3.2514E-07
0.41000000000000003,0,-4.0751E-09,3.9554E-09,-6.0000000000000009E-14,3.2528E-07,-3.2518E-07
0.41500000000000004,0,-4.2796E-09,4.169E-09,-1.3E-13,3.2532E-07,-3.2524E-07
0.42000000000000004,0,-4.5047E-09,4.3896E-09,-5.4E-13,3.2528E-07,-3.2526E-07
0.42500000000000004,0,-4.7386E-09,4.6198E-09,-3.2000000000000005E-13,3.2528E-07,-3.2522E-07
0.43,0,-4.9834E-09,4.8639E-09,-4.1E-13,3.2528E-07,-3.252E-07
0.435,0,-5.2262E-09,5.115E-09,-2.5E-13,3.253E-07,-3.2522E-07
0.44,0,-5.4982E-09,5.3829E-09,-2.8E-13,3.253E-07,-3.2512E-07
0.445,0,-5.7511E-09,5.6234E-09,1.4E-13,3.2536E-07,-3.2522E-07
0.45,0,-6.0384E-09,5.9181E-09,-4.9E-13,3.253E-07,-3.2518E-07
0.455,0,-6.3248E-09,6.2094E-09,-3.7000000000000004E-13,3.2536E-07,-3.2524E-07
0.46,0,-6.6469E-09,6.5282E-09,-6.0000000000000007E-13,3.2524E-07,-3.2506E-07
0.465,0,-6.9705E-09,6.8541E-09,-4.6000000000000006E-13,3.2532E-07,-3.252E-07
0.47000000000000003,0,-7.3254E-09,7.1928E-09,-7.7000000000000005E-13,3.252E-07,-3.2512E-07
0.47500000000000003,0,-7.6622E-09,7.5438E-09,-7.6000000000000009E-13,3.253E-07,-3.2512E-07
0.48000000000000004,0,-8.0436E-09,7.9348E-09,-1.51E-12,3.253E-07,-3.2504E-07
0.48500000000000004,0,-8.4072E-09,8.2938E-09,-4.6000000000000006E-13,3.2524E-07,-3.251E-07
0.49000000000000005,0,-8.8108E-09,8.6986E-09,-1E-12,3.252E-07,-3.252E-07
0.49500000000000005,0,-9.2389E-09,9.131E-09,-9.1000000000000016E-13,3.2526E-07,-3.251E-07
0.5,0,-9.6618E-09,9.5495E-09,-4.7E-13,3.2524E-07,-3.2512E-07
0.505,0,-1.01047E-08,9.9944E-09,-1.6000000000000003E-13,3.2524E-07,-3.2516E-07
0.51,0,-1.05714E-08,1.04568E-08,-8.6000000000000007E-13,3.2524E-07,-3.2514E-07
0.515,0,-1.10615E-08,1.09541E-08,-2.2000000000000002E-13,3.2526E-07,-3.2514E-07
0.52,0,-1.1559199999999999E-08,1.1466199999999999E-08,-6.7000000000000007E-13,3.2534E-07,-3.2516E-07
0.525,0,-1.2094599999999998E-08,1.1997399999999998E-08,-9.6000000000000015E-13,3.2528E-07,-3.2512E-07
0.53,0,-1.2636599999999999E-08,1.25264E-08,-5.3000000000000006E-13,3.253E-07,-3.2514E-07
0.535,0,-1.3207399999999999E-08,1.3095599999999999E-08,-8.9E-13,3.2522E-07,-3.2514E-07
0.54,0,-1.3827999999999998E-08,1.3720199999999999E-08,-7E-14,3.2528E-07,-3.2512E-07
0.545,0,-1.4444799999999999E-08,1.4335199999999998E-08,-6.3E-13,3.2524E-07,-3.2512E-07
0.55,0,-1.51036E-08,1.49704E-08,-4.4000000000000004E-13,3.2526E-07,-3.2518E-07
0.555,0,-1.5754199999999998E-08,1.56488E-08,-8.1000000000000008E-13,3.2524E-07,-3.2506E-07
0.56,0,-1.64664E-08,1.6359599999999997E-08,-9.5E-13,3.2522E-07,-3.2508E-07
0.56500000000000006,0,-1.7164199999999998E-08,1.70646E-08,-1.36E-12,3.2516E-07,-3.2508E-07
0.57000000000000006,0,-1.79232E-08,1.78198E-08,-1.03E-12,3.2522E-07,-3.2512E-07
0.57500000000000007,0,-1.8715999999999997E-08,1.8610999999999997E-08,1E-13,3.2532E-07,-3.2512E-07
0.58000000000000007,0,-1.95632E-08,1.945E-08,-1.2800000000000002E-12,3.2528E-07,-3.2514E-07
0.58500000000000008,0,-2.03884E-08,2.0291999999999997E-08,-3.6000000000000003E-13,3.2516E-07,-3.2514E-07
0.59000000000000008,0,-2.1297199999999996E-08,2.12018E-08,-8.8000000000000009E-13,3.2522E-07,-3.2508E-07
0.595,0,-2.22198E-08,2.21082E-08,-1.23E-12,3.2522E-07,-3.2514E-07
0.6,0,-2.3166999999999998E-08,2.3060199999999997E-08,-4.4000000000000004E-13,3.2522E-07,-3.2512E-07
0.605,0,-2.41628E-08,2.4069999999999996E-08,-1.04E-12,3.253E-07,-3.2516E-07
0.61,0,-2.5198999999999996E-08,2.5107799999999998E-08,-4.2000000000000003E-13,3.2522E-07,-3.2512E-07
0.615,0,-2.6283599999999997E-08,2.6182999999999997E-08,4.0000000000000006E-14,3.2524E-07,-3.252E-07
0.62,0,-2.7423799999999997E-08,2.7315999999999998E-08,-5.9E-13,3.2524E-07,-3.2514E-07
0.625,0,-2.8596999999999998E-08,2.84854E-08,-6.2000000000000008E-13,3.2528E-07,-3.2514E-07
0.63,0,-2.9804999999999995E-08,2.9696599999999996E-08,-3.9000000000000005E-13,3.2526E-07,-3.251E-07
0.635,0,-3.1076399999999995E-08,3.0986799999999994E-08,8.0000000000000013E-14,3.2524E-07,-3.2514E-07
0.64,0,-3.2433799999999994E-08,3.23354E-08,-3.0000000000000005E-14,3.2528E-07,-3.2514E-07
0.645,0,-3.3821599999999995E-08,3.3701E-08,4.4000000000000004E-13,3.2524E-07,-3.251E-07
0.65,0,-3.52704E-08,3.5160399999999994E-08,9.0000000000000008E-14,3.2524E-07,-3.251E-07
0.655,0,-3.67622E-08,3.66758E-08,-6.400000000000001E-13,3.2522E-07,-3.2502E-07
0.66,0,-3.83744E-08,3.8282199999999996E-08,-1.1000000000000001E-13,3.2524E-07,-3.2508E-07
0.665,0,-3.9990599999999995E-08,3.9904799999999995E-08,-4.8000000000000008E-13,3.2526E-07,-3.2516E-07
0.67,0,-4.1743E-08,4.16386E-08,3.5E-13,3.2518E-07,-3.2514E-07
0.675,0,-4.35186E-08,4.34224E-08,-2.6E-13,3.2526E-07,-3.2508E-07
0.68,0,-4.5419E-08,4.5314199999999996E-08,-6.1E-13,3.2528E-07,-3.2512E-07
0.685,0,-4.7379599999999996E-08,4.7268E-08,-7.8000000000000011E-13,3.252E-07,-3.2512E-07
0.69000000000000006,0,-4.94438E-08,4.9332399999999996E-08,-4.9E-13,3.2524E-07,-3.2506E-07
0.69500000000000006,0,-5.1562999999999997E-08,5.1460199999999996E-08,-1.3E-13,3.2524E-07,-3.2508E-07
0.70000000000000007,0,-5.3808399999999996E-08,5.3701999999999993E-08,2.8E-13,3.2522E-07,-3.2508E-07
0.70500000000000007,0,-5.6105799999999995E-08,5.6006399999999994E-08,-8.1000000000000008E-13,3.2526E-07,-3.2518E-07
0.71000000000000008,0,-5.85878E-08,5.84664E-08,-2.5E-13,3.2522E-07,-3.2514E-07
0.71500000000000008,0,-6.1135599999999991E-08,6.10464E-08,-4.5000000000000005E-13,3.2524E-07,-3.2512E-07
0.72000000000000008,0,-6.38408E-08,6.3751599999999992E-08,-4.9E-13,3.2528E-07,-3.2512E-07
0.72500000000000009,0,-6.6653599999999987E-08,6.65458E-08,-9.0000000000000008E-14,3.2524E-07,-3.2508E-07
0.73,0,-6.9611799999999991E-08,6.94854E-08,-5.5000000000000008E-13,3.253E-07,-3.2512E-07
0.735,0,-7.2713399999999993E-08,7.2599799999999991E-08,-1.36E-12,3.253E-07,-3.251E-07
0.74,0,-7.5921399999999991E-08,7.5811799999999993E-08,-9.000000000000001E-13,3.2524E-07,-3.2514E-07
0.745,0,-7.93276E-08,7.9232199999999989E-08,-1.21E-12,3.2528E-07,-3.2516E-07
0.75,0,-8.286759999999999E-08,8.2777799999999991E-08,-3.7000000000000004E-13,3.2518E-07,-3.2508E-07
0.755,0,-8.6656999999999993E-08,8.65538E-08,-7.3E-13,3.2522E-07,-3.2514E-07
0.76,0,-9.0549799999999989E-08,9.0439199999999991E-08,-6.7000000000000007E-13,3.2524E-07,-3.2524E-07
0.765,0,-9.46628E-08,9.4535399999999988E-08,-6.7000000000000007E-13,3.2526E-07,-3.2516E-07
0.77,0,-9.8949599999999988E-08,9.8834E-08,-7.9000000000000007E-13,3.2524E-07,-3.2516E-07
0.775,0,-1.0346619999999999E-07,1.0337559999999999E-07,-2.5E-13,3.2524E-07,-3.2508E-07
0.78,0,-1.0820099999999999E-07,1.0809859999999999E-07,3.2000000000000005E-13,3.2532E-07,-3.2514E-07
0.785,0,-1.1320939999999999E-07,1.1308199999999999E-07,-3.7000000000000004E-13,3.2522E-07,-3.2502E-07
0.79,0,-1.1844E-07,1.1832E-07,-8.300000000000001E-13,3.252E-07,-3.25E-07
0.795,0,-1.2394E-07,1.2384E-07,-3.7000000000000004E-13,3.2514E-07,-3.2502E-07
0.8,0,-1.2968E-07,1.2962E-07,1E-13,3.2518E-07,-3.251E-07
0.805,0,-1.3574E-07,1.3565999999999999E-07,-5.3000000000000006E-13,3.2516E-07,-3.2508E-07
0.81,0,-1.4207999999999999E-07,1.4193999999999999E-07,-4E-13,3.2522E-07,-3.2512E-07
0.81500000000000006,0,-1.4882E-07,1.4876E-07,-9.0000000000000008E-14,3.2524E-07,-3.2506E-07
0.82000000000000006,0,-1.5575999999999999E-07,1.5568E-07,-8.4000000000000006E-13,3.2512E-07,-3.2508E-07
0.82500000000000007,0,-1.6326E-07,1.6315999999999999E-07,-2.6E-13,3.2518E-07,-3.2514E-07
0.83000000000000007,0,-1.7094E-07,1.7083999999999999E-07,-2.6E-13,3.252E-07,-3.251E-07
0.83500000000000008,0,-1.792E-07,1.7907999999999999E-07,-3.7000000000000004E-13,3.2518E-07,-3.251E-07
0.84000000000000008,0,-1.877E-07,1.8759999999999999E-07,-4.7E-13,3.2522E-07,-3.2514E-07
0.84500000000000008,0,-1.9681999999999999E-07,1.9667999999999999E-07,-5.8000000000000005E-13,3.2524E-07,-3.2508E-07
0.85000000000000009,0,-2.0631999999999998E-07,2.0612E-07,4.2000000000000003E-13,3.2524E-07,-3.252E-07
0.85500000000000009,0,-2.1637999999999998E-07,2.1626E-07,-5.1E-13,3.2528E-07,-3.2522E-07
0.86,0,-2.2678E-07,2.2669999999999999E-07,-7.7000000000000005E-13,3.2534E-07,-3.2524E-07
0.865,0,-2.379E-07,2.3786E-07,3.2000000000000005E-13,3.2532E-07,-3.2524E-07
0.87,0,-2.4944E-07,2.4936E-07,-6.3E-13,3.2534E-07,-3.252E-07
0.875,0,-2.617E-07,2.6156E-07,-9.6000000000000015E-13,3.2528E-07,-3.2508E-07
0.88,0,-2.7464E-07,2.7448E-07,-1.8000000000000002E-13,3.252E-07,-3.2514E-07
0.885,0,-2.8821999999999997E-07,2.8807999999999997E-07,-3.1000000000000004E-13,3.252E-07,-3.2518E-07
0.89,0,-3.0254E-07,3.0245999999999997E-07,-1.04E-12,3.2524E-07,-3.2514E-07
0.895,0,-3.1739999999999997E-07,3.1752E-07,-1.1000000000000001E-13,3.2524E-07,-3.2514E-07
0.9,0,-3.334E-07,3.3342E-07,-2.3000000000000003E-13,3.2528E-07,-3.2518E-07
-0.3,0.15,4.4163E-09,-6.4013E-09,-5.3000000000000006E-13,3.2528E-07,-3.2302E-07
-0.29500000000000004,0.15,4.0447E-09,-5.9586E-09,-4E-13,3.2524E-07,-3.2326E-07
-0.29000000000000004,0.15,3.8815E-09,-5.5475E-09,-1.79E-12,3.253E-07,-3.2362E-07
-0.28500000000000003,0.15,3.7356E-09,-5.1797E-09,-1.45E-12,3.2524E-07,-3.238E-07
-0.28,0.15,3.6088E-09,-4.8382E-09,-1.6000000000000003E-13,3.2528E-07,-3.2402E-07
-0.275,0.15,3.4961E-09,-4.5298E-09,-1.9000000000000002E-13,3.2522E-07,-3.2418E-07
-0.27,0.15,3.3836E-09,-4.2422E-09,-1.1500000000000002E-12,3.2528E-07,-3.2436E-07
-0.265,0.15,3.2827E-09,-3.9811E-09,-1.07E-12,3.2528E-07,-3.2456E-07
-0.26,0.15,3.1839E-09,-3.744E-09,1.1000000000000001E-13,3.2532E-07,-3.2468E-07
-0.255,0.15,3.0782E-09,-3.5209E-09,-2.6E-13,3.253E-07,-3.2482E-07
-0.25,0.15,2.9813E-09,-3.3191E-09,-1.1100000000000001E-12,3.2534E-07,-3.25E-07
-0.24500000000000002,0.15,2.9021E-09,-3.1327E-09,-4E-13,3.2526E-07,-3.2508E-07
-0.24000000000000002,0.15,2.8274E-09,-2.9594E-09,3.7000000000000004E-13,3.253E-07,-3.2518E-07
-0.23500000000000001,0.15,2.7463E-09,-2.799E-09,-7.9000000000000007E-13,3.2528E-07,-3.252E-07
-0.23,0.15,2.6686E-09,-2.6522E-09,-2.7E-13,3.2516E-07,-3.2522E-07
-0.225,0.15,2.5889E-09,-2.5153E-09,-6.8E-13,3.2516E-07,-3.2522E-07
-0.22,0.15,2.5263E-09,-2.3862E-09,2.7E-13,3.2522E-07,-3.2536E-07
-0.215,0.15,2.4629E-09,-2.266E-09,-5.6E-13,3.253E-07,-3.2538E-07
-0.21000000000000002,0.15,2.3923E-09,-2.1572E-09,-9.9E-13,3.2528E-07,-3.2552E-07
-0.20500000000000002,0.15,2.3326E-09,-2.0533E-09,-5.3000000000000006E-13,3.2528E-07,-3.255E-07
-0.2,0.15,2.2756E-09,-1.9543E-09,-8.5000000000000011E-13,3.2524E-07,-3.255E-07
-0.195,0.15,2.1982E-09,-1.8631E-09,-1.23E-12,3.2522E-07,-3.2556E-07
-0.19,0.15,2.154E-09,-1.7794E-09,2.4000000000000004E-13,3.2518E-07,-3.2558E-07
-0.185,0.15,2.0952E-09,-1.6984E-09,-2.6E-13,3.2516E-07,-3.256E-07
-0.18000000000000002,0.15,2.0399E-09,-1.6206E-09,-1.18E-12,3.2526E-07,-3.2566E-07
-0.17500000000000002,0.15,1.9838E-09,-1.5504E-09,-1.1600000000000001E-12,3.2524E-07,-3.2576E-07
-0.17,0.15,1.9326E-09,-1.4836E-09,4E-13,3.2528E-07,-3.2568E-07
-0.165,0.15,1.8951E-09,-1.4179E-09,-2.4000000000000004E-13,3.2528E-07,-3.2576E-07
-0.16,0.15,1.836E-09,-1.3544E-09,-6.7000000000000007E-13,3.2532E-07,-3.257E-07
-0.155,0.15,1.7915E-09,-1.2981E-09,-6.8E-13,3.2516E-07,-3.2566E-07
-0.15,0.15,1.7404E-09,-1.2434E-09,-1.4E-13,3.252E-07,-3.2562E-07
-0.14500000000000002,0.15,1.7108E-09,-1.1892E-09,4.7E-13,3.252E-07,-3.257E-07
-0.14,0.15,1.6511E-09,-1.1392E-09,-5.8000000000000005E-13,3.2518E-07,-3.2576E-07
-0.135,0.15,1.6056E-09,-1.0932E-09,-1.2000000000000002E-13,3.2528E-07,-3.2578E-07
-0.13,0.15,1.5756E-09,-1.0464E-09,2.3000000000000003E-13,3.2528E-07,-3.2584E-07
-0.125,0.15,1.5325E-09,-1.0013E-09,-1.64E-12,3.2522E-07,-3.2584E-07
-0.12000000000000001,0.15,1.4895E-09,-9.6296000000000016E-10,3.7000000000000004E-13,3.2522E-07,-3.2576E-07
-0.115,0.15,1.4537E-09,-9.2192000000000006E-10,-2.0000000000000003E-14,3.2524E-07,-3.2578E-07
-0.11,0.15,1.4236E-09,-8.8171E-10,-8E-13,3.253E-07,-3.2578E-07
-0.10500000000000001,0.15,1.3827E-09,-8.4641000000000008E-10,-5.3000000000000006E-13,3.2524E-07,-3.2578E-07
-0.1,0.15,1.3466E-09,-8.1322000000000011E-10,-4E-13,3.253E-07,-3.2578E-07
-0.095,0.15,1.3158E-09,-7.7524000000000011E-10,3.0000000000000005E-14,3.2528E-07,-3.258E-07
-0.090000000000000011,0.15,1.2766E-09,-7.435400000000001E-10,-5.8000000000000005E-13,3.2526E-07,-3.258E-07
-0.085,0.15,1.2412E-09,-7.1446E-10,-4.7E-13,3.2524E-07,-3.258E-07
-0.08,0.15,1.2193E-09,-6.8344000000000007E-10,-1.4E-13,3.2516E-07,-3.2576E-07
-0.075,0.15,1.1953E-09,-6.5212E-10,-5.9E-13,3.2522E-07,-3.2578E-07
-0.07,0.15,1.1599E-09,-6.2520000000000007E-10,-1.0600000000000001E-12,3.2524E-07,-3.2584E-07
-0.065,0.15,1.1362E-09,-5.9906E-10,3.0000000000000003E-13,3.254E-07,-3.258E-07
-0.060000000000000005,0.15,1.1115E-09,-5.7105E-10,-2.8E-13,3.2534E-07,-3.2582E-07
-0.055,0.15,1.0695E-09,-5.4649E-10,-1.04E-12,3.2528E-07,-3.2578E-07
-0.05,0.15,1.0505E-09,-5.2229000000000006E-10,-7.3E-13,3.2528E-07,-3.2578E-07
-0.045000000000000005,0.15,1.0319E-09,-5.0012E-10,4.5000000000000005E-13,3.2528E-07,-3.2576E-07
-0.04,0.15,1.0087E-09,-4.7547E-10,-5.8000000000000005E-13,3.2526E-07,-3.2582E-07
-0.035,0.15,9.7617000000000016E-10,-4.5536E-10,-4.6000000000000006E-13,3.253E-07,-3.2584E-07
-0.030000000000000002,0.15,9.5462000000000016E-10,-4.3667000000000005E-10,3.0000000000000003E-13,3.2524E-07,-3.2578E-07
-0.025,0.15,9.4119000000000014E-10,-4.1242E-10,-1.1600000000000001E-12,3.2522E-07,-3.2574E-07
-0.02,0.15,9.130900000000001E-10,-3.9503000000000003E-10,-5.1E-13,3.2524E-07,-3.2578E-07
-0.015000000000000001,0.15,8.9702000000000007E-10,-3.7735000000000005E-10,-2.4000000000000004E-13,3.252E-07,-3.2572E-07
-0.01,0.15,8.8380000000000009E-10,-3.5737000000000003E-10,-9.3E-13,3.2522E-07,-3.2574E-07
-0.005,0.15,8.5562000000000009E-10,-3.3924E-10,-1.2400000000000002E-12,3.2518E-07,-3.2574E-07
0,0.15,8.3955000000000006E-10,-3.2366000000000005E-10,-3.8000000000000005E-13,3.2514E-07,-3.2562E-07
0.005,0.15,8.275500000000001E-10,-3.0817000000000003E-10,1.2000000000000002E-13,3.2524E-07,-3.257E-07
0.01,0.15,8.1391E-10,-2.8991000000000004E-10,-1.0600000000000001E-12,3.2516E-07,-3.2566E-07
0.015000000000000001,0.15,7.903300000000001E-10,-2.7600000000000003E-10,-7.7000000000000005E-13,3.2516E-07,-3.2566E-07
0.02,0.15,7.7478000000000009E-10,-2.625E-10,6.0000000000000007E-13,3.251E-07,-3.2562E-07
0.025,0.15,7.67E-10,-2.4647000000000003E-10,-4.9E-13,3.2512E-07,-3.2564E-07
0.030000000000000002,0.15,7.4363E-10,-2.3244000000000003E-10,-9.3E-13,3.2516E-07,-3.257E-07
0.035,0.15,7.2953000000000006E-10,-2.2049E-10,-5.8000000000000005E-13,3.2518E-07,-3.2572E-07
0.04,0.15,7.2104E-10,-2.065E-10,-1.8000000000000002E-13,3.2518E-07,-3.256E-07
0.045000000000000005,0.15,7.0609000000000009E-10,-1.9294E-10,-1.5700000000000002E-12,3.2508E-07,-3.256E-07
0.05,0.15,6.8488E-10,-1.8178000000000002E-10,-5.1E-13,3.2516E-07,-3.2566E-07
0.055,0.15,6.7535E-10,-1.7096000000000002E-10,-4.4000000000000004E-13,3.2514E-07,-3.2562E-07
0.060000000000000005,0.15,6.7522000000000007E-10,-1.5733000000000001E-10,-1.03E-12,3.2518E-07,-3.257E-07
0.065,0.15,6.5575E-10,-1.4679000000000002E-10,-7.3E-13,3.2516E-07,-3.2568E-07
0.07,0.15,6.3935000000000007E-10,-1.3582E-10,-6.8E-13,3.2512E-07,-3.2566E-07
0.075,0.15,6.2979000000000006E-10,-1.2348000000000002E-10,-1E-13,3.2518E-07,-3.257E-07
0.08,0.15,6.1547E-10,-1.1272000000000001E-10,-5.1E-13,3.251E-07,-3.256E-07
0.085,0.15,6.0119000000000007E-10,-1.0465000000000001E-10,2.4000000000000004E-13,3.2516E-07,-3.2558E-07
0.090000000000000011,0.15,5.9581E-10,-9.366E-11,-2.2000000000000002E-13,3.252E-07,-3.2572E-07
0.095,0.15,5.9083E-10,-8.325000000000001E-11,-2.5E-13,3.2516E-07,-3.2566E-07
0.1,0.15,5.7222E-10,-7.485E-11,-6.3E-13,3.252E-07,-3.2566E-07
0.10500000000000001,0.15,5.6063000000000006E-10,-6.692E-11,-2.6E-13,3.2512E-07,-3.2564E-07
0.11,0.15,5.499E-10,-5.488E-11,-2.1000000000000001E-13,3.2518E-07,-3.2566E-07
0.115,0.15,5.3309000000000007E-10,-4.8670000000000005E-11,-1.2400000000000002E-12,3.2514E-07,-3.256E-07
0.12000000000000001,0.15,5.3468000000000006E-10,-4.1240000000000004E-11,-5E-14,3.2512E-07,-3.2562E-07
0.125,0.15,5.2459E-10,-3.215E-11,-2.0000000000000003E-14,3.2512E-07,-3.2566E-07
0.13,0.15,5.1505E-10,-2.4480000000000002E-11,-7E-14,3.2522E-07,-3.257E-07
0.135,0.15,4.9464000000000006E-10,-1.941E-11,-3.5E-13,3.2522E-07,-3.2576E-07
0.14,0.15,4.9747E-10,-1.2570000000000002E-11,0,3.2524E-07,-3.2576E-07
0.14500000000000002,0.15,4.9479E-10,-5.1700000000000008E-12,-9.4E-13,3.2518E-07,-3.2568E-07
0.15,0.15,4.7749000000000007E-10,2.04E-12,-4.2000000000000003E-13,3.2524E-07,-3.2576E-07
0.155,0.15,4.6947E-10,6.8000000000000009E-12,4.4000000000000004E-13,3.2522E-07,-3.2572E-07
0.16,0.15,4.6594E-10,1.489E-11,-1.23E-12,3.2516E-07,-3.2574E-07
0.165,0.15,4.5456000000000003E-10,1.9380000000000002E-11,-4.3000000000000004E-13,3.2518E-07,-3.2558E-07
0.17,0.15,4.4756000000000006E-10,2.38E-11,-7.2000000000000006E-13,3.2516E-07,-3.2562E-07
0.17500000000000002,0.15,4.5048000000000003E-10,2.924E-11,4E-13,3.2506E-07,-3.2552E-07
0.18000000000000002,0.15,4.4192E-10,3.704E-11,-9.000000000000001E-13,3.2506E-07,-3.2556E-07
0.185,0.15,4.4225000000000005E-10,4.068E-11,-1.0600000000000001E-12,3.2518E-07,-3.2562E-07
0.19,0.15,4.3200000000000006E-10,4.5400000000000006E-11,-3.9000000000000005E-13,3.2514E-07,-3.2564E-07
0.195,0.15,4.3895E-10,5.332E-11,-8.8000000000000009E-13,3.2518E-07,-3.2558E-07
0.2,0.15,4.2561000000000004E-10,5.82E-11,-1.2400000000000002E-12,3.2512E-07,-3.2558E-07
0.20500000000000002,0.15,4.177E-10,6.1630000000000011E-11,-2.3000000000000003E-13,3.2512E-07,-3.2566E-07
0.21000000000000002,0.15,4.1615000000000006E-10,6.865E-11,-1.6000000000000003E-13,3.2516E-07,-3.2558E-07
0.215,0.15,4.0052000000000003E-10,7.392E-11,-1.46E-12,3.2516E-07,-3.256E-07
0.22,0.15,3.9429000000000004E-10,7.866E-11,-2.4000000000000004E-13,3.2512E-07,-3.2562E-07
0.225,0.15,3.9147000000000005E-10,8.4190000000000009E-11,3.0000000000000005E-14,3.2512E-07,-3.2562E-07
0.23,0.15,3.9613E-10,9.2290000000000012E-11,-8.300000000000001E-13,3.2508E-07,-3.256E-07
0.23500000000000001,0.15,3.7401000000000004E-10,9.8110000000000011E-11,-1.5000000000000002E-13,3.2516E-07,-3.2558E-07
0.24000000000000002,0.15,3.7371000000000005E-10,1.0355000000000001E-10,-7.8000000000000011E-13,3.2518E-07,-3.2562E-07
0.24500000000000002,0.15,3.6832000000000003E-10,1.1137000000000001E-10,-2.7E-13,3.2514E-07,-3.2562E-07
0.25,0.15,3.5640000000000003E-10,1.1949000000000002E-10,-1.26E-12,3.2512E-07,-3.2558E-07
0.255,0.15,3.499E-10,1.2359E-10,-2.7E-13,3.2512E-07,-3.2554E-07
0.26,0.15,3.4105000000000003E-10,1.3204000000000002E-10,-2.9000000000000003E-13,3.2514E-07,-3.256E-07
0.265,0.15,3.3208E-10,1.4138E-10,-1.2900000000000002E-12,3.2512E-07,-3.2556E-07
0.27,0.15,3.1308E-10,1.4781E-10,-6.3E-13,3.251E-07,-3.2562E-07
0.275,0.15,3.071E-10,1.5548000000000002E-10,-4.0000000000000006E-14,3.2508E-07,-3.2552E-07
0.28,0.15,3.0951E-10,1.6758E-10,-4E-13,3.251E-07,-3.256E-07
0.28500000000000003,0.15,2.694E-10,1.7634E-10,-8.1000000000000008E-13,3.2508E-07,-3.256E-07
0.29000000000000004,0.15,2.6084E-10,1.8404000000000002E-10,-7.9000000000000007E-13,3.2516E-07,-3.2556E-07
0.29500000000000004,0.15,2.5724000000000003E-10,1.9582000000000003E-10,-6.2000000000000008E-13,3.2516E-07,-3.2568E-07
0.3,0.15,2.3766000000000004E-10,2.0777000000000002E-10,-1.13E-12,3.2516E-07,-3.2562E-07
0.305,0.15,2.2231E-10,2.1568000000000002E-10,-5.4E-13,3.2514E-07,-3.256E-07
0.31,0.15,2.1927E-10,2.3005000000000002E-10,9.4E-13,3.2516E-07,-3.2552E-07
0.315,0.15,2.0952000000000002E-10,2.4182E-10,-4.7E-13,3.2518E-07,-3.2562E-07
0.32,0.15,1.8139E-10,2.549E-10,-1.09E-12,3.2506E-07,-3.256E-07
0.325,0.15,1.7195E-10,2.6830000000000005E-10,-9.0000000000000008E-14,3.2514E-07,-3.2562E-07
0.33,0.15,1.6642E-10,2.8348000000000004E-10,5.6E-13,3.2508E-07,-3.255E-07
0.335,0.15,1.4707000000000002E-10,2.9958E-10,-9.7000000000000011E-13,3.251E-07,-3.2552E-07
0.34,0.15,1.2557E-10,3.1277000000000005E-10,6.8E-13,3.2514E-07,-3.2554E-07
0.34500000000000003,0.15,1.1041000000000001E-10,3.2983000000000004E-10,-1.4E-13,3.2518E-07,-3.2562E-07
0.35000000000000003,0.15,9.4250000000000011E-11,3.4929000000000004E-10,-2E-13,3.2516E-07,-3.2564E-07
0.35500000000000004,0.15,6.725E-11,3.6641000000000003E-10,-4.3000000000000004E-13,3.251E-07,-3.2552E-07
0.36000000000000004,0.15,5.087E-11,3.8609E-10,-4.6000000000000006E-13,3.2518E-07,-3.2552E-07
0.365,0.15,3.019E-11,4.1059000000000003E-10,-7E-14,3.2512E-07,-3.2556E-07
0.37,0.15,9.34E-12,4.3259000000000005E-10,-1.22E-12,3.251E-07,-3.2556E-07
0.375,0.15,-1.659E-11,4.5699000000000004E-10,1.1000000000000001E-13,3.2506E-07,-3.2552E-07
0.38,0.15,-4.1460000000000005E-11,4.7959E-10,4.6000000000000006E-13,3.2518E-07,-3.2556E-07
0.385,0.15,-7.254E-11,5.1145E-10,-8.2E-13,3.2512E-07,-3.256E-07
0.39,0.15,-1.0543E-10,5.3548E-10,-1.1000000000000001E-13,3.2518E-07,-3.2556E-07
0.395,0.15,-1.3323000000000002E-10,5.6928E-10,-5.6E-13,3.2514E-07,-3.2556E-07
0.4,0.15,-1.6818E-10,6.049E-10,-2.9000000000000003E-13,3.2506E-07,-3.2554E-07
0.405,0.15,-2.1392000000000002E-10,6.3987000000000009E-10,-1.36E-12,3.2516E-07,-3.2546E-07
0.41000000000000003,0.15,-2.5434E-10,6.7607E-10,7E-14,3.2514E-07,-3.2556E-07
0.41500000000000004,0.15,-2.8741000000000004E-10,7.2052E-10,-6.3E-13,3.2512E-07,-3.2554E-07
0.42000000000000004,0.15,-3.3425E-10,7.623300000000001E-10,2.3000000000000003E-13,3.251E-07,-3.2552E-07
0.42500000000000004,0.15,-3.8194000000000003E-10,8.104E-10,-3.6000000000000003E-13,3.2512E-07,-3.255E-07
0.43,0.15,-4.2677E-10,8.6073000000000009E-10,-3.6000000000000003E-13,3.2506E-07,-3.255E-07
0.435,0.15,-4.8111E-10,9.1457000000000008E-10,-1.0600000000000001E-12,3.2512E-07,-3.2556E-07
0.44,0.15,-5.4454000000000007E-10,9.6811E-10,-7.2000000000000006E-13,3.2506E-07,-3.2554E-07
0.445,0.15,-6.0225000000000007E-10,1.0272500000000002E-09,-3.7000000000000004E-13,3.251E-07,-3.2554E-07
0.45,0.15,-6.6275E-10,1.0925800000000002E-09,-7.6000000000000009E-13,3.2514E-07,-3.2554E-07
0.455,0.15,-7.3319E-10,1.1588E-09,-1.1100000000000001E-12,3.251E-07,-3.255E-07
0.46,0.15,-8.0629E-10,1.2262E-09,-8.1000000000000008E-13,3.2506E-07,-3.2546E-07
0.465,0.15,-8.8062000000000011E-10,1.2995E-09,-7.7000000000000005E-13,3.2518E-07,-3.2556E-07
0.47000000000000003,0.15,-9.5761000000000017E-10,1.3797E-09,-6.1E-13,3.2516E-07,-3.2558E-07
0.47500000000000003,0.15,-1.03731E-09,1.4592E-09,-1.14E-12,3.2514E-07,-3.256E-07
0.48000000000000004,0.15,-1.12415E-09,1.5454E-09,-4.5000000000000005E-13,3.2512E-07,-3.2554E-07
0.48500000000000004,0.15,-1.2279E-09,1.6349E-09,-4.1E-13,3.2506E-07,-3.2548E-07
0.49000000000000005,0.15,-1.3113E-09,1.7331E-09,-6.8E-13,3.2506E-07,-3.2552E-07
0.49500000000000005,0.15,-1.4147E-09,1.8343E-09,-8.8000000000000009E-13,3.251E-07,-3.256E-07
0.5,0.15,-1.5235E-09,1.9399E-09,-1.41E-12,3.251E-07,-3.2554E-07
0.505,0.15,-1.6349E-09,2.0495E-09,-1.02E-12,3.2512E-07,-3.255E-07
0.51,0.15,-1.7431E-09,2.1701E-09,-1.7E-13,3.251E-07,-3.2548E-07
0.515,0.15,-1.8726E-09,2.2953E-09,-1.1900000000000002E-12,3.2506E-07,-3.255E-07
0.52,0.15,-1.9995E-09,2.4262E-09,-5.3000000000000006E-13,3.2512E-07,-3.2556E-07
0.525,0.15,-2.1273E-09,2.5616E-09,-4.3000000000000004E-13,3.252E-07,-3.2554E-07
0.53,0.15,-2.262E-09,2.707E-09,-1.2400000000000002E-12,3.2512E-07,-3.2554E-07
0.535,0.15,-2.4225E-09,2.854E-09,-1.14E-12,3.2504E-07,-3.2554E-07
0.54,0.15,-2.587E-09,3.0113E-09,-3.6000000000000003E-13,3.2518E-07,-3.2554E-07
0.545,0.15,-2.7444E-09,3.1773E-09,3.0000000000000005E-14,3.2512E-07,-3.2554E-07
0.55,0.15,-2.9163E-09,3.3551E-09,-8.4000000000000006E-13,3.2504E-07,-3.2554E-07
0.555,0.15,-3.1069E-09,3.5347E-09,-1.1000000000000001E-13,3.2508E-07,-3.2554E-07
0.56,0.15,-3.2963E-09,3.7253E-09,2.0000000000000003E-14,3.2514E-07,-3.2556E-07
0.56500000000000006,0.15,-3.4925E-09,3.9269E-09,-9.8E-13,3.2514E-07,-3.255E-07
0.57000000000000006,0.15,-3.7093E-09,4.1416E-09,-1.4E-12,3.251E-07,-3.2544E-07
0.57500000000000007,0.15,-3.9403E-09,4.3631E-09,-9.0000000000000008E-14,3.251E-07,-3.2554E-07
0.58000000000000007,0.15,-4.1661E-09,4.5915E-09,4E-13,3.2508E-07,-3.2548E-07
0.58500000000000008,0.15,-4.4012E-09,4.836E-09,4E-13,3.2512E-07,-3.255E-07
0.59000000000000008,0.15,-4.6683E-09,5.0942E-09,-3.3E-13,3.2516E-07,-3.255E-07
0.595,0.15,-4.9316E-09,5.3545E-09,-1.08E-12,3.2506E-07,-3.2548E-07
0.6,0.15,-5.2037E-09,5.6349E-09,4.0000000000000006E-14,3.2514E-07,-3.2548E-07
0.605,0.15,-5.4939E-09,5.9257E-09,-1.6300000000000001E-12,3.2516E-07,-3.2554E-07
0.61,0.15,-5.8012E-09,6.2252E-09,-2.6E-13,3.2518E-07,-3.2554E-07
0.615,0.15,-6.1169E-09,6.5417E-09,-7.3E-13,3.2518E-07,-3.256E-07
0.62,0.15,-6.4376E-09,6.8714E-09,-7.6000000000000009E-13,3.251E-07,-3.2556E-07
0.625,0.15,-6.7897E-09,7.2152E-09,-1.8200000000000003E-12,3.252E-07,-3.2558E-07
0.63,0.15,-7.1714E-09,7.5935E-09,-4.9E-13,3.251E-07,-3.2554E-07
0.635,0.15,-7.5173E-09,7.9505E-09,3.4E-13,3.2514E-07,-3.2554E-07
0.64,0.15,-7.9126E-09,8.3534E-09,-4.7E-13,3.2522E-07,-3.2562E-07
0.645,0.15,-8.3251E-09,8.7439E-09,-3.0000000000000003E-13,3.252E-07,-3.2562E-07
0.65,0.15,-8.7749E-09,9.1634E-09,-4.8000000000000008E-13,3.2516E-07,-3.2556E-07
0.655,0.15,-9.1835E-09,9.6147E-09,-1.7E-13,3.2508E-07,-3.2548E-07
0.66,0.15,-9.6637E-09,1.00739E-08,-5E-13,3.2512E-07,-3.2554E-07
0.665,0.15,-1.01494E-08,1.05369E-08,-1.5E-12,3.2506E-07,-3.2552E-07
0.67,0.15,-1.06433E-08,1.1041E-08,5.2E-13,3.251E-07,-3.2556E-07
0.675,0.15,-1.11442E-08,1.1557399999999999E-08,-7E-13,3.2512E-07,-3.2548E-07
0.68,0.15,-1.1681999999999998E-08,1.2101399999999999E-08,-1.03E-12,3.2516E-07,-3.2558E-07
0.685,0.15,-1.22516E-08,1.2656E-08,-1.1000000000000002E-12,3.2504E-07,-3.255E-07
0.69000000000000006,0.15,-1.2849599999999999E-08,1.3250999999999999E-08,-4E-13,3.2514E-07,-3.2546E-07
0.69500000000000006,0.15,-1.3428E-08,1.3851799999999998E-08,-3.5E-13,3.2508E-07,-3.2546E-07
0.70000000000000007,0.15,-1.4089599999999999E-08,1.4487799999999998E-08,-8.7E-13,3.251E-07,-3.255E-07
0.70500000000000007,0.15,-1.4719799999999998E-08,1.5137599999999998E-08,-1.0100000000000001E-12,3.2506E-07,-3.2554E-07
0.71000000000000008,0.15,-1.54068E-08,1.5830999999999998E-08,2.8E-13,3.251E-07,-3.2556E-07
0.71500000000000008,0.15,-1.6119999999999998E-08,1.65328E-08,-7.3E-13,3.251E-07,-3.255E-07
0.72000000000000008,0.15,-1.6862E-08,1.72896E-08,-8.9E-13,3.2506E-07,-3.2546E-07
0.72500000000000009,0.15,-1.7645199999999998E-08,1.8051799999999998E-08,-1.5800000000000001E-12,3.251E-07,-3.2548E-07
0.73,0.15,-1.84402E-08,1.8857599999999997E-08,-1.74E-12,3.2504E-07,-3.255E-07
0.735,0.15,-1.9290999999999997E-08,1.96966E-08,-3.5E-13,3.2506E-07,-3.2542E-07
0.74,0.15,-2.0125999999999998E-08,2.05412E-08,-9.3E-13,3.2512E-07,-3.2554E-07
0.745,0.15,-2.10588E-08,2.1459199999999998E-08,-9.9E-13,3.2512E-07,-3.2554E-07
0.75,0.15,-2.1995199999999997E-08,2.24156E-08,-3.3E-13,3.251E-07,-3.255E-07
0.755,0.15,-2.2969199999999996E-08,2.3386399999999997E-08,-1.0500000000000002E-12,3.2506E-07,-3.2554E-07
0.76,0.15,-2.39982E-08,2.44094E-08,-2.1000000000000001E-13,3.2512E-07,-3.2546E-07
0.765,0.15,-2.5052599999999998E-08,2.5479199999999997E-08,-7.100000000000001E-13,3.2512E-07,-3.2554E-07
0.77,0.15,-2.6176399999999997E-08,2.6598399999999996E-08,-3.0000000000000003E-13,3.2508E-07,-3.255E-07
0.775,0.15,-2.7326399999999998E-08,2.7758999999999997E-08,-4.7E-13,3.252E-07,-3.255E-07
0.78,0.15,-2.8531999999999997E-08,2.8972799999999997E-08,-4.3000000000000004E-13,3.2516E-07,-3.2558E-07
0.785,0.15,-2.9798599999999996E-08,3.0216799999999994E-08,6.1E-13,3.2514E-07,-3.2552E-07
0.79,0.15,-3.1137599999999996E-08,3.1563599999999996E-08,3.5E-13,3.2516E-07,-3.2554E-07
0.795,0.15,-3.25022E-08,3.29284E-08,-3.1000000000000004E-13,3.2516E-07,-3.2562E-07
0.8,0.15,-3.3919599999999994E-08,3.4350999999999994E-08,2.5E-13,3.2518E-07,-3.2556E-07
0.805,0.15,-3.544E-08,3.5855E-08,-1.9000000000000002E-13,3.2522E-07,-3.255E-07
0.81,0.15,-3.69728E-08,3.74022E-08,-1.4E-13,3.2522E-07,-3.2556E-07
0.81500000000000006,0.15,-3.8641599999999994E-08,3.90678E-08,-2.6E-13,3.2522E-07,-3.2554E-07
0.82000000000000006,0.15,-4.03294E-08,4.0739199999999996E-08,-8.8000000000000009E-13,3.2512E-07,-3.255E-07
0.82500000000000007,0.15,-4.2111399999999994E-08,4.25218E-08,-6.3E-13,3.2516E-07,-3.255E-07
0.83000000000000007,0.15,-4.39654E-08,4.4395599999999994E-08,-3.1000000000000004E-13,3.251E-07,-3.2556E-07
0.83500000000000008,0.15,-4.5917399999999995E-08,4.6335399999999993E-08,-7E-14,3.2516E-07,-3.256E-07
0.84000000000000008,0.15,-4.7946399999999993E-08,4.83638E-08,-8.4000000000000006E-13,3.2512E-07,-3.2554E-07
