Repository: DecaMeron23/Caratterizzazione-Mosfet

# Studio della tolleranza alle radiazioni ionizzanti di MOSFET in tecnologia 28nm

## Tesi triennale d'Ingegneria Informatica

### Autori:

* Nicola Cattaneo
* Emilio Meroni

### Divisione Cartelle
* **Tesi** Cartella contenente il materiale per la produzione della tesi
* **Script Statiche** Cartella contentente tutti gli script per le analisi delle misure statiche.
* **Script Rumore** Cartella contentente tutti gli script per le analisi delle misure di rumore.
* **Misure Statiche** Cartella contenente le misure statiche
* **Misure Statiche** Cartella contenente le misure di rumore
* **Altri Script** Script di riferimento

File: Misure statiche/N5/Chip5NMOS_FASE2/N5-600-180/id-vgs_2.csv (part 1 of 6)
I/V Sweep,id_vgs_2
RecordTime,04/14/2025 15:20:32
Device ID,
Count,1
Flag,
Remarks,
vg,vd,id,ig,is,iavdd,ignd
-0.3,0,1.0638E-09,-4.8201E-09,3.0000000000000005E-14,3.2556E-07,-3.2186E-07
-0.29500000000000004,0,1.0308E-09,-4.4175E-09,-7.7000000000000005E-13,3.2558E-07,-3.222E-07
-0.29000000000000004,0,9.8261E-10,-4.044E-09,-3.7000000000000004E-13,3.2554E-07,-3.2243999999999997E-07
-0.28500000000000003,0,9.4479E-10,-3.7072E-09,3.0000000000000003E-13,3.2552E-07,-3.2276E-07
-0.28,0,9.0506000000000008E-10,-3.3932E-09,-1.4400000000000001E-12,3.2542E-07,-3.2299999999999997E-07
-0.275,0,8.668300000000001E-10,-3.1183E-09,-8.9E-13,3.2554E-07,-3.2332E-07
-0.27,0,8.3679000000000006E-10,-2.8618E-09,-1.5000000000000002E-13,3.255E-07,-3.2348E-07
-0.265,0,8.0391000000000007E-10,-2.6264E-09,-7.100000000000001E-13,3.255E-07,-3.2368E-07
-0.26,0,7.589200000000001E-10,-2.4161E-09,-9.1000000000000016E-13,3.2548E-07,-3.2374E-07
-0.255,0,7.2086E-10,-2.2279E-09,-9.6000000000000015E-13,3.2546E-07,-3.24E-07
-0.25,0,6.9134E-10,-2.0587E-09,-1.8000000000000002E-13,3.2546E-07,-3.241E-07
-0.24500000000000002,0,6.6099E-10,-1.8927E-09,-1.6200000000000002E-12,3.255E-07,-3.2432E-07
-0.24000000000000002,0,6.2487E-10,-1.752E-09,-1.3000000000000001E-12,3.2552E-07,-3.2436E-07
-0.23500000000000001,0,6.0015E-10,-1.6184E-09,5.1E-13,3.2542E-07,-3.2442E-07
-0.23,0,5.7708E-10,-1.4973E-09,-2.7E-13,3.2546E-07,-3.2456E-07
-0.225,0,5.3821E-10,-1.3899E-09,-1.31E-12,3.2548E-07,-3.2462E-07
-0.22,0,5.1269E-10,-1.2878E-09,-8.6000000000000007E-13,3.2548E-07,-3.2474E-07
-0.215,0,4.9933000000000007E-10,-1.1968E-09,-3.5E-13,3.255E-07,-3.248E-07
-0.21000000000000002,0,4.6980000000000007E-10,-1.109E-09,-1.32E-12,3.2548E-07,-3.2474E-07
-0.20500000000000002,0,4.3855000000000005E-10,-1.0343E-09,-8.4000000000000006E-13,3.2548E-07,-3.2484E-07
-0.2,0,4.1845000000000004E-10,-9.6310000000000012E-10,-3.7000000000000004E-13,3.2542E-07,-3.2492E-07
-0.195,0,4.0364E-10,-8.9237000000000009E-10,-7E-13,3.2546E-07,-3.2496E-07
-0.19,0,3.7959000000000003E-10,-8.3482E-10,-7.7000000000000005E-13,3.2536E-07,-3.2496E-07
-0.185,0,3.5069E-10,-7.8143000000000006E-10,-9.0000000000000008E-14,3.2544E-07,-3.25E-07
-0.18000000000000002,0,3.3344000000000004E-10,-7.254000000000001E-10,-1.21E-12,3.2548E-07,-3.2512E-07
-0.17500000000000002,0,3.0652000000000004E-10,-6.7648E-10,-6.400000000000001E-13,3.2548E-07,-3.2506E-07
-0.17,0,2.8706000000000004E-10,-6.3401000000000007E-10,4.6000000000000006E-13,3.2548E-07,-3.2504E-07
-0.165,0,2.7175E-10,-5.9215000000000007E-10,-1.6000000000000003E-13,3.2544E-07,-3.2514E-07
-0.16,0,2.5738E-10,-5.5311000000000007E-10,-9.6000000000000015E-13,3.255E-07,-3.2518E-07
-0.155,0,2.3714E-10,-5.1578000000000005E-10,-1.0100000000000001E-12,3.2542E-07,-3.251E-07
-0.15,0,2.2201000000000002E-10,-4.8564E-10,-5E-13,3.2542E-07,-3.2518E-07
-0.14500000000000002,0,2.0527E-10,-4.5170000000000005E-10,-5.4E-13,3.2542E-07,-3.2514E-07
-0.14,0,1.8592000000000002E-10,-4.2239000000000003E-10,-7E-13,3.254E-07,-3.2514E-07
-0.135,0,1.753E-10,-3.9547000000000003E-10,-9.9E-13,3.254E-07,-3.2514E-07
-0.13,0,1.6557E-10,-3.6838E-10,-4.2000000000000003E-13,3.2542E-07,-3.2522E-07
-0.125,0,1.4953E-10,-3.444E-10,-4.7E-13,3.2548E-07,-3.2518E-07
-0.12000000000000001,0,1.2916000000000002E-10,-3.2328000000000005E-10,-7E-14,3.2542E-07,-3.2524E-07
-0.115,0,1.1621E-10,-2.9907000000000003E-10,3.3E-13,3.2542E-07,-3.2526E-07
-0.11,0,1.0100000000000001E-10,-2.7797E-10,-1.5800000000000001E-12,3.254E-07,-3.2518E-07
-0.10500000000000001,0,7.6610000000000007E-11,-2.5925E-10,-8.5000000000000011E-13,3.2544E-07,-3.2526E-07
-0.1,0,6.4750000000000009E-11,-2.4243E-10,-7.8000000000000011E-13,3.254E-07,-3.252E-07
-0.095,0,6.3620000000000009E-11,-2.2038000000000002E-10,-8.1000000000000008E-13,3.2534E-07,-3.2524E-07
-0.090000000000000011,0,4.614E-11,-2.0359000000000002E-10,-9.5E-13,3.254E-07,-3.252E-07
-0.085,0,2.935E-11,-1.8913000000000002E-10,2.5E-13,3.254E-07,-3.2516E-07
-0.08,0,2.4960000000000004E-11,-1.7277000000000001E-10,-3.5E-13,3.2536E-07,-3.2526E-07
-0.075,0,1.3580000000000002E-11,-1.5646000000000002E-10,-4.7E-13,3.2532E-07,-3.252E-07
-0.07,0,-1.4190000000000002E-11,-1.4335E-10,-4.6000000000000006E-13,3.2536E-07,-3.2526E-07
-0.065,0,-1.3700000000000002E-11,-1.3024E-10,-6.1E-13,3.254E-07,-3.2522E-07
-0.060000000000000005,0,-1.974E-11,-1.1626000000000001E-10,-7.9000000000000007E-13,3.254E-07,-3.2524E-07
-0.055,0,-4.107E-11,-1.0391E-10,-1.22E-12,3.2542E-07,-3.2526E-07
-0.05,0,-4.8850000000000004E-11,-9.2480000000000013E-11,7E-14,3.2536E-07,-3.2518E-07
-0.045000000000000005,0,-5.524E-11,-8.1620000000000011E-11,-6.0000000000000009E-14,3.2534E-07,-3.252E-07
-0.04,0,-6.786E-11,-7.144E-11,-1.1100000000000001E-12,3.2542E-07,-3.2526E-07
-0.035,0,-7.913E-11,-6.295E-11,-4.2000000000000003E-13,3.2536E-07,-3.252E-07
-0.030000000000000002,0,-8.059E-11,-5.248E-11,2.5E-13,3.254E-07,-3.2522E-07
-0.025,0,-8.7080000000000011E-11,-4.2410000000000005E-11,-8.4000000000000006E-13,3.2542E-07,-3.2518E-07
-0.02,0,-9.6680000000000009E-11,-3.5850000000000004E-11,-1.0000000000000002E-14,3.2532E-07,-3.252E-07
-0.015000000000000001,0,-1.0871E-10,-2.8820000000000004E-11,5.4E-13,3.2532E-07,-3.2524E-07
-0.01,0,-1.086E-10,-1.9180000000000002E-11,-1.2000000000000001E-12,3.2536E-07,-3.2524E-07
-0.005,0,-1.1285E-10,-1.1330000000000001E-11,-5.9E-13,3.2538E-07,-3.2524E-07
0,0,-1.2823E-10,-7.43E-12,-3.3E-13,3.2534E-07,-3.2526E-07
0.005,0,-1.3181E-10,-5E-14,5.8000000000000005E-13,3.2532E-07,-3.252E-07
0.01,0,-1.3119000000000001E-10,8.25E-12,-5.7E-13,3.2528E-07,-3.2512E-07
0.015000000000000001,0,-1.449E-10,1.2670000000000002E-11,-6.0000000000000009E-14,3.2538E-07,-3.253E-07
0.02,0,-1.5128000000000002E-10,1.8620000000000003E-11,-2.8E-13,3.2542E-07,-3.2528E-07
0.025,0,-1.4578E-10,2.5560000000000003E-11,-8.9E-13,3.2542E-07,-3.2532E-07
0.030000000000000002,0,-1.5723E-10,3.135E-11,-7.6000000000000009E-13,3.254E-07,-3.253E-07
0.035,0,-1.689E-10,3.653E-11,-6.0000000000000007E-13,3.2542E-07,-3.2526E-07
0.04,0,-1.6959E-10,4.2590000000000005E-11,-5.6E-13,3.2538E-07,-3.2524E-07
0.045000000000000005,0,-1.7401E-10,4.9400000000000005E-11,-8.4000000000000006E-13,3.2548E-07,-3.253E-07
0.05,0,-1.8781000000000002E-10,5.3560000000000007E-11,-5E-13,3.2534E-07,-3.2526E-07
0.055,0,-1.8982000000000002E-10,5.87E-11,-4.7E-13,3.254E-07,-3.253E-07
0.060000000000000005,0,-1.9673000000000003E-10,6.7400000000000008E-11,-8.2E-13,3.2546E-07,-3.253E-07
0.065,0,-2.0141E-10,7.077E-11,-9.8E-13,3.2536E-07,-3.2526E-07
0.07,0,-2.0488000000000002E-10,7.703E-11,-5E-13,3.2542E-07,-3.2532E-07
0.075,0,-2.0328000000000002E-10,8.4550000000000008E-11,-8.5000000000000011E-13,3.2534E-07,-3.252E-07
0.08,0,-2.1375E-10,9.0200000000000009E-11,-1.21E-12,3.2534E-07,-3.2526E-07
0.085,0,-2.1902E-10,9.5660000000000009E-11,-3.7000000000000004E-13,3.254E-07,-3.252E-07
0.090000000000000011,0,-2.2355000000000002E-10,1.0247000000000001E-10,-5.6E-13,3.254E-07,-3.253E-07
0.095,0,-2.3491E-10,1.1157000000000001E-10,-1.09E-12,3.2538E-07,-3.253E-07
0.1,0,-2.4315000000000003E-10,1.1702E-10,-9.4E-13,3.2542E-07,-3.2526E-07
0.10500000000000001,0,-2.5628E-10,1.2445000000000002E-10,-4.9E-13,3.253E-07,-3.2526E-07
0.11,0,-2.6095E-10,1.3408000000000002E-10,-8.4000000000000006E-13,3.2536E-07,-3.2528E-07
0.115,0,-2.7044E-10,1.4215000000000002E-10,-7.7000000000000005E-13,3.254E-07,-3.2532E-07
0.12000000000000001,0,-2.7550000000000003E-10,1.4935E-10,-8.9E-13,3.2534E-07,-3.252E-07
0.125,0,-2.7979E-10,1.5907E-10,-4E-13,3.2538E-07,-3.2534E-07
0.13,0,-2.9255000000000004E-10,1.6966E-10,-1.2500000000000001E-12,3.2542E-07,-3.2528E-07
0.135,0,-3.0602000000000005E-10,1.7715E-10,-2.6E-13,3.254E-07,-3.2528E-07
0.14,0,-3.1036E-10,1.8824000000000001E-10,-5.3000000000000006E-13,3.2546E-07,-3.2526E-07
0.14500000000000002,0,-3.2115E-10,2.0122E-10,-2.3000000000000003E-13,3.2536E-07,-3.2526E-07
0.15,0,-3.4058000000000003E-10,2.1134000000000002E-10,-9.5E-13,3.2544E-07,-3.2528E-07
0.155,0,-3.4763E-10,2.2289000000000002E-10,1E-13,3.2538E-07,-3.253E-07
0.16,0,-3.5624E-10,2.368E-10,1.5000000000000002E-13,3.2538E-07,-3.2526E-07
0.165,0,-3.7574000000000004E-10,2.5024E-10,-1.36E-12,3.2536E-07,-3.253E-07
0.17,0,-3.882E-10,2.6098E-10,-1.9000000000000002E-13,3.2538E-07,-3.2524E-07
0.17500000000000002,0,-3.9868E-10,2.7698E-10,-2E-13,3.2542E-07,-3.2522E-07
0.18000000000000002,0,-4.1310000000000005E-10,2.9488E-10,-6.6E-13,3.2546E-07,-3.253E-07
0.185,0,-4.4070000000000004E-10,3.0894E-10,-1.2800000000000002E-12,3.2546E-07,-3.253E-07
0.19,0,-4.5096E-10,3.2471E-10,1.9000000000000002E-13,3.2536E-07,-3.2532E-07
0.195,0,-4.6056E-10,3.4468000000000004E-10,-5.3000000000000006E-13,3.2534E-07,-3.2522E-07
0.2,0,-4.9004E-10,3.6478E-10,-8.5000000000000011E-13,3.2536E-07,-3.2524E-07
0.20500000000000002,0,-5.0934E-10,3.8397E-10,1E-13,3.2536E-07,-3.253E-07
0.21000000000000002,0,-5.2319E-10,4.044E-10,-1.2000000000000002E-13,3.2538E-07,-3.2522E-07
0.215,0,-5.481E-10,4.3017E-10,-3.4E-13,3.2528E-07,-3.2518E-07
0.22,0,-5.8309E-10,4.5311000000000005E-10,-6.7000000000000007E-13,3.254E-07,-3.2526E-07
0.225,0,-6.0190000000000006E-10,4.7966000000000008E-10,2.4000000000000004E-13,3.2538E-07,-3.2532E-07
0.23,0,-6.2775E-10,5.0922E-10,-6.5000000000000006E-13,3.2542E-07,-3.2524E-07
0.23500000000000001,0,-6.6611000000000009E-10,5.4076E-10,-1.3800000000000002E-12,3.2536E-07,-3.2518E-07
0.24000000000000002,0,-6.9947000000000007E-10,5.7178000000000007E-10,1.4E-13,3.2542E-07,-3.2524E-07
0.24500000000000002,0,-7.1889000000000009E-10,6.0787000000000009E-10,-7.8000000000000011E-13,3.254E-07,-3.2534E-07
0.25,0,-7.6637E-10,6.4489E-10,-7E-13,3.2528E-07,-3.2518E-07
0.255,0,-8.0838000000000006E-10,6.8247E-10,-4.8000000000000008E-13,3.2528E-07,-3.2516E-07
0.26,0,-8.4553000000000008E-10,7.2577000000000007E-10,2E-13,3.2534E-07,-3.2524E-07
0.265,0,-8.894900000000001E-10,7.7148000000000011E-10,-4.5000000000000005E-13,3.253E-07,-3.2518E-07
0.27,0,-9.4772000000000011E-10,8.1678E-10,-8.8000000000000009E-13,3.2534E-07,-3.2528E-07
0.275,0,-9.9252E-10,8.6696000000000008E-10,-3.5E-13,3.2526E-07,-3.2524E-07
0.28,0,-1.03775E-09,9.2156000000000007E-10,-1.03E-12,3.253E-07,-3.2518E-07
0.28500000000000003,0,-1.09811E-09,9.7940000000000015E-10,-1.3400000000000002E-12,3.2536E-07,-3.2526E-07
0.29000000000000004,0,-1.158E-09,1.03861E-09,-1.31E-12,3.2536E-07,-3.2524E-07
0.29500000000000004,0,-1.2255E-09,1.09955E-09,-2.7E-13,3.2542E-07,-3.2518E-07
0.3,0,-1.2868E-09,1.1679999999999999E-09,-2.5E-13,3.2536E-07,-3.2524E-07
0.305,0,-1.3585E-09,1.2359E-09,3.1000000000000004E-13,3.253E-07,-3.2522E-07
0.31,0,-1.43E-09,1.3133E-09,-6.3E-13,3.254E-07,-3.2524E-07
0.315,0,-1.5097E-09,1.3908E-09,-1.1600000000000001E-12,3.2536E-07,-3.2524E-07
0.32,0,-1.5958E-09,1.471E-09,-3.5E-13,3.2536E-07,-3.2524E-07
0.325,0,-1.6742999999999999E-09,1.5594E-09,-5.8000000000000005E-13,3.254E-07,-3.2518E-07
0.33,0,-1.7654E-09,1.6522E-09,-1.5300000000000001E-12,3.253E-07,-3.2524E-07
0.335,0,-1.8686E-09,1.7463E-09,-1.1900000000000002E-12,3.2534E-07,-3.252E-07
0.34,0,-1.9697E-09,1.8481E-09,4.6000000000000006E-13,3.253E-07,-3.2514E-07
0.34500000000000003,0,-2.0753E-09,1.9586E-09,-6.9000000000000009E-13,3.253E-07,-3.2518E-07
0.35000000000000003,0,-2.1914E-09,2.0716E-09,-7.9000000000000007E-13,3.2534E-07,-3.2518E-07
0.35500000000000004,0,-2.3099E-09,2.1868E-09,-6.400000000000001E-13,3.253E-07,-3.2522E-07
0.36000000000000004,0,-2.43E-09,2.3152E-09,8.9E-13,3.253E-07,-3.252E-07
0.365,0,-2.5595E-09,2.4469E-09,-5.8000000000000005E-13,3.2532E-07,-3.252E-07
0.37,0,-2.7029E-09,2.5858E-09,-5.5000000000000008E-13,3.2532E-07,-3.2522E-07
0.375,0,-2.853E-09,2.7266E-09,-1.8000000000000002E-13,3.2536E-07,-3.2524E-07
0.38,0,-2.9987E-09,2.8816E-09,-8.0000000000000013E-14,3.254E-07,-3.2528E-07
0.385,0,-3.1706E-09,3.0561E-09,-1.3800000000000002E-12,3.2534E-07,-3.252E-07
0.39,0,-3.3297E-09,3.2082E-09,-1.0600000000000001E-12,3.2532E-07,-3.2518E-07
0.395,0,-3.5006E-09,3.3807E-09,4.1E-13,3.253E-07,-3.2518E-07
0.4,0,-3.6847E-09,3.5698E-09,-3.7000000000000004E-13,3.253E-07,-3.2518E-07
0.405,0,-3.8765E-09,3.7607E-09,-1.46E-12,3.2538E-07,-3.253E-07
0.41000000000000003,0,-4.0844E-09,3.9629E-09,-4.9E-13,3.2534E-07,-3.2524E-07
0.41500000000000004,0,-4.2857E-09,4.1734E-09,1.1000000000000001E-13,3.2534E-07,-3.2524E-07
0.42000000000000004,0,-4.518E-09,4.4123E-09,-1E-12,3.2536E-07,-3.2526E-07
0.42500000000000004,0,-4.7594E-09,4.641E-09,-1.4300000000000002E-12,3.2534E-07,-3.2526E-07
0.43,0,-4.9857E-09,4.8687E-09,-1E-13,3.2538E-07,-3.2528E-07
0.435,0,-5.2287E-09,5.1205E-09,2.1000000000000001E-13,3.2536E-07,-3.2532E-07
0.44,0,-5.5029E-09,5.3863E-09,-2.2000000000000002E-13,3.2536E-07,-3.2528E-07
0.445,0,-5.7772E-09,5.6539E-09,-7.9000000000000007E-13,3.2534E-07,-3.2524E-07
0.45,0,-6.0691E-09,5.9454E-09,3.0000000000000003E-13,3.253E-07,-3.2514E-07
0.455,0,-6.3576E-09,6.2432E-09,-7.6000000000000009E-13,3.2524E-07,-3.2518E-07
0.46,0,-6.6745E-09,6.559E-09,-8E-13,3.2534E-07,-3.252E-07
0.465,0,-7.0046E-09,6.8811E-09,-7.2000000000000006E-13,3.2526E-07,-3.2518E-07
0.47000000000000003,0,-7.3427E-09,7.2299E-09,2.5E-13,3.253E-07,-3.2518E-07
0.47500000000000003,0,-7.6914E-09,7.5738E-09,-6.400000000000001E-13,3.253E-07,-3.252E-07
0.48000000000000004,0,-8.0687E-09,7.9548E-09,-7.9000000000000007E-13,3.253E-07,-3.2518E-07
0.48500000000000004,0,-8.4477E-09,8.3344E-09,-3.8000000000000005E-13,3.2536E-07,-3.252E-07
0.49000000000000005,0,-8.8387E-09,8.7299E-09,-2.2000000000000002E-13,3.2536E-07,-3.252E-07
0.49500000000000005,0,-9.2588E-09,9.1459E-09,-1.37E-12,3.2536E-07,-3.2526E-07
0.5,0,-9.6903E-09,9.5715E-09,-5.5000000000000008E-13,3.253E-07,-3.2524E-07
0.505,0,-1.01358E-08,1.00244E-08,5.4E-13,3.2534E-07,-3.2516E-07
0.51,0,-1.06058E-08,1.04977E-08,-8.2E-13,3.254E-07,-3.252E-07
0.515,0,-1.11083E-08,1.09768E-08,-1.45E-12,3.253E-07,-3.2518E-07
0.52,0,-1.15974E-08,1.1494799999999999E-08,-2.0000000000000003E-14,3.2534E-07,-3.2514E-07
0.525,0,-1.2118199999999999E-08,1.2042399999999998E-08,-9.1000000000000016E-13,3.2528E-07,-3.2512E-07
0.53,0,-1.2684799999999998E-08,1.2598599999999999E-08,-1.23E-12,3.2526E-07,-3.2512E-07
0.535,0,-1.3247799999999998E-08,1.3148799999999998E-08,-1.18E-12,3.2528E-07,-3.2518E-07
0.54,0,-1.3863399999999998E-08,1.3745799999999999E-08,-1.1600000000000001E-12,3.253E-07,-3.2514E-07
0.545,0,-1.4457999999999998E-08,1.4377599999999998E-08,-8.1000000000000008E-13,3.2524E-07,-3.2514E-07
0.55,0,-1.51096E-08,1.5001999999999998E-08,-5.6E-13,3.2522E-07,-3.2516E-07
0.555,0,-1.5760799999999997E-08,1.5659599999999997E-08,-9.9E-13,3.2528E-07,-3.251E-07
0.56,0,-1.64724E-08,1.6362799999999998E-08,-7E-13,3.2528E-07,-3.2514E-07
0.56500000000000006,0,-1.71988E-08,1.7082799999999997E-08,-1.5200000000000002E-12,3.2528E-07,-3.2512E-07
0.57000000000000006,0,-1.7945399999999998E-08,1.78616E-08,-6.5000000000000006E-13,3.2526E-07,-3.2514E-07
0.57500000000000007,0,-1.8724199999999997E-08,1.8634999999999998E-08,-8.1000000000000008E-13,3.2528E-07,-3.252E-07
0.58000000000000007,0,-1.95342E-08,1.9440799999999998E-08,-5.5000000000000008E-13,3.2528E-07,-3.2522E-07
0.58500000000000008,0,-2.03906E-08,2.0277799999999997E-08,-8.7E-13,3.2526E-07,-3.2516E-07
0.59000000000000008,0,-2.1282399999999997E-08,2.1170199999999998E-08,-7.8000000000000011E-13,3.2522E-07,-3.251E-07
0.595,0,-2.2190399999999997E-08,2.2085599999999998E-08,-6.1E-13,3.2528E-07,-3.2518E-07
0.6,0,-2.3151199999999998E-08,2.3061799999999997E-08,-3.9000000000000005E-13,3.2532E-07,-3.2512E-07
0.605,0,-2.4129799999999997E-08,2.4029999999999997E-08,-4.1E-13,3.2524E-07,-3.2518E-07
0.61,0,-2.5193399999999998E-08,2.5073999999999997E-08,-2.5E-13,3.2518E-07,-3.2514E-07
0.615,0,-2.6246599999999998E-08,2.6154999999999998E-08,-6.0000000000000007E-13,3.2524E-07,-3.2514E-07
0.62,0,-2.73824E-08,2.7299E-08,-2.2000000000000002E-13,3.2528E-07,-3.2518E-07
0.625,0,-2.8568399999999997E-08,2.8451399999999996E-08,1E-13,3.2526E-07,-3.252E-07
0.63,0,-2.97888E-08,2.9687199999999997E-08,-2.2000000000000002E-13,3.2518E-07,-3.2516E-07
0.635,0,-3.10262E-08,3.09526E-08,3.0000000000000005E-14,3.253E-07,-3.2518E-07
0.64,0,-3.2380599999999995E-08,3.22918E-08,-1E-13,3.2528E-07,-3.2514E-07
0.645,0,-3.37776E-08,3.3668399999999996E-08,-7E-14,3.2518E-07,-3.251E-07
0.65,0,-3.52266E-08,3.5117199999999994E-08,-5.9E-13,3.2526E-07,-3.2508E-07
0.655,0,-3.6734199999999994E-08,3.6612199999999995E-08,-3.4E-13,3.2524E-07,-3.2512E-07
0.66,0,-3.83624E-08,3.8258199999999995E-08,2.3000000000000003E-13,3.2526E-07,-3.2518E-07
0.665,0,-4.0003199999999995E-08,3.9896999999999997E-08,-8.6000000000000007E-13,3.2524E-07,-3.2514E-07
0.67,0,-4.1730799999999994E-08,4.1633799999999997E-08,-1.5E-12,3.2522E-07,-3.2512E-07
0.675,0,-4.3522E-08,4.3434199999999995E-08,-5.6E-13,3.2522E-07,-3.2516E-07
0.68,0,-4.54042E-08,4.5285399999999993E-08,-8.8000000000000009E-13,3.2526E-07,-3.2508E-07
0.685,0,-4.7346799999999996E-08,4.72334E-08,-9.3E-13,3.2526E-07,-3.2514E-07
0.69000000000000006,0,-4.9469E-08,4.9324799999999996E-08,-4.5000000000000005E-13,3.2524E-07,-3.2514E-07
0.69500000000000006,0,-5.1591999999999996E-08,5.1482999999999992E-08,-1.07E-12,3.2524E-07,-3.2514E-07
0.70000000000000007,0,-5.3863599999999997E-08,5.3762199999999993E-08,-1.2000000000000001E-12,3.253E-07,-3.2514E-07
0.70500000000000007,0,-5.6197199999999994E-08,5.6103399999999991E-08,-6.7000000000000007E-13,3.2536E-07,-3.2512E-07
0.71000000000000008,0,-5.86644E-08,5.8568399999999994E-08,1.5000000000000002E-13,3.2524E-07,-3.2514E-07
0.71500000000000008,0,-6.1191E-08,6.1131399999999988E-08,-4.9E-13,3.2528E-07,-3.251E-07
0.72000000000000008,0,-6.39546E-08,6.3852199999999993E-08,-9.8E-13,3.253E-07,-3.2524E-07
0.72500000000000009,0,-6.67598E-08,6.66356E-08,-1.27E-12,3.2526E-07,-3.2516E-07
0.73,0,-6.96924E-08,6.95928E-08,-1.0500000000000002E-12,3.2532E-07,-3.2506E-07
0.735,0,-7.28168E-08,7.26816E-08,-4.3000000000000004E-13,3.2524E-07,-3.252E-07
0.74,0,-7.6017E-08,7.5926799999999991E-08,-7.6000000000000009E-13,3.2528E-07,-3.2518E-07
0.745,0,-7.9454199999999989E-08,7.9352599999999988E-08,-7.100000000000001E-13,3.2522E-07,-3.2514E-07
0.75,0,-8.29566E-08,8.28822E-08,-1.41E-12,3.2528E-07,-3.252E-07
0.755,0,-8.67452E-08,8.66394E-08,-7.3E-13,3.253E-07,-3.2516E-07
0.76,0,-9.0550999999999988E-08,9.0478599999999991E-08,-6.6E-13,3.253E-07,-3.2518E-07
0.765,0,-9.4706799999999991E-08,9.460079999999999E-08,-3.7000000000000004E-13,3.2528E-07,-3.2524E-07
0.77,0,-9.9098399999999987E-08,9.8997799999999987E-08,-3.4E-13,3.2532E-07,-3.252E-07
0.775,0,-1.0364519999999998E-07,1.0354939999999999E-07,-4.3000000000000004E-13,3.2534E-07,-3.2518E-07
0.78,0,-1.083024E-07,1.0824679999999999E-07,-6.3E-13,3.2534E-07,-3.2522E-07
0.785,0,-1.1338079999999999E-07,1.1327379999999999E-07,-4.9E-13,3.2528E-07,-3.2518E-07
0.79,0,-1.1862E-07,1.1854E-07,-6.3E-13,3.254E-07,-3.2516E-07
0.795,0,-1.2416E-07,1.2404E-07,-8.8000000000000009E-13,3.253E-07,-3.252E-07
0.8,0,-1.2982E-07,1.297E-07,-5.2E-13,3.252E-07,-3.2512E-07
0.805,0,-1.3596E-07,1.3586E-07,-3.6000000000000003E-13,3.2536E-07,-3.252E-07
0.81,0,-1.423E-07,1.4214E-07,-7.9000000000000007E-13,3.2534E-07,-3.252E-07
0.81500000000000006,0,-1.49E-07,1.4891999999999999E-07,-1.14E-12,3.2528E-07,-3.2518E-07
0.82000000000000006,0,-1.56E-07,1.5584E-07,1.6000000000000003E-13,3.2528E-07,-3.2518E-07
0.82500000000000007,0,-1.6348E-07,1.6338E-07,-7.8000000000000011E-13,3.252E-07,-3.2508E-07
0.83000000000000007,0,-1.7118E-07,1.7102E-07,-1.3300000000000002E-12,3.2518E-07,-3.251E-07
0.83500000000000008,0,-1.7946E-07,1.793E-07,2.0000000000000003E-14,3.2518E-07,-3.2506E-07
0.84000000000000008,0,-1.8798E-07,1.878E-07,-1.8000000000000002E-13,3.2522E-07,-3.2506E-07
0.84500000000000008,0,-1.9708E-07,1.9688E-07,-1.08E-12,3.2522E-07,-3.2514E-07
0.85000000000000009,0,-2.0648E-07,2.0642E-07,-1.26E-12,3.2516E-07,-3.2514E-07
0.85500000000000009,0,-2.1663999999999999E-07,2.1654E-07,2.5E-13,3.252E-07,-3.2512E-07
0.86,0,-2.27E-07,2.2702E-07,-2.2000000000000002E-13,3.253E-07,-3.2518E-07
0.865,0,-2.3832E-07,2.3808E-07,-7E-13,3.2528E-07,-3.2514E-07
0.87,0,-2.497E-07,2.497E-07,-3.7000000000000004E-13,3.2534E-07,-3.2518E-07
0.875,0,-2.619E-07,2.6182E-07,1.3E-13,3.2528E-07,-3.2514E-07
0.88,0,-2.7498E-07,2.7494E-07,-1.14E-12,3.2528E-07,-3.2516E-07
0.885,0,-2.8849999999999997E-07,2.8844E-07,-1.31E-12,3.2528E-07,-3.2518E-07
0.89,0,-3.0298E-07,3.0284E-07,-5.3000000000000006E-13,3.2528E-07,-3.252E-07
0.895,0,-3.1786E-07,3.1772E-07,-1.1000000000000002E-12,3.2534E-07,-3.252E-07
0.9,0,-3.338E-07,3.3362E-07,-1.0600000000000001E-12,3.2528E-07,-3.252E-07
-0.3,0.01,1.2764E-09,-4.9087E-09,-1.03E-12,3.2524E-07,-3.2166E-07
-0.29500000000000004,0.01,1.2065E-09,-4.495E-09,-4.9E-13,3.2536E-07,-3.2212E-07
-0.29000000000000004,0.01,1.1594E-09,-4.1182E-09,4.9E-13,3.253E-07,-3.2234E-07
-0.28500000000000003,0.01,1.1204E-09,-3.7759E-09,-5.7E-13,3.253E-07,-3.226E-07
-0.28,0.01,1.0707E-09,-3.4641E-09,-8.8000000000000009E-13,3.253E-07,-3.2294E-07
-0.275,0.01,1.0202E-09,-3.1869E-09,-1.51E-12,3.2528E-07,-3.2306E-07
-0.27,0.01,9.7368E-10,-2.9282E-09,-4.8000000000000008E-13,3.2536E-07,-3.234E-07
-0.265,0.01,9.435E-10,-2.6958E-09,-2.1000000000000001E-13,3.253E-07,-3.2358E-07
-0.26,0.01,9.116E-10,-2.4842E-09,-1.18E-12,3.2536E-07,-3.2362E-07
-0.255,0.01,8.6224000000000012E-10,-2.2913E-09,-5.8000000000000005E-13,3.2522E-07,-3.238E-07
-0.25,0.01,8.2936E-10,-2.1178E-09,-1.6000000000000003E-13,3.2522E-07,-3.2394E-07
-0.24500000000000002,0.01,8.0461000000000008E-10,-1.9561E-09,-2.9000000000000003E-13,3.2522E-07,-3.2404E-07
-0.24000000000000002,0.01,7.6434000000000007E-10,-1.8102E-09,-1.2000000000000002E-13,3.2522E-07,-3.2412E-07
-0.23500000000000001,0.01,7.2294000000000009E-10,-1.6784E-09,-1.2000000000000002E-13,3.2522E-07,-3.2424E-07
-0.23,0.01,7.013E-10,-1.5565E-09,5E-14,3.252E-07,-3.244E-07
-0.225,0.01,6.6940000000000009E-10,-1.4416E-09,-5.3000000000000006E-13,3.2522E-07,-3.2446E-07
-0.22,0.01,6.344E-10,-1.3425E-09,-7.6000000000000009E-13,3.2524E-07,-3.2452E-07
-0.215,0.01,6.082800000000001E-10,-1.247E-09,-1.3E-13,3.2524E-07,-3.246E-07
-0.21000000000000002,0.01,5.8803000000000009E-10,-1.1602E-09,-1.7E-13,3.2518E-07,-3.247E-07
-0.20500000000000002,0.01,5.5495E-10,-1.0798E-09,-7.4000000000000008E-13,3.2524E-07,-3.2466E-07
-0.2,0.01,5.2508E-10,-1.0087E-09,-6.2000000000000008E-13,3.252E-07,-3.2474E-07
-0.195,0.01,5.0806E-10,-9.3877E-10,-1.64E-12,3.2522E-07,-3.2478E-07
-0.19,0.01,4.8617E-10,-8.7706000000000007E-10,-7.3E-13,3.2526E-07,-3.2488E-07
-0.185,0.01,4.5655000000000004E-10,-8.2212000000000005E-10,-1.7E-13,3.2526E-07,-3.2488E-07
-0.18000000000000002,0.01,4.3696E-10,-7.6776E-10,-9.0000000000000008E-14,3.2524E-07,-3.2494E-07
-0.17500000000000002,0.01,4.1472000000000004E-10,-7.1660000000000009E-10,-1.0100000000000001E-12,3.2528E-07,-3.249E-07
-0.17,0.01,3.9226000000000005E-10,-6.740300000000001E-10,-7.100000000000001E-13,3.2526E-07,-3.2494E-07
-0.165,0.01,3.8190000000000005E-10,-6.3095000000000008E-10,-1.9000000000000002E-13,3.252E-07,-3.249E-07
-0.16,0.01,3.6258E-10,-5.8906E-10,-7.4000000000000008E-13,3.252E-07,-3.2498E-07
-0.155,0.01,3.3228E-10,-5.5197E-10,-1.21E-12,3.2524E-07,-3.2494E-07
-0.15,0.01,3.1225000000000003E-10,-5.2044E-10,2.5E-13,3.2528E-07,-3.2498E-07
-0.14500000000000002,0.01,2.9713000000000004E-10,-4.8560000000000006E-10,-2E-13,3.2518E-07,-3.2504E-07
-0.14,0.01,2.793E-10,-4.5486E-10,-7.3E-13,3.252E-07,-3.2502E-07
-0.135,0.01,2.5815000000000003E-10,-4.2856E-10,-1.0600000000000001E-12,3.2522E-07,-3.2504E-07
-0.13,0.01,2.5107000000000004E-10,-4.0149000000000003E-10,8.0000000000000013E-14,3.252E-07,-3.2508E-07
-0.125,0.01,2.3279000000000003E-10,-3.7465000000000005E-10,-6.2000000000000008E-13,3.2516E-07,-3.2504E-07
-0.12000000000000001,0.01,2.1136E-10,-3.5127E-10,-5.5000000000000008E-13,3.2518E-07,-3.2506E-07
-0.115,0.01,1.9951000000000002E-10,-3.3035E-10,-4.0000000000000006E-14,3.2518E-07,-3.2502E-07
-0.11,0.01,1.9121E-10,-3.0735000000000003E-10,-4.6000000000000006E-13,3.2516E-07,-3.2512E-07
-0.10500000000000001,0.01,1.7316000000000003E-10,-2.8571000000000004E-10,2.0000000000000003E-14,3.2528E-07,-3.2514E-07
-0.1,0.01,1.5437E-10,-2.6851000000000004E-10,-1E-13,3.2524E-07,-3.252E-07
-0.095,0.01,1.4561E-10,-2.4878000000000004E-10,2.6E-13,3.253E-07,-3.2524E-07
-0.090000000000000011,0.01,1.315E-10,-2.2999000000000003E-10,-9.9E-13,3.2526E-07,-3.2516E-07
-0.085,0.01,1.0313000000000001E-10,-2.1423000000000002E-10,-7.5E-13,3.253E-07,-3.2514E-07
-0.08,0.01,9.939E-11,-1.9858000000000003E-10,2.0000000000000003E-14,3.2526E-07,-3.2508E-07
-0.075,0.01,9.187E-11,-1.8127E-10,-7.7000000000000005E-13,3.2524E-07,-3.2512E-07
-0.07,0.01,7.304E-11,-1.6558E-10,-1.03E-12,3.2516E-07,-3.2504E-07
-0.065,0.01,5.961E-11,-1.5376000000000002E-10,-4.7E-13,3.2524E-07,-3.2514E-07
-0.060000000000000005,0.01,5.67E-11,-1.3791000000000002E-10,-3.2000000000000005E-13,3.2524E-07,-3.2518E-07
-0.055,0.01,3.8370000000000006E-11,-1.245E-10,-1.45E-12,3.2528E-07,-3.252E-07
-0.05,0.01,2.651E-11,-1.1331000000000001E-10,-6.0000000000000007E-13,3.2526E-07,-3.2522E-07
-0.045000000000000005,0.01,1.721E-11,-1.0187E-10,-1.2000000000000002E-13,3.253E-07,-3.2516E-07
-0.04,0.01,9.3800000000000008E-12,-8.88E-11,-1.6700000000000002E-12,3.2534E-07,-3.2524E-07
-0.035,0.01,-6.2400000000000009E-12,-7.918E-11,-7.3E-13,3.2528E-07,-3.2518E-07
-0.030000000000000002,0.01,-1.2860000000000001E-11,-7.061E-11,-6.7000000000000007E-13,3.2528E-07,-3.2518E-07
-0.025,0.01,-1.581E-11,-5.858E-11,-1.26E-12,3.2518E-07,-3.2512E-07
-0.02,0.01,-3.146E-11,-4.971E-11,-1.4400000000000001E-12,3.2518E-07,-3.2512E-07
-0.015000000000000001,0.01,-3.919E-11,-4.232E-11,-7.100000000000001E-13,3.252E-07,-3.2514E-07
-0.01,0.01,-3.7600000000000005E-11,-3.408E-11,3.0000000000000005E-14,3.2524E-07,-3.2514E-07
-0.005,0.01,-4.9910000000000005E-11,-2.4640000000000002E-11,-7E-13,3.2518E-07,-3.2508E-07
0,0.01,-6.209E-11,-1.952E-11,-7.5E-13,3.2524E-07,-3.251E-07
0.005,0.01,-6.308E-11,-1.1430000000000001E-11,1.9000000000000002E-13,3.2512E-07,-3.2508E-07
0.01,0.01,-6.6240000000000009E-11,-3.5700000000000003E-12,-9.3E-13,3.2514E-07,-3.2512E-07
0.015000000000000001,0.01,-7.892000000000001E-11,3.1100000000000003E-12,-1.1500000000000002E-12,3.2522E-07,-3.2506E-07
0.02,0.01,-8.7610000000000008E-11,7.3800000000000013E-12,-9.2000000000000012E-13,3.2522E-07,-3.2514E-07
0.025,0.01,-8.5260000000000011E-11,1.4090000000000002E-11,-8.4000000000000006E-13,3.2522E-07,-3.2512E-07
0.030000000000000002,0.01,-9.402E-11,2.194E-11,-1.6300000000000001E-12,3.2516E-07,-3.252E-07
0.035,0.01,-1.0520000000000001E-10,2.4590000000000002E-11,-4.3000000000000004E-13,3.252E-07,-3.2508E-07
0.04,0.01,-1.0724000000000001E-10,3.0610000000000005E-11,1.5000000000000002E-13,3.2518E-07,-3.2512E-07
0.045000000000000005,0.01,-1.0407000000000001E-10,3.791E-11,-8.1000000000000008E-13,3.2522E-07,-3.2508E-07
0.05,0.01,-1.1463000000000001E-10,4.199E-11,-1.08E-12,3.2522E-07,-3.2512E-07
0.055,0.01,-1.2095E-10,4.719E-11,-4.4000000000000004E-13,3.2522E-07,-3.2514E-07
0.060000000000000005,0.01,-1.2429000000000002E-10,5.4530000000000005E-11,2.5E-13,3.252E-07,-3.2516E-07
0.065,0.01,-1.3191E-10,6.052E-11,-1.2500000000000001E-12,3.2522E-07,-3.2512E-07
0.07,0.01,-1.47E-10,6.449E-11,1.5000000000000002E-13,3.2526E-07,-3.2516E-07
0.075,0.01,-1.4421E-10,7.036E-11,6.9000000000000009E-13,3.252E-07,-3.2512E-07
0.08,0.01,-1.4671E-10,7.805E-11,-2.3000000000000003E-13,3.2524E-07,-3.2518E-07
0.085,0.01,-1.6163000000000002E-10,8.2700000000000009E-11,3.6000000000000003E-13,3.2522E-07,-3.2518E-07
0.090000000000000011,0.01,-1.6479E-10,8.9010000000000011E-11,8.0000000000000013E-14,3.252E-07,-3.251E-07
0.095,0.01,-1.6602E-10,9.6960000000000007E-11,-6.6E-13,3.2518E-07,-3.251E-07
0.1,0.01,-1.7406000000000002E-10,1.0436E-10,-9.1000000000000016E-13,3.2522E-07,-3.2514E-07
0.10500000000000001,0.01,-1.8416000000000001E-10,1.0898000000000001E-10,-2.1000000000000001E-13,3.2524E-07,-3.2508E-07
0.11,0.01,-1.8489000000000002E-10,1.1696E-10,1.3E-13,3.2522E-07,-3.251E-07
0.115,0.01,-1.9287000000000003E-10,1.2696000000000002E-10,-3.7000000000000004E-13,3.2522E-07,-3.2506E-07
0.12000000000000001,0.01,-2.1329000000000002E-10,1.3138000000000002E-10,-9.3E-13,3.2516E-07,-3.2516E-07
0.125,0.01,-2.1608000000000002E-10,1.4013E-10,-1.9000000000000002E-13,3.2518E-07,-3.2508E-07
0.13,0.01,-2.2213E-10,1.5073E-10,-5.4E-13,3.2522E-07,-3.2504E-07
0.135,0.01,-2.3761E-10,1.6003000000000002E-10,-8.7E-13,3.2518E-07,-3.2512E-07
0.14,0.01,-2.4809E-10,1.6710000000000002E-10,3.1000000000000004E-13,3.2524E-07,-3.2514E-07
0.14500000000000002,0.01,-2.4829000000000003E-10,1.7966E-10,-2.7E-13,3.2528E-07,-3.2516E-07
0.15,0.01,-2.6046E-10,1.9004000000000002E-10,-6.8E-13,3.2516E-07,-3.251E-07
0.155,0.01,-2.7520000000000004E-10,1.9896E-10,-1.08E-12,3.2524E-07,-3.2518E-07
0.16,0.01,-2.7927E-10,2.1031000000000002E-10,-9.0000000000000008E-14,3.2524E-07,-3.2516E-07
0.165,0.01,-2.938E-10,2.2431000000000003E-10,-1.3400000000000002E-12,3.2524E-07,-3.2512E-07
0.17,0.01,-3.1141E-10,2.358E-10,-8.1000000000000008E-13,3.2522E-07,-3.2508E-07
0.17500000000000002,0.01,-3.2327E-10,2.4771E-10,2.0000000000000003E-14,3.252E-07,-3.2512E-07
0.18000000000000002,0.01,-3.3517000000000004E-10,2.6326000000000003E-10,-5.6E-13,3.252E-07,-3.2512E-07
0.185,0.01,-3.5185000000000003E-10,2.7907E-10,4.0000000000000006E-14,3.2516E-07,-3.2514E-07
0.19,0.01,-3.6891E-10,2.9202000000000004E-10,-3.5E-13,3.2518E-07,-3.2512E-07
0.195,0.01,-3.7783000000000003E-10,3.0978000000000004E-10,-3.0000000000000003E-13,3.2518E-07,-3.2518E-07
0.2,0.01,-3.9844E-10,3.2746E-10,-9.9E-13,3.2518E-07,-3.2514E-07
0.20500000000000002,0.01,-4.2169E-10,3.4351000000000004E-10,-6.1E-13,3.252E-07,-3.2518E-07
0.21000000000000002,0.01,-4.3586000000000003E-10,3.6216E-10,-4.4000000000000004E-13,3.2522E-07,-3.2512E-07
0.215,0.01,-4.5491000000000003E-10,3.8517E-10,-5.4E-13,3.2524E-07,-3.2514E-07
0.22,0.01,-4.8136000000000008E-10,4.0514E-10,-7.6000000000000009E-13,3.2518E-07,-3.2514E-07
0.225,0.01,-5.1144E-10,4.2795000000000006E-10,-3.1000000000000004E-13,3.2522E-07,-3.2512E-07
0.23,0.01,-5.2088000000000007E-10,4.5331000000000006E-10,-8.6000000000000007E-13,3.2524E-07,-3.2514E-07
0.23500000000000001,0.01,-5.536E-10,4.8025000000000007E-10,-9.6000000000000015E-13,3.2522E-07,-3.2508E-07
0.24000000000000002,0.01,-5.8402E-10,5.0763E-10,-5E-13,3.2516E-07,-3.2516E-07
0.24500000000000002,0.01,-6.0785E-10,5.3747E-10,-6.5000000000000006E-13,3.2524E-07,-3.251E-07
0.25,0.01,-6.4224E-10,5.7051E-10,-1.4300000000000002E-12,3.2522E-07,-3.2516E-07
0.255,0.01,-6.8194E-10,6.0501000000000006E-10,-4.2000000000000003E-13,3.2518E-07,-3.2512E-07
0.26,0.01,-7.1562000000000006E-10,6.3883000000000006E-10,-2.2000000000000002E-13,3.2524E-07,-3.2516E-07
0.265,0.01,-7.4468000000000006E-10,6.8068000000000007E-10,-7E-13,3.2518E-07,-3.2514E-07
0.27,0.01,-7.895E-10,7.214E-10,-1.3000000000000001E-12,3.2528E-07,-3.2512E-07
0.275,0.01,-8.3951E-10,7.6527000000000009E-10,-5.7E-13,3.2518E-07,-3.2512E-07
0.28,0.01,-8.834400000000001E-10,8.1425000000000006E-10,-4.2000000000000003E-13,3.252E-07,-3.251E-07
0.28500000000000003,0.01,-9.4112000000000016E-10,8.6484000000000009E-10,-9.3E-13,3.2524E-07,-3.2514E-07
0.29000000000000004,0.01,-9.9209E-10,9.1493000000000007E-10,3.7000000000000004E-13,3.2518E-07,-3.2506E-07
0.29500000000000004,0.01,-1.04915E-09,9.7134E-10,1E-13,3.2524E-07,-3.2514E-07
0.3,0.01,-1.1008500000000002E-09,1.03256E-09,-3.6000000000000003E-13,3.2524E-07,-3.2524E-07
0.305,0.01,-1.1637E-09,1.0969400000000001E-09,-1.41E-12,3.2514E-07,-3.2518E-07
0.31,0.01,-1.2458E-09,1.1638E-09,-9.4E-13,3.2518E-07,-3.2518E-07
0.315,0.01,-1.3013E-09,1.2318E-09,-1.1900000000000002E-12,3.2522E-07,-3.2512E-07
0.32,0.01,-1.3863E-09,1.3042E-09,-1.0600000000000001E-12,3.2512E-07,-3.2508E-07
0.325,0.01,-1.457E-09,1.3849E-09,-8.1000000000000008E-13,3.2518E-07,-3.251E-07
0.33,0.01,-1.5392E-09,1.4679E-09,-8.6000000000000007E-13,3.252E-07,-3.2518E-07
0.335,0.01,-1.6305E-09,1.5509E-09,-7.4000000000000008E-13,3.2522E-07,-3.2512E-07
0.34,0.01,-1.7145E-09,1.6436E-09,-4.7E-13,3.2522E-07,-3.2514E-07
0.34500000000000003,0.01,-1.8082E-09,1.7407E-09,-2.5E-13,3.2522E-07,-3.2516E-07
0.35000000000000003,0.01,-1.9158E-09,1.8447E-09,-7E-13,3.2518E-07,-3.2506E-07
0.35500000000000004,0.01,-2.0211E-09,1.9476E-09,-4.1E-13,3.2516E-07,-3.2514E-07
0.36000000000000004,0.01,-2.1292E-09,2.0614E-09,3.8000000000000005E-13,3.252E-07,-3.2506E-07
0.365,0.01,-2.2537E-09,2.1808E-09,-5E-13,3.2518E-07,-3.2514E-07
0.37,0.01,-2.3783E-09,2.3044E-09,-5E-13,3.2514E-07,-3.2512E-07
0.375,0.01,-2.5098E-09,2.435E-09,1E-13,3.252E-07,-3.2502E-07
0.38,0.01,-2.6421E-09,2.5748E-09,1.0000000000000002E-14,3.2516E-07,-3.2514E-07
0.385,0.01,-2.7906E-09,2.7201E-09,-1.5400000000000001E-12,3.2512E-07,-3.2512E-07
0.39,0.01,-2.9444E-09,2.8727E-09,-1.0600000000000001E-12,3.2524E-07,-3.2512E-07
0.395,0.01,-3.1051E-09,3.0321E-09,-3.7000000000000004E-13,3.2518E-07,-3.2522E-07
0.4,0.01,-3.2692E-09,3.2008E-09,-9.4E-13,3.2516E-07,-3.2506E-07
0.405,0.01,-3.4462E-09,3.3746E-09,-1.2900000000000002E-12,3.252E-07,-3.2508E-07
0.41000000000000003,0.01,-3.631E-09,3.5551E-09,1.3E-13,3.2514E-07,-3.2512E-07
0.41500000000000004,0.01,-3.8146E-09,3.749E-09,-6.3E-13,3.2522E-07,-3.2506E-07
0.42000000000000004,0.01,-4.0203E-09,3.9563E-09,-1.36E-12,3.2512E-07,-3.2506E-07
0.42500000000000004,0.01,-4.2352E-09,4.1637E-09,-5.5000000000000008E-13,3.2522E-07,-3.2508E-07
0.43,0.01,-4.4624E-09,4.3845E-09,-1.9000000000000002E-13,3.2516E-07,-3.2508E-07
0.435,0.01,-4.684E-09,4.6146E-09,-4.2000000000000003E-13,3.252E-07,-3.2512E-07
0.44,0.01,-4.9282E-09,4.8601E-09,-1.1000000000000002E-12,3.2512E-07,-3.2506E-07
0.445,0.01,-5.185E-09,5.1098E-09,-7.100000000000001E-13,3.2516E-07,-3.2512E-07
0.45,0.01,-5.4466E-09,5.371E-09,-5E-14,3.251E-07,-3.2506E-07
0.455,0.01,-5.7108E-09,5.6481999999999996E-09,-3.3E-13,3.2516E-07,-3.2508E-07
0.46,0.01,-6.01E-09,5.9379E-09,-2.9000000000000003E-13,3.2514E-07,-3.2514E-07
0.465,0.01,-6.3081E-09,6.2339E-09,1.4E-13,3.252E-07,-3.2508E-07
0.47000000000000003,0.01,-6.6134E-09,6.5459E-09,1.6000000000000003E-13,3.2522E-07,-3.251E-07
0.47500000000000003,0.01,-6.9346E-09,6.8713E-09,-9.7000000000000011E-13,3.252E-07,-3.2514E-07
0.48000000000000004,0.01,-7.2833E-09,7.2072E-09,2.4000000000000004E-13,3.251E-07,-3.2502E-07
0.48500000000000004,0.01,-7.6379E-09,7.5613E-09,2.2000000000000002E-13,3.2518E-07,-3.2502E-07
0.49000000000000005,0.01,-7.9976E-09,7.9308E-09,-1.09E-12,3.2518E-07,-3.2512E-07
0.49500000000000005,0.01,-8.3824E-09,8.3127E-09,-1.1100000000000001E-12,3.2512E-07,-3.2506E-07
0.5,0.01,-8.7921E-09,8.7175E-09,-9.7000000000000011E-13,3.2516E-07,-3.2514E-07
0.505,0.01,-9.1976E-09,9.1256E-09,-4.9E-13,3.2518E-07,-3.2506E-07
0.51,0.01,-9.6249E-09,9.5609E-09,-6.2000000000000008E-13,3.2518E-07,-3.2514E-07
0.515,0.01,-1.00825E-08,1.00058E-08,-1.3000000000000001E-12,3.2518E-07,-3.2512E-07
0.52,0.01,-1.05494E-08,1.04774E-08,-1.03E-12,3.2518E-07,-3.251E-07
0.525,0.01,-1.10225E-08,1.09679E-08,1.4E-13,3.2518E-07,-3.2508E-07
0.53,0.01,-1.1543799999999998E-08,1.1481999999999998E-08,-3.0000000000000005E-14,3.2512E-07,-3.2506E-07
0.535,0.01,-1.2067199999999999E-08,1.2007799999999998E-08,-1.2000000000000002E-13,3.2518E-07,-3.2506E-07
0.54,0.01,-1.26072E-08,1.2564199999999998E-08,-2.7E-13,3.2518E-07,-3.2512E-07
0.545,0.01,-1.3175399999999999E-08,1.3121199999999998E-08,-6.0000000000000007E-13,3.2514E-07,-3.2514E-07
0.55,0.01,-1.3771199999999999E-08,1.3717999999999999E-08,5E-14,3.2524E-07,-3.2512E-07
0.555,0.01,-1.4389999999999999E-08,1.4328999999999999E-08,4.9E-13,3.2516E-07,-3.2512E-07
0.56,0.01,-1.5024999999999997E-08,1.49776E-08,-4.0000000000000006E-14,3.2518E-07,-3.2508E-07
0.56500000000000006,0.01,-1.5704999999999997E-08,1.5645E-08,-8.4000000000000006E-13,3.2516E-07,-3.2514E-07
0.57000000000000006,0.01,-1.64012E-08,1.6333599999999997E-08,-1.36E-12,3.2516E-07,-3.2516E-07
0.57500000000000007,0.01,-1.7116199999999997E-08,1.7064999999999998E-08,1.4E-13,3.2522E-07,-3.2504E-07
0.58000000000000007,0.01,-1.78606E-08,1.78198E-08,3.0000000000000003E-13,3.2516E-07,-3.2508E-07
0.58500000000000008,0.01,-1.8652199999999998E-08,1.8591599999999997E-08,-2.0000000000000003E-14,3.2516E-07,-3.2512E-07
0.59000000000000008,0.01,-1.9465399999999998E-08,1.9404199999999997E-08,2.0000000000000003E-14,3.2512E-07,-3.2502E-07
0.595,0.01,-2.0317999999999997E-08,2.0253199999999997E-08,-2.7E-13,3.2518E-07,-3.2512E-07
0.6,0.01,-2.1203599999999997E-08,2.1156599999999997E-08,-9.6000000000000015E-13,3.2512E-07,-3.2512E-07
0.605,0.01,-2.21036E-08,2.20448E-08,-5.8000000000000005E-13,3.2522E-07,-3.251E-07
0.61,0.01,-2.3080999999999997E-08,2.30062E-08,2.0000000000000003E-14,3.2522E-07,-3.2512E-07
0.615,0.01,-2.40624E-08,2.4016399999999997E-08,-2.1000000000000001E-13,3.2522E-07,-3.2514E-07
0.62,0.01,-2.5102599999999998E-08,2.50618E-08,-9.5E-13,3.2518E-07,-3.2508E-07
0.625,0.01,-2.6197999999999997E-08,2.61224E-08,-9.6000000000000015E-13,3.2516E-07,-3.251E-07
0.63,0.01,-2.7322599999999997E-08,2.7260799999999998E-08,-9.1000000000000016E-13,3.2516E-07,-3.2508E-07
0.635,0.01,-2.8496999999999997E-08,2.8427799999999997E-08,-1.6E-12,3.2514E-07,-3.2508E-07
0.64,0.01,-2.9727599999999998E-08,2.9673399999999996E-08,-1.3300000000000002E-12,3.2516E-07,-3.2512E-07
0.645,0.01,-3.09908E-08,3.0912399999999994E-08,-1.21E-12,3.2524E-07,-3.2512E-07
0.65,0.01,-3.2316599999999996E-08,3.22644E-08,-5.1E-13,3.2518E-07,-3.2514E-07
0.655,0.01,-3.3714E-08,3.36544E-08,-1.4900000000000001E-12,3.2516E-07,-3.2516E-07
0.66,0.01,-3.5188799999999994E-08,3.5108999999999994E-08,-1.21E-12,3.252E-07,-3.2518E-07
0.665,0.01,-3.66656E-08,3.6620799999999997E-08,-1.17E-12,3.2512E-07,-3.2514E-07
0.67,0.01,-3.8279599999999994E-08,3.8219999999999994E-08,-7.100000000000001E-13,3.2516E-07,-3.2506E-07
0.675,0.01,-3.9904199999999995E-08,3.9834799999999995E-08,-3.4E-13,3.2522E-07,-3.2512E-07
0.68,0.01,-4.1640999999999995E-08,4.1597799999999995E-08,-8.300000000000001E-13,3.252E-07,-3.2508E-07
0.685,0.01,-4.3430999999999994E-08,4.3368599999999994E-08,-8.5000000000000011E-13,3.2516E-07,-3.2514E-07
0.69000000000000006,0.01,-4.5286399999999994E-08,4.5247999999999996E-08,-9.4E-13,3.251E-07,-3.2508E-07
0.69500000000000006,0.01,-4.7248399999999996E-08,4.71738E-08,-6.3E-13,3.2524E-07,-3.252E-07
0.70000000000000007,0.01,-4.9313999999999994E-08,4.9267599999999993E-08,-4.7E-13,3.2528E-07,-3.2518E-07
0.70500000000000007,0.01,-5.1466599999999992E-08,5.1402999999999994E-08,-3.0000000000000005E-14,3.2524E-07,-3.2518E-07
0.71000000000000008,0.01,-5.3719799999999996E-08,5.36738E-08,-9.0000000000000008E-14,3.252E-07,-3.2514E-07
0.71500000000000008,0.01,-5.6057E-08,5.59886E-08,-2.1000000000000001E-13,3.2522E-07,-3.252E-07
0.72000000000000008,0.01,-5.84834E-08,5.8449799999999993E-08,4E-13,3.252E-07,-3.252E-07
0.72500000000000009,0.01,-6.1070999999999991E-08,6.09734E-08,4E-13,3.2528E-07,-3.2516E-07
0.73,0.01,-6.3716999999999987E-08,6.36724E-08,3.2000000000000005E-13,3.2518E-07,-3.2508E-07
0.735,0.01,-6.65774E-08,6.652979999999999E-08,-3.5E-13,3.252E-07,-3.2518E-07
0.74,0.01,-6.95196E-08,6.9475999999999993E-08,-3.0000000000000003E-13,3.2512E-07,-3.2506E-07
0.745,0.01,-7.26166E-08,7.25632E-08,-3.2000000000000005E-13,3.2516E-07,-3.2512E-07
0.75,0.01,-7.5844999999999989E-08,7.5808599999999992E-08,3.3E-13,3.2518E-07,-3.2512E-07
0.755,0.01,-7.927579999999999E-08,7.92292E-08,2E-13,3.2516E-07,-3.2512E-07
0.76,0.01,-8.27928E-08,8.2729999999999987E-08,-6.3E-13,3.251E-07,-3.2512E-07
0.765,0.01,-8.6549799999999993E-08,8.6492199999999989E-08,-5.8000000000000005E-13,3.2518E-07,-3.251E-07
0.77,0.01,-9.04212E-08,9.0373599999999991E-08,-4.5000000000000005E-13,3.252E-07,-3.2506E-07
0.775,0.01,-9.45412E-08,9.4502199999999992E-08,-4.7E-13,3.2516E-07,-3.2508E-07
0.78,0.01,-9.8833199999999993E-08,9.8785E-08,-4.9E-13,3.2516E-07,-3.2508E-07
0.785,0.01,-1.0343379999999999E-07,1.033424E-07,-6.8E-13,3.2516E-07,-3.2512E-07
0.79,0.01,-1.0814979999999999E-07,1.08076E-07,-4.7E-13,3.2516E-07,-3.251E-07
0.795,0.01,-1.1313259999999999E-07,1.1308499999999998E-07,-1E-12,3.2516E-07,-3.2502E-07
0.8,0.01,-1.1828E-07,1.1828E-07,-3.0000000000000005E-14,3.252E-07,-3.2512E-07
0.805,0.01,-1.2388E-07,1.2384E-07,1.5000000000000002E-13,3.2516E-07,-3.2508E-07
0.81,0.01,-1.2958E-07,1.2954E-07,-9.5E-13,3.2514E-07,-3.2506E-07
0.81500000000000006,0.01,-1.3572E-07,1.357E-07,-6.8E-13,3.2508E-07,-3.2508E-07
