Repository: DecaMeron23/Caratterizzazione-Mosfet

# Studio della tolleranza alle radiazioni ionizzanti di MOSFET in tecnologia 28nm

## Tesi triennale d'Ingegneria Informatica

### Autori:

* Nicola Cattaneo
* Emilio Meroni

### Divisione Cartelle
* **Tesi** Cartella contenente il materiale per la produzione della tesi
* **Script Statiche** Cartella contentente tutti gli script per le analisi delle misure statiche.
* **Script Rumore** Cartella contentente tutti gli script per le analisi delle misure di rumore.
* **Misure Statiche** Cartella contenente le misure statiche
* **Misure Statiche** Cartella contenente le misure di rumore
* **Altri Script** Script di riferimento

File: Misure statiche/N5/Chip5NMOS_FASE2/N5-600-30/id-vds.csv (part 1 of 3)
I/V Sweep,id_vds
RecordTime,04/14/2025 15:10:48
Device ID,
Count,1
Flag,
Remarks,
vd,vg,id,ig,is,iavdd,ignd
0,0,-1.3196E-10,-7.44E-12,-1.0500000000000002E-12,3.2582E-07,-3.2568E-07
0.005,0,-4.6350000000000007E-11,-7.22E-12,-4.3000000000000004E-13,3.258E-07,-3.2572E-07
0.01,0,2.1800000000000002E-11,-1.0010000000000001E-11,-1.21E-12,3.2584E-07,-3.2584E-07
0.015000000000000001,0,8.9760000000000008E-11,-8.3700000000000009E-12,-1.74E-12,3.2586E-07,-3.2589999999999997E-07
0.02,0,1.4178E-10,-8.480000000000001E-12,-9.000000000000001E-13,3.2584E-07,-3.2596E-07
0.025,0,1.9226000000000002E-10,-1.159E-11,-5.8000000000000005E-13,3.258E-07,-3.2589999999999997E-07
0.030000000000000002,0,2.4634E-10,-1.3580000000000002E-11,-1.07E-12,3.2582E-07,-3.2603999999999997E-07
0.035,0,2.9549000000000003E-10,-1.1820000000000001E-11,-1.18E-12,3.258E-07,-3.2603999999999997E-07
0.04,0,3.2626E-10,-1.3660000000000001E-11,-5.2E-13,3.2582E-07,-3.2602E-07
0.045000000000000005,0,3.7501000000000003E-10,-1.457E-11,-2.1200000000000003E-12,3.2574E-07,-3.2612E-07
0.05,0,4.1911E-10,-1.5430000000000002E-11,-1.59E-12,3.2576E-07,-3.2614E-07
0.055,0,4.5133000000000003E-10,-1.655E-11,-8.2E-13,3.257E-07,-3.2624E-07
0.060000000000000005,0,4.8599E-10,-1.8310000000000003E-11,-1.07E-12,3.2582E-07,-3.262E-07
0.065,0,5.3071E-10,-1.8270000000000002E-11,-1.8400000000000002E-12,3.2578E-07,-3.2636E-07
0.07,0,5.6455000000000008E-10,-2.0750000000000003E-11,-1E-13,3.2584E-07,-3.2636E-07
0.075,0,5.936E-10,-2.236E-11,-3.4E-13,3.258E-07,-3.2638E-07
0.08,0,6.3614E-10,-2.303E-11,-2.06E-12,3.2578E-07,-3.2638E-07
0.085,0,6.2063000000000006E-10,-2.4230000000000003E-11,4.3000000000000004E-13,3.2582E-07,-3.2642E-07
0.090000000000000011,0,6.2481E-10,-2.631E-11,-4.9E-13,3.2576E-07,-3.2638E-07
0.095,0,6.3582000000000009E-10,-2.7850000000000003E-11,-1.17E-12,3.2582E-07,-3.2638E-07
0.1,0,6.5012E-10,-3.1230000000000005E-11,-1.32E-12,3.2572E-07,-3.2634E-07
0.10500000000000001,0,6.7640000000000006E-10,-3.029E-11,9.4E-13,3.2572E-07,-3.2636E-07
0.11,0,6.8826000000000006E-10,-3.517E-11,-4.5000000000000005E-13,3.2566E-07,-3.2631999999999997E-07
0.115,0,7.1486000000000005E-10,-3.5E-11,-5.5000000000000008E-13,3.2578E-07,-3.2638E-07
0.12000000000000001,0,7.3439000000000009E-10,-3.7740000000000004E-11,-6.7000000000000007E-13,3.2578E-07,-3.2638E-07
0.125,0,7.6017000000000007E-10,-3.897E-11,5.3000000000000006E-13,3.2572E-07,-3.265E-07
0.13,0,7.7857E-10,-4.243E-11,3.5E-13,3.257E-07,-3.2645999999999997E-07
0.135,0,8.1087E-10,-4.4190000000000005E-11,-1.2500000000000001E-12,3.2566E-07,-3.2648E-07
0.14,0,8.2777E-10,-4.767E-11,-3.9000000000000005E-13,3.2572E-07,-3.2644E-07
0.14500000000000002,0,8.5810000000000007E-10,-5.0160000000000004E-11,-1.26E-12,3.2576E-07,-3.2648E-07
0.15,0,8.8141000000000006E-10,-5.1700000000000006E-11,5.5000000000000008E-13,3.2572E-07,-3.2662E-07
0.155,0,9.0334000000000011E-10,-5.5380000000000007E-11,-1.88E-12,3.2576E-07,-3.2654E-07
0.16,0,9.2964000000000011E-10,-5.7630000000000005E-11,7E-14,3.2572E-07,-3.2662E-07
0.165,0,9.5509E-10,-6.308E-11,-9.0000000000000008E-14,3.2574E-07,-3.2659999999999997E-07
0.17,0,9.913E-10,-6.5720000000000007E-11,-2.04E-12,3.257E-07,-3.2654E-07
0.17500000000000002,0,1.0635E-09,-6.8090000000000007E-11,-1.7100000000000002E-12,3.2562E-07,-3.2666E-07
0.18000000000000002,0,1.1105E-09,-7.176E-11,-1.0600000000000001E-12,3.2564E-07,-3.2672E-07
0.185,0,1.1495E-09,-7.7520000000000007E-11,-2.7E-13,3.2562E-07,-3.2666E-07
0.19,0,1.1966E-09,-8.213E-11,-1.6E-12,3.256E-07,-3.2678E-07
0.195,0,1.249E-09,-8.407E-11,-9.2000000000000012E-13,3.2568E-07,-3.2684E-07
0.2,0,1.2875E-09,-8.9780000000000012E-11,-6.8E-13,3.2568E-07,-3.2682E-07
0.20500000000000002,0,1.3306E-09,-9.462E-11,-9.8E-13,3.2566E-07,-3.269E-07
0.21000000000000002,0,1.3819E-09,-9.8000000000000011E-11,-2.0500000000000004E-12,3.2568E-07,-3.2698E-07
0.215,0,1.4219E-09,-1.0367E-10,2.0000000000000003E-14,3.2562E-07,-3.2694E-07
0.22,0,1.4577E-09,-1.0866E-10,-1.08E-12,3.2568E-07,-3.2698E-07
0.225,0,1.5126E-09,-1.1328000000000001E-10,-1.4700000000000002E-12,3.2564E-07,-3.2704E-07
0.23,0,1.5466E-09,-1.1701000000000002E-10,5E-14,3.256E-07,-3.2701999999999997E-07
0.23500000000000001,0,1.5807E-09,-1.2685E-10,6.9000000000000009E-13,3.256E-07,-3.2706E-07
0.24000000000000002,0,1.6344E-09,-1.2903000000000002E-10,-1.7E-13,3.2564E-07,-3.271E-07
0.24500000000000002,0,1.679E-09,-1.3622000000000002E-10,-2E-13,3.2554E-07,-3.271E-07
0.25,0,1.7205E-09,-1.4144E-10,-1E-13,3.256E-07,-3.2722E-07
0.255,0,1.7603E-09,-1.4735000000000001E-10,6.9000000000000009E-13,3.256E-07,-3.2718E-07
0.26,0,1.8055E-09,-1.5493E-10,-1.6600000000000002E-12,3.2568E-07,-3.272E-07
0.265,0,1.8534E-09,-1.5727000000000002E-10,-1.7E-13,3.256E-07,-3.2732E-07
0.27,0,1.8884E-09,-1.6904000000000002E-10,1.18E-12,3.2564E-07,-3.2728E-07
0.275,0,1.931E-09,-1.7288E-10,-8.1000000000000008E-13,3.2566E-07,-3.2729999999999997E-07
0.28,0,1.9806E-09,-1.8117E-10,-1.14E-12,3.2558E-07,-3.2734E-07
0.28500000000000003,0,2.0285E-09,-1.8556E-10,9.0000000000000008E-14,3.2556E-07,-3.2743999999999997E-07
0.29000000000000004,0,2.0677E-09,-1.936E-10,-2.0000000000000003E-14,3.256E-07,-3.2743999999999997E-07
0.29500000000000004,0,2.1168E-09,-2.0092000000000002E-10,-8.2E-13,3.2566E-07,-3.275E-07
0.3,0,2.1652E-09,-2.0448000000000003E-10,-9.000000000000001E-13,3.256E-07,-3.2756E-07
0.305,0,2.2042E-09,-2.1408000000000003E-10,-3.2000000000000005E-13,3.2564E-07,-3.2757999999999997E-07
0.31,0,2.2137E-09,-2.1971E-10,-1.8100000000000002E-12,3.2562E-07,-3.2762E-07
0.315,0,2.2674E-09,-2.2812E-10,-1.2800000000000002E-12,3.256E-07,-3.2757999999999997E-07
0.32,0,2.312E-09,-2.3259000000000002E-10,-3.1000000000000004E-13,3.2552E-07,-3.2762E-07
0.325,0,2.3544E-09,-2.4404E-10,-6.1E-13,3.2566E-07,-3.277E-07
0.33,0,2.3996E-09,-2.4963E-10,-1.4700000000000002E-12,3.2558E-07,-3.2776E-07
0.335,0,2.4532E-09,-2.574E-10,-4.3000000000000004E-13,3.2564E-07,-3.2771999999999997E-07
0.34,0,2.4975E-09,-2.6577E-10,-6.9000000000000009E-13,3.2554E-07,-3.2782E-07
0.34500000000000003,0,2.5427E-09,-2.7295E-10,-1.5200000000000002E-12,3.256E-07,-3.2788E-07
0.35000000000000003,0,2.6084E-09,-2.8038E-10,-8.4000000000000006E-13,3.2568E-07,-3.2798E-07
0.35500000000000004,0,2.6655E-09,-2.9038000000000004E-10,-2.8E-13,3.2564E-07,-3.2799999999999997E-07
0.36000000000000004,0,2.7026E-09,-2.9989000000000004E-10,-9.2000000000000012E-13,3.256E-07,-3.2804E-07
0.365,0,2.7638E-09,-3.0709E-10,-8.7E-13,3.2562E-07,-3.2802E-07
0.37,0,2.8142E-09,-3.157E-10,4.7E-13,3.256E-07,-3.281E-07
0.375,0,2.8657E-09,-3.2569000000000004E-10,3.4E-13,3.256E-07,-3.2812E-07
0.38,0,2.9165E-09,-3.3534E-10,-7.3E-13,3.2568E-07,-3.2824E-07
0.385,0,2.9746E-09,-3.4285E-10,-4.2000000000000003E-13,3.257E-07,-3.2826E-07
0.39,0,3.039E-09,-3.5343000000000004E-10,7.3E-13,3.2566E-07,-3.283E-07
0.395,0,3.0817E-09,-3.6526000000000004E-10,-3.0000000000000003E-13,3.2554E-07,-3.283E-07
0.4,0,3.1495E-09,-3.7398000000000004E-10,1.1000000000000001E-13,3.256E-07,-3.2834E-07
0.405,0,3.2017E-09,-3.8534000000000004E-10,2.9000000000000003E-13,3.2558E-07,-3.284E-07
0.41000000000000003,0,3.265E-09,-3.9624E-10,-1.9000000000000002E-13,3.2562E-07,-3.2848E-07
0.41500000000000004,0,3.3199E-09,-4.0836E-10,6.0000000000000009E-14,3.2564E-07,-3.2854E-07
0.42000000000000004,0,3.3963E-09,-4.1753000000000006E-10,-9.0000000000000008E-14,3.256E-07,-3.286E-07
0.42500000000000004,0,3.442E-09,-4.297E-10,1.9000000000000002E-13,3.2566E-07,-3.2868E-07
0.43,0,3.5097E-09,-4.4160000000000006E-10,-8.4000000000000006E-13,3.2558E-07,-3.2855999999999997E-07
0.435,0,3.5768E-09,-4.5307E-10,-1.3800000000000002E-12,3.2566E-07,-3.2872E-07
0.44,0,3.6553E-09,-4.6665E-10,1.4E-13,3.2568E-07,-3.288E-07
0.445,0,3.6961E-09,-4.7915E-10,-1.8000000000000002E-13,3.256E-07,-3.2883999999999997E-07
0.45,0,3.7814E-09,-4.9372E-10,-6.1E-13,3.2566E-07,-3.289E-07
0.455,0,3.8434E-09,-5.0539E-10,-7.8000000000000011E-13,3.2556E-07,-3.2888E-07
0.46,0,3.9133E-09,-5.1994000000000007E-10,8.0000000000000013E-14,3.2558E-07,-3.289E-07
0.465,0,3.9912E-09,-5.3366E-10,-1.32E-12,3.2554E-07,-3.29E-07
0.47000000000000003,0,4.0672E-09,-5.4733E-10,-2.1000000000000003E-12,3.2554E-07,-3.2906E-07
0.47500000000000003,0,4.1152E-09,-5.6217E-10,-5.3000000000000006E-13,3.2552E-07,-3.2911999999999997E-07
0.48000000000000004,0,4.2037E-09,-5.7692E-10,-5.4E-13,3.2554E-07,-3.2918E-07
0.48500000000000004,0,4.28E-09,-5.9416E-10,-1.3900000000000001E-12,3.2556E-07,-3.2916E-07
0.49000000000000005,0,4.3689E-09,-6.082E-10,-1.1000000000000002E-12,3.2554E-07,-3.293E-07
0.49500000000000005,0,4.4208E-09,-6.2467000000000008E-10,7.5E-13,3.2552E-07,-3.2939999999999997E-07
0.5,0,4.494E-09,-6.3422E-10,-1.03E-12,3.255E-07,-3.2936E-07
0.505,0,4.5889E-09,-6.5820000000000006E-10,-2.42E-12,3.2552E-07,-3.295E-07
0.51,0,4.6728E-09,-6.7404000000000008E-10,-1.5600000000000002E-12,3.2546E-07,-3.2948E-07
0.515,0,4.7884E-09,-6.9294000000000009E-10,-4E-13,3.2556E-07,-3.296E-07
0.52,0,4.8497E-09,-7.1118E-10,-1.37E-12,3.2552E-07,-3.296E-07
0.525,0,4.9277E-09,-7.2698E-10,-6.0000000000000009E-14,3.2558E-07,-3.2966E-07
0.53,0,5.0354E-09,-7.4785000000000006E-10,1.32E-12,3.2556E-07,-3.2981999999999997E-07
0.535,0,5.1364E-09,-7.5915E-10,1.7E-13,3.2558E-07,-3.3008E-07
0.54,0,5.2952E-09,-7.7728E-10,-3.2000000000000005E-13,3.2554E-07,-3.3006E-07
0.545,0,5.3873E-09,-7.9543E-10,7.4000000000000008E-13,3.2558E-07,-3.3018E-07
0.55,0,5.491E-09,-8.1773E-10,2.9000000000000003E-13,3.255E-07,-3.3018E-07
0.555,0,5.5983E-09,-8.4601000000000006E-10,-5.5000000000000008E-13,3.2554E-07,-3.3028E-07
0.56,0,5.71E-09,-8.6592E-10,-4.1E-13,3.2552E-07,-3.304E-07
0.56500000000000006,0,5.7896E-09,-8.8753E-10,2.2000000000000002E-13,3.2556E-07,-3.304E-07
0.57000000000000006,0,5.9065E-09,-9.1047000000000006E-10,-2.7E-13,3.256E-07,-3.305E-07
0.57500000000000007,0,5.9679E-09,-9.3091E-10,-2.1000000000000001E-13,3.2556E-07,-3.3065999999999997E-07
0.58000000000000007,0,6.112E-09,-9.5371E-10,6.3E-13,3.2554E-07,-3.3078E-07
0.58500000000000008,0,6.2344E-09,-9.7776000000000015E-10,-3.1000000000000004E-13,3.2558E-07,-3.3078E-07
0.59000000000000008,0,6.3131E-09,-1.00058E-09,-1.08E-12,3.2562E-07,-3.3086E-07
0.595,0,6.4751E-09,-1.02071E-09,-7.5E-13,3.2552E-07,-3.3092E-07
0.6,0,6.5433E-09,-1.04758E-09,-9.000000000000001E-13,3.2552E-07,-3.3102E-07
0.605,0,6.6471E-09,-1.0713E-09,-1.4200000000000002E-12,3.2554E-07,-3.3112E-07
0.61,0,6.7405E-09,-1.09727E-09,-9.2000000000000012E-13,3.2554E-07,-3.3116E-07
0.615,0,6.8607E-09,-1.1205E-09,2.5E-13,3.255E-07,-3.3134E-07
0.62,0,7.0186E-09,-1.1468E-09,-3.0000000000000005E-14,3.2546E-07,-3.3116E-07
0.625,0,7.0595E-09,-1.173E-09,8.1000000000000008E-13,3.2546E-07,-3.3134E-07
0.63,0,7.2297E-09,-1.2013E-09,1.4E-13,3.2546E-07,-3.314E-07
0.635,0,7.3052E-09,-1.226E-09,-9.6000000000000015E-13,3.2554E-07,-3.3158E-07
0.64,0,7.4303E-09,-1.2551E-09,1.0000000000000002E-14,3.256E-07,-3.3176E-07
0.645,0,7.5995E-09,-1.2821E-09,-2.4000000000000004E-13,3.2552E-07,-3.3176E-07
0.65,0,7.6919E-09,-1.3119E-09,-8.4000000000000006E-13,3.2548E-07,-3.3184E-07
0.655,0,7.8448E-09,-1.3403E-09,-2E-12,3.2554E-07,-3.3208E-07
0.66,0,8.0352E-09,-1.3689E-09,-7.5E-13,3.2546E-07,-3.32E-07
0.665,0,8.1004E-09,-1.3985E-09,-9.6000000000000015E-13,3.2548E-07,-3.3216E-07
0.67,0,8.2304E-09,-1.4284E-09,-1.7000000000000002E-12,3.2552E-07,-3.3224E-07
0.675,0,8.4016E-09,-1.4585E-09,-9.4E-13,3.255E-07,-3.3238E-07
0.68,0,8.5573E-09,-1.4907E-09,4.0000000000000006E-14,3.2552E-07,-3.3258E-07
0.685,0,8.8237E-09,-1.5233E-09,-1E-12,3.2546E-07,-3.3278E-07
0.69000000000000006,0,8.8087E-09,-1.5524E-09,-1.03E-12,3.2548E-07,-3.3288E-07
0.69500000000000006,0,9.0108E-09,-1.5867E-09,-5.5000000000000008E-13,3.2542E-07,-3.3288E-07
0.70000000000000007,0,9.1378E-09,-1.6217E-09,-9.0000000000000008E-14,3.2544E-07,-3.3298E-07
0.70500000000000007,0,9.4413E-09,-1.6553E-09,-7.3E-13,3.2546E-07,-3.3322E-07
0.71000000000000008,0,9.5189E-09,-1.689E-09,-3.3E-13,3.2544E-07,-3.3324E-07
0.71500000000000008,0,9.7546E-09,-1.7232E-09,6.1E-13,3.2546E-07,-3.3352E-07
0.72000000000000008,0,9.8883E-09,-1.7589E-09,4.3000000000000004E-13,3.2552E-07,-3.3354E-07
0.72500000000000009,0,9.9286E-09,-1.7941E-09,-6.400000000000001E-13,3.2554E-07,-3.3372E-07
0.73,0,1.00741E-08,-1.8307E-09,-7E-14,3.256E-07,-3.337E-07
0.735,0,1.02313E-08,-1.8697E-09,-7E-14,3.2552E-07,-3.3384E-07
0.74,0,1.04692E-08,-1.9075E-09,-5.5000000000000008E-13,3.2558E-07,-3.3404E-07
0.745,0,1.05702E-08,-1.9438E-09,-1.0600000000000001E-12,3.255E-07,-3.3426E-07
0.75,0,1.07705E-08,-1.9806E-09,4.3000000000000004E-13,3.255E-07,-3.345E-07
0.755,0,1.1061799999999999E-08,-2.0238E-09,-4.6000000000000006E-13,3.2546E-07,-3.3462E-07
0.76,0,1.11975E-08,-2.0613E-09,-1.6100000000000002E-12,3.2554E-07,-3.3474E-07
0.765,0,1.1296999999999999E-08,-2.1012E-09,-4.7E-13,3.2552E-07,-3.346E-07
0.77,0,1.1431399999999998E-08,-2.1418E-09,-1.1900000000000002E-12,3.2556E-07,-3.347E-07
0.775,0,1.1681399999999999E-08,-2.1842E-09,-9.9E-13,3.255E-07,-3.3508E-07
0.78,0,1.20524E-08,-2.2261E-09,3.7000000000000004E-13,3.2558E-07,-3.3552E-07
0.785,0,1.22192E-08,-2.2672E-09,-6.3E-13,3.2554E-07,-3.3532E-07
0.79,0,1.2440199999999999E-08,-2.3119E-09,9.2000000000000012E-13,3.2546E-07,-3.3596E-07
0.795,0,1.2746799999999999E-08,-2.3566E-09,-4.8000000000000008E-13,3.2548E-07,-3.3597999999999997E-07
0.8,0,1.3019599999999998E-08,-2.4006E-09,-4.0000000000000006E-14,3.2548E-07,-3.36E-07
0.805,0,1.3085599999999999E-08,-2.4459E-09,-1.6000000000000003E-13,3.2546E-07,-3.3611999999999997E-07
0.81,0,1.3434199999999999E-08,-2.4918E-09,-1.6600000000000002E-12,3.2548E-07,-3.362E-07
0.81500000000000006,0,1.3624399999999999E-08,-2.537E-09,-5.3000000000000006E-13,3.2548E-07,-3.3646E-07
0.82000000000000006,0,1.3789799999999999E-08,-2.5838E-09,-1.74E-12,3.2552E-07,-3.3688E-07
0.82500000000000007,0,1.4043199999999998E-08,-2.6316E-09,-8.8000000000000009E-13,3.2546E-07,-3.3709999999999997E-07
0.83000000000000007,0,1.4293799999999998E-08,-2.6782E-09,-8.4000000000000006E-13,3.2546E-07,-3.37E-07
0.83500000000000008,0,1.4454799999999999E-08,-2.7263E-09,-1.6100000000000002E-12,3.2556E-07,-3.3722E-07
0.84000000000000008,0,1.46944E-08,-2.778E-09,2E-13,3.2552E-07,-3.3778E-07
0.84500000000000008,0,1.5040799999999998E-08,-2.8273E-09,-1.8000000000000002E-13,3.2546E-07,-3.3782E-07
0.85000000000000009,0,1.51594E-08,-2.8777E-09,1.3E-13,3.255E-07,-3.3778E-07
0.85500000000000009,0,1.5436999999999998E-08,-2.9295E-09,1.14E-12,3.2548E-07,-3.3834E-07
0.86,0,1.58856E-08,-2.9828E-09,-1.79E-12,3.2546E-07,-3.3856E-07
0.865,0,1.6195999999999998E-08,-3.0361E-09,8.0000000000000013E-14,3.2546E-07,-3.3866E-07
0.87,0,1.6367799999999997E-08,-3.0895E-09,-1.31E-12,3.255E-07,-3.3904E-07
0.875,0,1.6768599999999998E-08,-3.1434E-09,-1.7000000000000002E-12,3.2552E-07,-3.3919999999999997E-07
0.88,0,1.6912999999999997E-08,-3.197E-09,1.7E-13,3.2548E-07,-3.39E-07
0.885,0,1.72366E-08,-3.2508E-09,-1.91E-12,3.254E-07,-3.3938E-07
0.89,0,1.7601999999999998E-08,-3.3074E-09,-5E-14,3.2546E-07,-3.3942E-07
0.895,0,1.7919999999999998E-08,-3.3641E-09,-6.3E-13,3.255E-07,-3.3974E-07
0.9,0,1.83678E-08,-3.4214E-09,-5.3000000000000006E-13,3.2544E-07,-3.4036E-07
0,0.15,-4.723E-09,5.747E-11,-4.2000000000000003E-13,3.2566E-07,-3.2166E-07
0.005,0.15,-3.7165E-09,5.3690000000000004E-11,-1.64E-12,3.2556E-07,-3.219E-07
0.01,0.15,-3.37E-09,5.0570000000000006E-11,-1.7500000000000002E-12,3.2566E-07,-3.2234E-07
0.015000000000000001,0.15,-3.0862E-09,4.552E-11,-1.3800000000000002E-12,3.2564E-07,-3.2256E-07
0.02,0.15,-2.834E-09,4.079E-11,-1.83E-12,3.2552E-07,-3.2284E-07
0.025,0.15,-2.5952E-09,3.823E-11,-1.41E-12,3.2556E-07,-3.2306E-07
0.030000000000000002,0.15,-2.3889E-09,3.488E-11,-6.1E-13,3.2556E-07,-3.2327999999999997E-07
0.035,0.15,-2.2079E-09,2.9850000000000005E-11,-2.6E-13,3.2554E-07,-3.2341999999999997E-07
0.04,0.15,-2.0333E-09,2.7740000000000003E-11,-8.4000000000000006E-13,3.256E-07,-3.2364E-07
0.045000000000000005,0.15,-1.8699E-09,2.5940000000000003E-11,-1.08E-12,3.256E-07,-3.2374E-07
0.05,0.15,-1.7323E-09,2.347E-11,-1.12E-12,3.256E-07,-3.2386E-07
0.055,0.15,-1.6015E-09,2.083E-11,-1.4300000000000002E-12,3.256E-07,-3.241E-07
0.060000000000000005,0.15,-1.4695E-09,2.0110000000000002E-11,-1.45E-12,3.2558E-07,-3.2412E-07
0.065,0.15,-1.359E-09,1.83E-11,-5.5000000000000008E-13,3.2558E-07,-3.2426E-07
0.07,0.15,-1.252E-09,1.486E-11,7E-13,3.2562E-07,-3.243E-07
0.075,0.15,-1.143E-09,1.3900000000000002E-11,-8.9E-13,3.2562E-07,-3.245E-07
0.08,0.15,-1.0388E-09,1.3560000000000001E-11,3.3E-13,3.256E-07,-3.2454E-07
0.085,0.15,-9.5466E-10,1.107E-11,-1.9000000000000002E-13,3.2558E-07,-3.2464E-07
0.090000000000000011,0.15,-8.5143E-10,1.0090000000000001E-11,-1.3500000000000001E-12,3.256E-07,-3.2474E-07
0.095,0.15,-7.7273000000000008E-10,1.0520000000000001E-11,-4.8000000000000008E-13,3.2554E-07,-3.2478E-07
0.1,0.15,-6.9895000000000005E-10,8.25E-12,-6.400000000000001E-13,3.2552E-07,-3.2486E-07
0.10500000000000001,0.15,-6.2085000000000008E-10,5.8600000000000005E-12,-1.5600000000000002E-12,3.2556E-07,-3.2494E-07
0.11,0.15,-5.4163E-10,7.7800000000000012E-12,-1.6100000000000002E-12,3.255E-07,-3.2506E-07
0.115,0.15,-4.716E-10,7.0400000000000007E-12,-7.4000000000000008E-13,3.2552E-07,-3.2508E-07
0.12000000000000001,0.15,-4.0737E-10,4.17E-12,-1.0600000000000001E-12,3.2548E-07,-3.2512E-07
0.125,0.15,-3.3475E-10,3.71E-12,-1.2400000000000002E-12,3.2548E-07,-3.252E-07
0.13,0.15,-2.7417000000000005E-10,4.08E-12,1.1000000000000001E-13,3.256E-07,-3.2532E-07
0.135,0.15,-2.1502000000000002E-10,1.9E-12,1.7E-13,3.2548E-07,-3.2528E-07
0.14,0.15,-1.4895000000000001E-10,4.3000000000000004E-13,-1.7200000000000001E-12,3.2552E-07,-3.2536E-07
0.14500000000000002,0.15,-8.3310000000000008E-11,2.85E-12,-6.6E-13,3.2558E-07,-3.254E-07
0.15,0.15,-3.128E-11,-2.3000000000000003E-13,1.3E-13,3.255E-07,-3.255E-07
0.155,0.15,2.702E-11,-1.5200000000000002E-12,6.0000000000000009E-14,3.2554E-07,-3.2554E-07
0.16,0.15,8.8080000000000008E-11,-1.46E-12,-3.0000000000000005E-14,3.2552E-07,-3.2558E-07
0.165,0.15,1.35E-10,-2.4800000000000003E-12,7.3E-13,3.2554E-07,-3.257E-07
0.17,0.15,1.8054E-10,-3.8300000000000004E-12,1E-13,3.2554E-07,-3.2572E-07
0.17500000000000002,0.15,2.3944E-10,-4.88E-12,-9.2000000000000012E-13,3.2558E-07,-3.2578E-07
0.18000000000000002,0.15,2.911E-10,-3.5900000000000003E-12,-2.6E-13,3.2552E-07,-3.2578E-07
0.185,0.15,3.452E-10,-6.1200000000000006E-12,3.2000000000000005E-13,3.2554E-07,-3.2592E-07
0.19,0.15,3.9812E-10,-6.9900000000000007E-12,-6.2000000000000008E-13,3.2552E-07,-3.2589999999999997E-07
0.195,0.15,4.5391000000000004E-10,-7.52E-12,-3.0000000000000005E-14,3.2554E-07,-3.2594E-07
0.2,0.15,4.9577E-10,-8.05E-12,5.9E-13,3.2554E-07,-3.2596E-07
0.20500000000000002,0.15,5.3841E-10,-1.1230000000000001E-11,-1.0000000000000002E-14,3.2552E-07,-3.2608E-07
0.21000000000000002,0.15,5.9620000000000007E-10,-1.088E-11,-1.1900000000000002E-12,3.2558E-07,-3.2612E-07
0.215,0.15,6.4508E-10,-1.0720000000000001E-11,-3.1000000000000004E-13,3.2552E-07,-3.2614E-07
0.22,0.15,6.4351000000000009E-10,-1.442E-11,-8.1000000000000008E-13,3.255E-07,-3.262E-07
0.225,0.15,6.8435E-10,-1.2950000000000001E-11,-9.2000000000000012E-13,3.255E-07,-3.2617999999999997E-07
0.23,0.15,7.1482E-10,-1.652E-11,-6.5000000000000006E-13,3.2552E-07,-3.262E-07
0.23500000000000001,0.15,7.6253000000000005E-10,-1.637E-11,-1.6200000000000002E-12,3.255E-07,-3.262E-07
0.24000000000000002,0.15,7.9264000000000007E-10,-1.7580000000000002E-11,-8E-13,3.2552E-07,-3.2628E-07
0.24500000000000002,0.15,8.282000000000001E-10,-1.9780000000000002E-11,-9.2000000000000012E-13,3.255E-07,-3.2622E-07
0.25,0.15,8.8365E-10,-2.149E-11,-4E-13,3.2548E-07,-3.2631999999999997E-07
0.255,0.15,9.1394E-10,-2.4880000000000002E-11,-4.2000000000000003E-13,3.2546E-07,-3.2642E-07
0.26,0.15,9.6885E-10,-2.4650000000000003E-11,-4.6000000000000006E-13,3.256E-07,-3.265E-07
0.265,0.15,1.0171E-09,-2.5870000000000003E-11,-9.6000000000000015E-13,3.2552E-07,-3.2654E-07
0.27,0.15,1.0831E-09,-2.9520000000000005E-11,-6.3E-13,3.255E-07,-3.2656E-07
0.275,0.15,1.1504E-09,-3.2610000000000004E-11,-5.5000000000000008E-13,3.2552E-07,-3.2656E-07
0.28,0.15,1.2133E-09,-3.384E-11,-6.3E-13,3.2554E-07,-3.2668E-07
0.28500000000000003,0.15,1.2742E-09,-3.63E-11,4.7E-13,3.255E-07,-3.2676E-07
0.29000000000000004,0.15,1.3179E-09,-4.06E-11,-2.3000000000000003E-13,3.2552E-07,-3.2678E-07
0.29500000000000004,0.15,1.3776E-09,-4.2480000000000005E-11,-1.5700000000000002E-12,3.2548E-07,-3.268E-07
0.3,0.15,1.435E-09,-4.3350000000000004E-11,-5E-13,3.2548E-07,-3.2684E-07
0.305,0.15,1.4889E-09,-4.807E-11,-5.6E-13,3.2548E-07,-3.269E-07
0.31,0.15,1.5466E-09,-5.0850000000000004E-11,-1.79E-12,3.2546E-07,-3.2698E-07
0.315,0.15,1.5984E-09,-5.335E-11,-1.85E-12,3.2548E-07,-3.2708E-07
0.32,0.15,1.6458E-09,-5.5770000000000005E-11,-1.6700000000000002E-12,3.2546E-07,-3.2698E-07
0.325,0.15,1.6909E-09,-6.131E-11,-9.1000000000000016E-13,3.2546E-07,-3.271E-07
0.33,0.15,1.7624E-09,-6.374E-11,-1.3400000000000002E-12,3.2548E-07,-3.2718E-07
0.335,0.15,1.821E-09,-6.6620000000000011E-11,-4.7E-13,3.2548E-07,-3.2722E-07
0.34,0.15,1.8699E-09,-7.202E-11,-4.0000000000000006E-14,3.2554E-07,-3.2736E-07
0.34500000000000003,0.15,1.9287999999999998E-09,-7.677000000000001E-11,-6.8E-13,3.2554E-07,-3.2734E-07
0.35000000000000003,0.15,1.9987E-09,-7.846E-11,-1.3900000000000001E-12,3.2548E-07,-3.274E-07
0.35500000000000004,0.15,2.0441E-09,-8.2890000000000011E-11,-7E-14,3.2558E-07,-3.2752E-07
0.36000000000000004,0.15,2.0973E-09,-8.702E-11,1.8000000000000002E-13,3.2554E-07,-3.2748E-07
0.365,0.15,2.1542E-09,-9.268000000000001E-11,-8.1000000000000008E-13,3.2546E-07,-3.2748E-07
0.37,0.15,2.2131E-09,-9.617E-11,4.3000000000000004E-13,3.2552E-07,-3.2764E-07
0.375,0.15,2.2708E-09,-1.0288000000000001E-10,1.21E-12,3.2544E-07,-3.2764E-07
0.38,0.15,2.3244E-09,-1.0784000000000001E-10,-5.3000000000000006E-13,3.2546E-07,-3.2764E-07
0.385,0.15,2.3898E-09,-1.1196000000000001E-10,-6.2000000000000008E-13,3.255E-07,-3.278E-07
0.39,0.15,2.4455E-09,-1.1629E-10,3.0000000000000003E-13,3.254E-07,-3.2778E-07
0.395,0.15,2.4989E-09,-1.2310000000000002E-10,-7.6000000000000009E-13,3.2542E-07,-3.278E-07
0.4,0.15,2.5643E-09,-1.2762000000000002E-10,-9.9E-13,3.2542E-07,-3.2785999999999997E-07
0.405,0.15,2.6324E-09,-1.3182000000000002E-10,-6.1E-13,3.2546E-07,-3.2794E-07
0.41000000000000003,0.15,2.6843E-09,-1.3822000000000002E-10,4E-13,3.254E-07,-3.2796E-07
0.41500000000000004,0.15,2.7518E-09,-1.4395E-10,-9.1000000000000016E-13,3.255E-07,-3.2802E-07
0.42000000000000004,0.15,2.8152E-09,-1.5009000000000002E-10,-3.0000000000000005E-14,3.2546E-07,-3.2818E-07
0.42500000000000004,0.15,2.8658999999999998E-09,-1.5537E-10,3.4E-13,3.2548E-07,-3.2816E-07
0.43,0.15,2.9344E-09,-1.6211000000000002E-10,-7E-13,3.2548E-07,-3.282E-07
0.435,0.15,2.9948E-09,-1.6818E-10,-1.6100000000000002E-12,3.2548E-07,-3.2824E-07
0.44,0.15,3.0705E-09,-1.7138E-10,-1.0500000000000002E-12,3.2542E-07,-3.2836E-07
0.445,0.15,3.1224E-09,-1.7870000000000001E-10,-5E-13,3.254E-07,-3.2836E-07
0.45,0.15,3.1854E-09,-1.8561000000000002E-10,-1.6700000000000002E-12,3.254E-07,-3.284E-07
0.455,0.15,3.2509E-09,-1.9137E-10,-1.2500000000000001E-12,3.2548E-07,-3.2848E-07
0.46,0.15,3.3204E-09,-1.9691000000000002E-10,-5.2E-13,3.2546E-07,-3.286E-07
0.465,0.15,3.3944E-09,-2.0482000000000002E-10,-4E-13,3.2544E-07,-3.2854E-07
0.47000000000000003,0.15,3.4649E-09,-2.1094000000000002E-10,-1.5400000000000001E-12,3.2542E-07,-3.2864E-07
0.47500000000000003,0.15,3.5264E-09,-2.1708000000000001E-10,-1.1500000000000002E-12,3.2546E-07,-3.2868E-07
0.48000000000000004,0.15,3.6033E-09,-2.2481000000000002E-10,-1E-13,3.2546E-07,-3.2883999999999997E-07
0.48500000000000004,0.15,3.6572E-09,-2.3305000000000004E-10,-1.5200000000000002E-12,3.2546E-07,-3.2888E-07
0.49000000000000005,0.15,3.7464E-09,-2.3888E-10,-1.2500000000000001E-12,3.2552E-07,-3.29E-07
0.49500000000000005,0.15,3.8155E-09,-2.4575E-10,3.6000000000000003E-13,3.255E-07,-3.2911999999999997E-07
0.5,0.15,3.8806E-09,-2.5607000000000003E-10,-1.2000000000000002E-13,3.2542E-07,-3.2904E-07
0.505,0.15,3.974E-09,-2.6291E-10,-2.9000000000000003E-13,3.2546E-07,-3.291E-07
0.51,0.15,4.0357E-09,-2.7030000000000004E-10,2.2000000000000002E-13,3.2546E-07,-3.292E-07
0.515,0.15,4.0972E-09,-2.7914000000000003E-10,-8.0000000000000013E-14,3.2544E-07,-3.2928E-07
0.52,0.15,4.1714E-09,-2.8928E-10,-6.9000000000000009E-13,3.2558E-07,-3.2936E-07
0.525,0.15,4.2726E-09,-2.9532E-10,-8.4000000000000006E-13,3.2558E-07,-3.2946E-07
0.53,0.15,4.3419E-09,-3.0531E-10,5.4E-13,3.2552E-07,-3.2952E-07
0.535,0.15,4.4267E-09,-3.1575E-10,3.3E-13,3.2542E-07,-3.2953999999999997E-07
0.54,0.15,4.4926E-09,-3.2475000000000004E-10,-3.1000000000000004E-13,3.254E-07,-3.2958E-07
0.545,0.15,4.5862E-09,-3.3309000000000004E-10,5E-14,3.2538E-07,-3.2978E-07
0.55,0.15,4.6639E-09,-3.4497000000000005E-10,3.3E-13,3.2548E-07,-3.2984E-07
0.555,0.15,4.7698E-09,-3.5528000000000004E-10,-9.6000000000000015E-13,3.2552E-07,-3.299E-07
0.56,0.15,4.8755E-09,-3.6487E-10,-1.1600000000000001E-12,3.2552E-07,-3.3E-07
0.56500000000000006,0.15,4.9329E-09,-3.7594000000000005E-10,-5.4E-13,3.254E-07,-3.2995999999999997E-07
0.57000000000000006,0.15,5.0066E-09,-3.8856000000000005E-10,-5.4E-13,3.255E-07,-3.3014E-07
0.57500000000000007,0.15,5.1028E-09,-3.9739E-10,-1.6200000000000002E-12,3.2544E-07,-3.3012E-07
0.58000000000000007,0.15,5.2419E-09,-4.0941000000000004E-10,-2.5E-13,3.2542E-07,-3.3022E-07
0.58500000000000008,0.15,5.2932E-09,-4.2208000000000006E-10,-4.2000000000000003E-13,3.2546E-07,-3.3034E-07
0.59000000000000008,0.15,5.3882E-09,-4.3521000000000004E-10,-8E-13,3.2542E-07,-3.303E-07
0.595,0.15,5.4666E-09,-4.4082000000000003E-10,-8.1000000000000008E-13,3.2546E-07,-3.3044E-07
0.6,0.15,5.5582E-09,-4.5379000000000004E-10,-7.2000000000000006E-13,3.2542E-07,-3.3054E-07
0.605,0.15,5.6762E-09,-4.6671E-10,-1.41E-12,3.2548E-07,-3.307E-07
0.61,0.15,5.7889E-09,-4.8592E-10,-1.4300000000000002E-12,3.2544E-07,-3.3065999999999997E-07
0.615,0.15,5.8725E-09,-4.9768000000000008E-10,-2.9000000000000003E-13,3.2544E-07,-3.3076E-07
0.62,0.15,5.957E-09,-5.1387E-10,-6.9000000000000009E-13,3.2546E-07,-3.3086E-07
0.625,0.15,6.0812E-09,-5.2792000000000008E-10,-1.3500000000000001E-12,3.2542E-07,-3.3092E-07
0.63,0.15,6.1921E-09,-5.4234E-10,-4.8000000000000008E-13,3.2542E-07,-3.3102E-07
0.635,0.15,6.2908E-09,-5.5652000000000006E-10,-1.9000000000000002E-13,3.2542E-07,-3.312E-07
0.64,0.15,6.4514E-09,-5.7378000000000006E-10,-8.300000000000001E-13,3.2536E-07,-3.3114E-07
0.645,0.15,6.5444E-09,-5.8769000000000007E-10,-1.7200000000000001E-12,3.254E-07,-3.3146E-07
0.65,0.15,6.725E-09,-6.028200000000001E-10,-5E-14,3.253E-07,-3.3146E-07
0.655,0.15,6.7781E-09,-6.2117E-10,-2.1000000000000001E-13,3.254E-07,-3.3154E-07
0.66,0.15,6.8762E-09,-6.3819E-10,-8.300000000000001E-13,3.254E-07,-3.317E-07
0.665,0.15,7.0246E-09,-6.5404E-10,3.1000000000000004E-13,3.254E-07,-3.3182E-07
0.67,0.15,7.1369E-09,-6.723E-10,8.7E-13,3.2536E-07,-3.3176E-07
0.675,0.15,7.2655E-09,-6.9084000000000007E-10,1.3E-13,3.254E-07,-3.319E-07
0.68,0.15,7.3942999999999996E-09,-7.0799000000000005E-10,2.6E-13,3.2536E-07,-3.3202E-07
0.685,0.15,7.5224E-09,-7.2623000000000009E-10,2.9000000000000003E-13,3.2538E-07,-3.3214E-07
0.69000000000000006,0.15,7.6713E-09,-7.458E-10,-4.5000000000000005E-13,3.2532E-07,-3.3236E-07
0.69500000000000006,0.15,7.7665E-09,-7.6507E-10,-9.7000000000000011E-13,3.2536E-07,-3.3236E-07
0.70000000000000007,0.15,7.9061E-09,-7.835200000000001E-10,-7.8000000000000011E-13,3.2548E-07,-3.3252E-07
0.70500000000000007,0.15,8.1243E-09,-8.0399E-10,-3.1000000000000004E-13,3.2536E-07,-3.3274E-07
0.71000000000000008,0.15,8.1648E-09,-8.2635E-10,2.7E-13,3.254E-07,-3.3292E-07
0.71500000000000008,0.15,8.3641E-09,-8.4531E-10,-7.100000000000001E-13,3.2534E-07,-3.3278E-07
0.72000000000000008,0.15,8.5098E-09,-8.6688000000000011E-10,-2.5E-13,3.2534E-07,-3.3294E-07
0.72500000000000009,0.15,8.5664E-09,-8.890800000000001E-10,-7.4000000000000008E-13,3.2542E-07,-3.3316E-07
0.73,0.15,8.7949E-09,-9.1110000000000009E-10,-2.7100000000000004E-12,3.2536E-07,-3.3328E-07
0.735,0.15,8.9107E-09,-9.3096000000000006E-10,-8.6000000000000007E-13,3.2536E-07,-3.3331999999999997E-07
0.74,0.15,8.9826E-09,-9.5545E-10,-6.9000000000000009E-13,3.2546E-07,-3.3354E-07
0.745,0.15,9.3782E-09,-9.7913000000000011E-10,-1.41E-12,3.2536E-07,-3.3359999999999997E-07
0.75,0.15,9.4895E-09,-1.002E-09,-1.55E-12,3.254E-07,-3.3387999999999997E-07
0.755,0.15,9.5108E-09,-1.02499E-09,-2.9000000000000003E-13,3.2534E-07,-3.338E-07
0.76,0.15,9.8596E-09,-1.0518100000000001E-09,-9.8E-13,3.2542E-07,-3.34E-07
0.765,0.15,9.8328E-09,-1.0753400000000001E-09,-1.5200000000000002E-12,3.2536E-07,-3.3414E-07
0.77,0.15,1.00816E-08,-1.0997400000000002E-09,-6.1E-13,3.254E-07,-3.3434E-07
0.775,0.15,1.02768E-08,-1.12544E-09,-3.5E-13,3.2536E-07,-3.345E-07
0.78,0.15,1.03143E-08,-1.1421400000000002E-09,-1.1500000000000002E-12,3.254E-07,-3.3471999999999997E-07
0.785,0.15,1.06263E-08,-1.1786E-09,-1.4E-13,3.2536E-07,-3.349E-07
0.79,0.15,1.07183E-08,-1.2051E-09,-2.9000000000000003E-13,3.2538E-07,-3.349E-07
0.795,0.15,1.09635E-08,-1.2323E-09,4.2000000000000003E-13,3.2536E-07,-3.3496E-07
0.8,0.15,1.10149E-08,-1.249E-09,7.7000000000000005E-13,3.2538E-07,-3.3513999999999997E-07
0.805,0.15,1.12878E-08,-1.2898E-09,-1.2400000000000002E-12,3.2536E-07,-3.3546E-07
0.81,0.15,1.1534999999999999E-08,-1.3174E-09,-1.0500000000000002E-12,3.2536E-07,-3.354E-07
0.81500000000000006,0.15,1.1687399999999999E-08,-1.3474E-09,-1.0600000000000001E-12,3.2536E-07,-3.3558E-07
0.82000000000000006,0.15,1.1833199999999998E-08,-1.376E-09,-8E-13,3.2536E-07,-3.358E-07
0.82500000000000007,0.15,1.2131E-08,-1.4073E-09,-3.6000000000000003E-13,3.2538E-07,-3.3604E-07
0.83000000000000007,0.15,1.2260399999999999E-08,-1.4377E-09,-7.4000000000000008E-13,3.2542E-07,-3.363E-07
0.83500000000000008,0.15,1.2521399999999999E-08,-1.4681E-09,-3.6000000000000003E-13,3.2538E-07,-3.3632E-07
0.84000000000000008,0.15,1.28478E-08,-1.5007E-09,-4.8000000000000008E-13,3.2534E-07,-3.3648E-07
0.84500000000000008,0.15,1.31766E-08,-1.5322E-09,3.6000000000000003E-13,3.253E-07,-3.3658E-07
0.85000000000000009,0.15,1.3218199999999999E-08,-1.5657E-09,1.9000000000000002E-13,3.2538E-07,-3.3681999999999997E-07
0.85500000000000009,0.15,1.32894E-08,-1.5993E-09,-4.0000000000000006E-14,3.254E-07,-3.3742E-07
0.86,0.15,1.3733399999999998E-08,-1.6341E-09,1.4E-13,3.2538E-07,-3.3723999999999997E-07
0.865,0.15,1.3855999999999999E-08,-1.6695E-09,-1.12E-12,3.254E-07,-3.3784E-07
0.87,0.15,1.4237799999999999E-08,-1.7024E-09,-1.37E-12,3.254E-07,-3.3772E-07
0.875,0.15,1.4363999999999999E-08,-1.7382E-09,-9.8E-13,3.254E-07,-3.3814E-07
0.88,0.15,1.4660599999999998E-08,-1.7725E-09,-1.5200000000000002E-12,3.254E-07,-3.3814E-07
0.885,0.15,1.4998999999999998E-08,-1.8081E-09,-4.1E-13,3.2544E-07,-3.382E-07
0.89,0.15,1.50864E-08,-1.8449E-09,-1.1000000000000001E-13,3.2536E-07,-3.386E-07
0.895,0.15,1.54114E-08,-1.8825E-09,-8.2E-13,3.2542E-07,-3.3904E-07
0.9,0.15,1.56668E-08,-1.9209E-09,2.4000000000000004E-13,3.2546E-07,-3.3933999999999997E-07
0,0.3,-5.3196E-09,3.6030000000000004E-10,-1.2800000000000002E-12,3.2562E-07,-3.2144E-07
0.005,0.3,-4.2563E-09,3.4308E-10,-8.1000000000000008E-13,3.2554E-07,-3.2173999999999997E-07
0.01,0.3,-3.9022E-09,3.2431000000000004E-10,1.9000000000000002E-13,3.2558E-07,-3.2206E-07
0.015000000000000001,0.3,-3.5833E-09,3.0905000000000003E-10,-2.2200000000000002E-12,3.2552E-07,-3.2232E-07
0.02,0.3,-3.3038E-09,2.9572000000000004E-10,-1.8100000000000002E-12,3.256E-07,-3.2262E-07
0.025,0.3,-3.0602E-09,2.8117E-10,-1.1900000000000002E-12,3.256E-07,-3.2288E-07
0.030000000000000002,0.3,-2.8427E-09,2.6830000000000005E-10,-8.8000000000000009E-13,3.2564E-07,-3.2312E-07
0.035,0.3,-2.6308E-09,2.5627000000000004E-10,-1.1100000000000001E-12,3.255E-07,-3.232E-07
0.04,0.3,-2.4506E-09,2.4813E-10,4.7E-13,3.256E-07,-3.2341999999999997E-07
0.045000000000000005,0.3,-2.2896E-09,2.306E-10,-1.0000000000000002E-14,3.256E-07,-3.2362E-07
0.05,0.3,-2.127E-09,2.2144E-10,-1.31E-12,3.2562E-07,-3.2369999999999997E-07
0.055,0.3,-1.9702E-09,2.0781E-10,-9.9E-13,3.256E-07,-3.2382E-07
0.060000000000000005,0.3,-1.8328E-09,1.9674E-10,-1.2000000000000002E-13,3.2552E-07,-3.239E-07
0.065,0.3,-1.7133E-09,1.8651E-10,-6.9000000000000009E-13,3.2554E-07,-3.2398E-07
0.07,0.3,-1.5914E-09,1.7634E-10,-9.5E-13,3.2554E-07,-3.2416E-07
0.075,0.3,-1.472E-09,1.6868E-10,-1E-13,3.2556E-07,-3.2428E-07
0.08,0.3,-1.3674E-09,1.5691E-10,6.1E-13,3.2556E-07,-3.243E-07
0.085,0.3,-1.266E-09,1.4796E-10,-3.9000000000000005E-13,3.2548E-07,-3.2436E-07
0.090000000000000011,0.3,-1.1595E-09,1.4096000000000002E-10,3.0000000000000003E-13,3.2546E-07,-3.2444E-07
0.095,0.3,-1.068E-09,1.325E-10,5E-13,3.256E-07,-3.247E-07
0.1,0.3,-9.8151E-10,1.2350000000000001E-10,6.7000000000000007E-13,3.256E-07,-3.2478E-07
0.10500000000000001,0.3,-8.8228000000000008E-10,1.1577E-10,-9.5E-13,3.2558E-07,-3.248E-07
0.11,0.3,-7.8823000000000008E-10,1.091E-10,-5.3000000000000006E-13,3.2558E-07,-3.2492E-07
0.115,0.3,-7.1784000000000008E-10,1.0039E-10,2.7E-13,3.2554E-07,-3.2494E-07
0.12000000000000001,0.3,-6.3800000000000007E-10,9.3E-11,2.6E-13,3.2552E-07,-3.2508E-07
0.125,0.3,-5.5792000000000008E-10,8.7410000000000011E-11,1.3E-13,3.2552E-07,-3.2508E-07
0.13,0.3,-4.9454E-10,8.178E-11,6.8E-13,3.2554E-07,-3.2516E-07
0.135,0.3,-4.2619000000000006E-10,7.251E-11,-1E-13,3.2554E-07,-3.2518E-07
0.14,0.3,-3.4702E-10,6.972E-11,-5.5000000000000008E-13,3.2554E-07,-3.2528E-07
0.14500000000000002,0.3,-2.8043000000000003E-10,6.3840000000000009E-11,-3.4E-13,3.2554E-07,-3.2538E-07
0.15,0.3,-2.3057E-10,5.864E-11,-2.2000000000000002E-13,3.2556E-07,-3.2538E-07
0.155,0.3,-1.5656E-10,5.3110000000000005E-11,-5E-13,3.256E-07,-3.2544E-07
0.16,0.3,-8.2860000000000012E-11,5.0560000000000004E-11,-1.4E-13,3.2554E-07,-3.2552E-07
0.165,0.3,-3.073E-11,4.5830000000000005E-11,3.2000000000000005E-13,3.2554E-07,-3.2552E-07
0.17,0.3,2.265E-11,4.0000000000000004E-11,-3.1000000000000004E-13,3.2558E-07,-3.2574E-07
0.17500000000000002,0.3,8.63E-11,3.966E-11,-7.5E-13,3.2552E-07,-3.2566E-07
0.18000000000000002,0.3,1.4413000000000002E-10,3.62E-11,-7E-13,3.2552E-07,-3.2566E-07
0.185,0.3,1.8611000000000002E-10,3.3780000000000005E-11,-1.2000000000000001E-12,3.2552E-07,-3.2568E-07
0.19,0.3,2.505E-10,2.972E-11,-1.32E-12,3.2544E-07,-3.2568E-07
0.195,0.3,3.1152000000000003E-10,2.91E-11,-9.6000000000000015E-13,3.2544E-07,-3.2582E-07
0.2,0.3,3.4894000000000004E-10,2.5140000000000003E-11,1.1000000000000001E-13,3.2548E-07,-3.258E-07
0.20500000000000002,0.3,4.0395000000000004E-10,2.192E-11,-4.3000000000000004E-13,3.255E-07,-3.2589999999999997E-07
0.21000000000000002,0.3,4.6377000000000004E-10,2.267E-11,-1.6700000000000002E-12,3.2548E-07,-3.2584E-07
0.215,0.3,5.1153E-10,1.965E-11,-1E-12,3.2544E-07,-3.2594E-07
0.22,0.3,5.5675000000000007E-10,1.819E-11,-1.2400000000000002E-12,3.2542E-07,-3.2598E-07
0.225,0.3,6.1340000000000007E-10,1.65E-11,-2.5300000000000003E-12,3.254E-07,-3.2608E-07
0.23,0.3,6.632E-10,1.7000000000000003E-11,-5.3000000000000006E-13,3.2554E-07,-3.262E-07
0.23500000000000001,0.3,6.623500000000001E-10,1.372E-11,-1.8000000000000002E-13,3.255E-07,-3.2612E-07
0.24000000000000002,0.3,7.039E-10,1.3390000000000002E-11,-1.32E-12,3.2552E-07,-3.2624E-07
0.24500000000000002,0.3,7.2418000000000008E-10,1.14E-11,-1.51E-12,3.2552E-07,-3.2626E-07
0.25,0.3,7.7212E-10,1.169E-11,-1.55E-12,3.2546E-07,-3.2622E-07
0.255,0.3,8.0523E-10,1.0700000000000001E-11,3.5E-13,3.2552E-07,-3.2636E-07
0.26,0.3,8.5899E-10,1.004E-11,-5.8000000000000005E-13,3.2544E-07,-3.2634E-07
0.265,0.3,8.9150000000000008E-10,8.06E-12,-2.6E-13,3.2546E-07,-3.2638E-07
0.27,0.3,9.4183E-10,6.8200000000000004E-12,2.6E-13,3.2546E-07,-3.264E-07
0.275,0.3,9.968E-10,5.58E-12,-3.0000000000000003E-13,3.2546E-07,-3.2642E-07
0.28,0.3,1.072E-09,7.9600000000000008E-12,-9.3E-13,3.2544E-07,-3.2652E-07
0.28500000000000003,0.3,1.1271E-09,5.6100000000000005E-12,4.2000000000000003E-13,3.2546E-07,-3.2656E-07
0.29000000000000004,0.3,1.1796E-09,4.67E-12,-1.69E-12,3.2544E-07,-3.2659999999999997E-07
0.29500000000000004,0.3,1.2487E-09,3.46E-12,-1.5700000000000002E-12,3.2546E-07,-3.267E-07
0.3,0.3,1.3083E-09,4.33E-12,-4.8000000000000008E-13,3.2546E-07,-3.2678E-07
0.305,0.3,1.3545E-09,2.41E-12,4.4000000000000004E-13,3.2542E-07,-3.2678E-07
0.31,0.3,1.4117E-09,1.32E-12,-1.8000000000000002E-12,3.2536E-07,-3.2682E-07
0.315,0.3,1.4655E-09,2.34E-12,-1.4300000000000002E-12,3.2546E-07,-3.2694E-07
0.32,0.3,1.4826E-09,5.4E-13,-4E-13,3.254E-07,-3.2694E-07
0.325,0.3,1.5328E-09,-1.2000000000000001E-12,-1.1500000000000002E-12,3.2536E-07,-3.2692E-07
0.33,0.3,1.5933E-09,-7.100000000000001E-13,-1.91E-12,3.2538E-07,-3.2701999999999997E-07
0.335,0.3,1.6449E-09,-8.300000000000001E-13,-1.4E-13,3.2538E-07,-3.2701999999999997E-07
0.34,0.3,1.6953E-09,-3.0600000000000003E-12,-1.8000000000000002E-13,3.2546E-07,-3.2712E-07
0.34500000000000003,0.3,1.75E-09,-5.1100000000000006E-12,-1.04E-12,3.2546E-07,-3.272E-07
0.35000000000000003,0.3,1.8047E-09,-3.4900000000000003E-12,-6.5000000000000006E-13,3.254E-07,-3.2718E-07
0.35500000000000004,0.3,1.8595E-09,-6.0200000000000006E-12,6.3E-13,3.2542E-07,-3.2715999999999997E-07
0.36000000000000004,0.3,1.9089E-09,-7.42E-12,-4.2000000000000003E-13,3.2544E-07,-3.2728E-07
0.365,0.3,1.9719E-09,-8.16E-12,-4.4000000000000004E-13,3.2546E-07,-3.274E-07
0.37,0.3,2.0285E-09,-7.71E-12,-4.4000000000000004E-13,3.2542E-07,-3.274E-07
0.375,0.3,2.076E-09,-1.167E-11,-1.1000000000000001E-13,3.254E-07,-3.275E-07
0.38,0.3,2.1391E-09,-1.2250000000000001E-11,-9.1000000000000016E-13,3.254E-07,-3.275E-07
0.385,0.3,2.1945E-09,-1.241E-11,-5.8000000000000005E-13,3.2542E-07,-3.2762E-07
0.39,0.3,2.2489E-09,-1.4470000000000001E-11,1.03E-12,3.254E-07,-3.2764E-07
0.395,0.3,2.3141E-09,-1.786E-11,6.400000000000001E-13,3.254E-07,-3.2768E-07
0.4,0.3,2.371E-09,-1.8180000000000002E-11,-4.7E-13,3.254E-07,-3.278E-07
0.405,0.3,2.4316E-09,-1.892E-11,2E-13,3.2542E-07,-3.278E-07
0.41000000000000003,0.3,2.4765E-09,-2.2150000000000002E-11,-7.5E-13,3.254E-07,-3.2782E-07
0.41500000000000004,0.3,2.5532E-09,-2.4100000000000003E-11,-1.23E-12,3.2552E-07,-3.2798E-07
0.42000000000000004,0.3,2.6126E-09,-2.3740000000000003E-11,-2.2000000000000002E-13,3.2542E-07,-3.2792E-07
0.42500000000000004,0.3,2.6531E-09,-2.7340000000000003E-11,-5.1E-13,3.2536E-07,-3.2798E-07
0.43,0.3,2.7205E-09,-3.082E-11,-1.1000000000000002E-12,3.2542E-07,-3.2806E-07
0.435,0.3,2.7929E-09,-3.182E-11,-4.8000000000000008E-13,3.255E-07,-3.282E-07
0.44,0.3,2.8542E-09,-3.3630000000000004E-11,1.6000000000000003E-13,3.2548E-07,-3.282E-07
0.445,0.3,2.9159E-09,-3.792E-11,-1.09E-12,3.255E-07,-3.284E-07
0.45,0.3,2.9846E-09,-4.0520000000000006E-11,-1.55E-12,3.2546E-07,-3.2841999999999997E-07
0.455,0.3,3.0631E-09,-4.09E-11,-1.2900000000000002E-12,3.2542E-07,-3.2844E-07
0.46,0.3,3.1273E-09,-4.549E-11,-1.5700000000000002E-12,3.2552E-07,-3.2858E-07
0.465,0.3,3.1867E-09,-4.8590000000000004E-11,-1.64E-12,3.2548E-07,-3.2855999999999997E-07
0.47000000000000003,0.3,3.2637E-09,-5.099E-11,-1.2000000000000001E-12,3.2548E-07,-3.2872E-07
0.47500000000000003,0.3,3.3438E-09,-5.3490000000000007E-11,2.1000000000000001E-13,3.2548E-07,-3.2874E-07
0.48000000000000004,0.3,3.3933E-09,-5.906E-11,-4E-13,3.2548E-07,-3.2878E-07
0.48500000000000004,0.3,3.4901E-09,-6.165E-11,-6.8E-13,3.2546E-07,-3.2886E-07
0.49000000000000005,0.3,3.566E-09,-6.4170000000000009E-11,-9.5E-13,3.2544E-07,-3.2897999999999997E-07
0.49500000000000005,0.3,3.6353E-09,-6.945E-11,1.4E-13,3.2546E-07,-3.2906E-07
0.5,0.3,3.686E-09,-7.329E-11,-7.9000000000000007E-13,3.2548E-07,-3.2906E-07
0.505,0.3,3.7641E-09,-7.5780000000000009E-11,-7.9000000000000007E-13,3.2542E-07,-3.2914E-07
0.51,0.3,3.8543E-09,-7.951E-11,3.1000000000000004E-13,3.2544E-07,-3.2914E-07
0.515,0.3,3.908E-09,-8.646E-11,4.0000000000000006E-14,3.2544E-07,-3.2928E-07
0.52,0.3,3.9977E-09,-8.864E-11,8.0000000000000013E-14,3.2544E-07,-3.293E-07
0.525,0.3,4.0846E-09,-9.246000000000001E-11,2.7E-13,3.2546E-07,-3.2938E-07
0.53,0.3,4.1644E-09,-9.825000000000001E-11,1.02E-12,3.2546E-07,-3.2942E-07
0.535,0.3,4.2165E-09,-1.0363000000000001E-10,-6.9000000000000009E-13,3.2538E-07,-3.2948E-07
0.54,0.3,4.3008E-09,-1.0500000000000001E-10,-9.000000000000001E-13,3.2544E-07,-3.2958E-07
0.545,0.3,4.3820999999999996E-09,-1.1085000000000001E-10,1.7E-13,3.2548E-07,-3.297E-07
