Repository: DecaMeron23/Caratterizzazione-Mosfet

# Studio della tolleranza alle radiazioni ionizzanti di MOSFET in tecnologia 28nm

## Tesi triennale d'Ingegneria Informatica

### Autori:

* Nicola Cattaneo
* Emilio Meroni

### Divisione Cartelle
* **Tesi** Cartella contenente il materiale per la produzione della tesi
* **Script Statiche** Cartella contentente tutti gli script per le analisi delle misure statiche.
* **Script Rumore** Cartella contentente tutti gli script per le analisi delle misure di rumore.
* **Misure Statiche** Cartella contenente le misure statiche
* **Misure Statiche** Cartella contenente le misure di rumore
* **Altri Script** Script di riferimento

File: Misure statiche/N5/Chip5NMOS_FASE2/N5-600-30/id-vgs.csv (part 1 of 4)
I/V Sweep,id_vgs
RecordTime,04/14/2025 15:13:58
Device ID,
Count,1
Flag,
Remarks,
vg,vd,id,ig,is,iavdd,ignd
-0.3,0,9.642E-11,-3.6968E-09,-1.46E-12,3.2586E-07,-3.2222E-07
-0.29500000000000004,0,8.4320000000000012E-11,-3.3351E-09,-6.1E-13,3.2578E-07,-3.2252E-07
-0.29000000000000004,0,8.644E-11,-2.9937E-09,-1.46E-12,3.2578E-07,-3.2284E-07
-0.28500000000000003,0,7.939000000000001E-11,-2.6954E-09,-6.5000000000000006E-13,3.2584E-07,-3.2316E-07
-0.28,0,6.11E-11,-2.4226E-09,-8.9E-13,3.2576E-07,-3.2341999999999997E-07
-0.275,0,5.1400000000000005E-11,-2.1835E-09,-2.5E-13,3.2578E-07,-3.2358E-07
-0.27,0,5.0570000000000006E-11,-1.9608E-09,-4.4000000000000004E-13,3.257E-07,-3.2384E-07
-0.265,0,3.9900000000000006E-11,-1.7645E-09,2.7E-13,3.2572E-07,-3.2394E-07
-0.26,0,2.6390000000000002E-11,-1.5905E-09,8.6000000000000007E-13,3.2572E-07,-3.2418E-07
-0.255,0,2.837E-11,-1.4293E-09,-1.08E-12,3.2572E-07,-3.2436E-07
-0.25,0,2.5010000000000003E-11,-1.2862E-09,-2.5E-13,3.2572E-07,-3.2446E-07
-0.24500000000000002,0,1.1860000000000002E-11,-1.1596E-09,2.0000000000000003E-14,3.2578E-07,-3.2474E-07
-0.24000000000000002,0,2.9600000000000003E-12,-1.0455E-09,3.0000000000000003E-13,3.2572E-07,-3.2466E-07
-0.23500000000000001,0,5E-13,-9.3919000000000015E-10,-4.1E-13,3.257E-07,-3.2478E-07
-0.23,0,-7.7800000000000012E-12,-8.4671000000000007E-10,-4.5000000000000005E-13,3.2574E-07,-3.2486E-07
-0.225,0,-1.888E-11,-7.6505000000000006E-10,-1.0500000000000002E-12,3.257E-07,-3.2488E-07
-0.22,0,-1.9090000000000002E-11,-6.8757E-10,-2.06E-12,3.2564E-07,-3.2498E-07
-0.215,0,-2.382E-11,-6.204E-10,1.6000000000000003E-13,3.2572E-07,-3.2506E-07
-0.21000000000000002,0,-3.263E-11,-5.6176E-10,-8.4000000000000006E-13,3.2566E-07,-3.2506E-07
-0.20500000000000002,0,-3.347E-11,-5.0597000000000006E-10,-1.17E-12,3.2568E-07,-3.2508E-07
-0.2,0,-3.78E-11,-4.5470000000000004E-10,-1E-12,3.2566E-07,-3.2512E-07
-0.195,0,-4.8300000000000004E-11,-4.1194000000000003E-10,3.4E-13,3.2566E-07,-3.2524E-07
-0.19,0,-5.1810000000000006E-11,-3.7333000000000004E-10,-6.9000000000000009E-13,3.2562E-07,-3.2524E-07
-0.185,0,-4.986E-11,-3.356E-10,-3.1000000000000004E-13,3.2564E-07,-3.2526E-07
-0.18000000000000002,0,-5.973000000000001E-11,-3.0432000000000004E-10,6.2000000000000008E-13,3.2566E-07,-3.253E-07
-0.17500000000000002,0,-6.705E-11,-2.7605000000000004E-10,-1.2000000000000002E-13,3.2566E-07,-3.2534E-07
-0.17,0,-6.473E-11,-2.4854E-10,2.0000000000000003E-14,3.2566E-07,-3.2532E-07
-0.165,0,-6.812E-11,-2.2497000000000003E-10,-2E-13,3.2566E-07,-3.2534E-07
-0.16,0,-7.5420000000000009E-11,-2.0506000000000001E-10,6.5000000000000006E-13,3.256E-07,-3.2534E-07
-0.155,0,-7.566E-11,-1.8596000000000002E-10,-5.5000000000000008E-13,3.2564E-07,-3.2536E-07
-0.15,0,-7.425E-11,-1.6643000000000001E-10,-1.7E-13,3.256E-07,-3.2536E-07
-0.14500000000000002,0,-8.577E-11,-1.5139E-10,1.7E-13,3.2566E-07,-3.2542E-07
-0.14,0,-8.815E-11,-1.3826000000000002E-10,7.7000000000000005E-13,3.257E-07,-3.254E-07
-0.135,0,-8.563E-11,-1.2483E-10,-4.7E-13,3.2564E-07,-3.2538E-07
-0.13,0,-9.366E-11,-1.1351E-10,3.1000000000000004E-13,3.256E-07,-3.254E-07
-0.125,0,-9.658E-11,-1.0193E-10,-3.1000000000000004E-13,3.256E-07,-3.2534E-07
-0.12000000000000001,0,-9.3540000000000007E-11,-9.4800000000000011E-11,-1.88E-12,3.2564E-07,-3.2546E-07
-0.115,0,-9.7370000000000009E-11,-8.23E-11,-3.1000000000000004E-13,3.2554E-07,-3.2542E-07
-0.11,0,-1.0559000000000001E-10,-7.78E-11,9.000000000000001E-13,3.2564E-07,-3.2548E-07
-0.10500000000000001,0,-1.0356E-10,-6.9580000000000007E-11,-2.8E-13,3.2566E-07,-3.2546E-07
-0.1,0,-9.6900000000000009E-11,-6.44E-11,-2.7E-13,3.256E-07,-3.2548E-07
-0.095,0,-1.0429000000000001E-10,-5.674E-11,-3.5E-13,3.256E-07,-3.2538E-07
-0.090000000000000011,0,-1.1041000000000001E-10,-5.3580000000000004E-11,-5E-14,3.2566E-07,-3.2548E-07
-0.085,0,-1.0668000000000001E-10,-4.7610000000000004E-11,-1.7100000000000002E-12,3.2562E-07,-3.2548E-07
-0.08,0,-1.0827E-10,-4.1250000000000006E-11,-1.9000000000000002E-13,3.2564E-07,-3.254E-07
-0.075,0,-1.2315E-10,-4.104E-11,-8.0000000000000013E-14,3.256E-07,-3.2542E-07
-0.07,0,-1.1898E-10,-3.557E-11,-1.2400000000000002E-12,3.2564E-07,-3.2548E-07
-0.065,0,-1.1112000000000001E-10,-3.2430000000000005E-11,-3.5E-13,3.256E-07,-3.2542E-07
-0.060000000000000005,0,-1.184E-10,-2.8050000000000003E-11,-2E-13,3.256E-07,-3.254E-07
-0.055,0,-1.2202E-10,-2.8270000000000003E-11,-9.6000000000000015E-13,3.2558E-07,-3.2546E-07
-0.05,0,-1.1414E-10,-2.3220000000000002E-11,-8.8000000000000009E-13,3.256E-07,-3.2542E-07
-0.045000000000000005,0,-1.1520000000000001E-10,-2.087E-11,-1.6300000000000001E-12,3.2564E-07,-3.2544E-07
-0.04,0,-1.2633000000000002E-10,-2.0680000000000003E-11,-1.3300000000000002E-12,3.2558E-07,-3.2546E-07
-0.035,0,-1.2266000000000002E-10,-1.6800000000000003E-11,-1.3900000000000001E-12,3.2558E-07,-3.2546E-07
-0.030000000000000002,0,-1.2083E-10,-1.562E-11,-8.5000000000000011E-13,3.256E-07,-3.255E-07
-0.025,0,-1.2716E-10,-1.352E-11,-5.6E-13,3.2562E-07,-3.2546E-07
-0.02,0,-1.326E-10,-1.382E-11,-1.1100000000000001E-12,3.2564E-07,-3.2538E-07
-0.015000000000000001,0,-1.2266000000000002E-10,-9.77E-12,-1.17E-12,3.2556E-07,-3.2548E-07
-0.01,0,-1.2526000000000002E-10,-8.5700000000000008E-12,-1.32E-12,3.2554E-07,-3.2548E-07
-0.005,0,-1.3279000000000001E-10,-9.5100000000000013E-12,-1.27E-12,3.2554E-07,-3.254E-07
0,0,-1.2439000000000002E-10,-5.9200000000000006E-12,-1.7700000000000001E-12,3.2558E-07,-3.2548E-07
0.005,0,-1.2299E-10,-5.02E-12,-3.9000000000000005E-13,3.2558E-07,-3.2542E-07
0.01,0,-1.3569E-10,-4.07E-12,-5.7E-13,3.2562E-07,-3.2542E-07
0.015000000000000001,0,-1.3402000000000002E-10,-4.5000000000000006E-12,-7.100000000000001E-13,3.2552E-07,-3.2546E-07
0.02,0,-1.2943E-10,-8.6000000000000007E-13,-1.14E-12,3.2558E-07,-3.254E-07
0.025,0,-1.3063000000000002E-10,4.2000000000000003E-13,9.0000000000000008E-14,3.2554E-07,-3.2536E-07
0.030000000000000002,0,-1.3926000000000002E-10,-1.02E-12,-9.1000000000000016E-13,3.2566E-07,-3.2546E-07
0.035,0,-1.3217000000000002E-10,2.18E-12,-1.27E-12,3.2556E-07,-3.2538E-07
0.04,0,-1.3098000000000002E-10,2.87E-12,1.4E-13,3.256E-07,-3.255E-07
0.045000000000000005,0,-1.3912E-10,3.8E-12,-2.8E-13,3.256E-07,-3.2546E-07
0.05,0,-1.3563E-10,3.7400000000000006E-12,-5.1E-13,3.2564E-07,-3.2548E-07
0.055,0,-1.3419E-10,8.1000000000000014E-12,-1.27E-12,3.2564E-07,-3.2546E-07
0.060000000000000005,0,-1.3859E-10,7.6800000000000012E-12,-8.300000000000001E-13,3.2566E-07,-3.2552E-07
0.065,0,-1.4180000000000002E-10,8.83E-12,-7.3E-13,3.256E-07,-3.2544E-07
0.07,0,-1.3923000000000002E-10,1.1350000000000002E-11,-1.31E-12,3.2566E-07,-3.255E-07
0.075,0,-1.4179E-10,1.28E-11,4.3000000000000004E-13,3.257E-07,-3.255E-07
0.08,0,-1.4859E-10,1.3590000000000002E-11,-5.3000000000000006E-13,3.2564E-07,-3.255E-07
0.085,0,-1.4408E-10,1.508E-11,-9.000000000000001E-13,3.2564E-07,-3.2544E-07
0.090000000000000011,0,-1.4737E-10,1.9550000000000003E-11,1.1000000000000001E-13,3.2554E-07,-3.2546E-07
0.095,0,-1.5375E-10,1.932E-11,4.4000000000000004E-13,3.255E-07,-3.254E-07
0.1,0,-1.4895000000000001E-10,2.172E-11,-7.6000000000000009E-13,3.2552E-07,-3.2536E-07
0.10500000000000001,0,-1.4716E-10,2.518E-11,-9.0000000000000008E-14,3.2554E-07,-3.254E-07
0.11,0,-1.588E-10,2.7500000000000002E-11,6.1E-13,3.2564E-07,-3.255E-07
0.115,0,-1.6152E-10,2.8900000000000002E-11,-4E-13,3.255E-07,-3.2546E-07
0.12000000000000001,0,-1.5343E-10,3.342E-11,-1.4E-13,3.2556E-07,-3.254E-07
0.125,0,-1.6116000000000002E-10,3.7640000000000005E-11,2.6E-13,3.2564E-07,-3.2548E-07
0.13,0,-1.7485000000000002E-10,4.0230000000000006E-11,3.0000000000000005E-14,3.2558E-07,-3.2546E-07
0.135,0,-1.7195E-10,4.4590000000000004E-11,-2.1000000000000001E-13,3.256E-07,-3.2546E-07
0.14,0,-1.7313E-10,4.953E-11,2.4000000000000004E-13,3.2564E-07,-3.2556E-07
0.14500000000000002,0,-1.8518000000000003E-10,5.35E-11,8.4000000000000006E-13,3.2564E-07,-3.2554E-07
0.15,0,-1.8654E-10,5.779E-11,-2E-13,3.256E-07,-3.2546E-07
0.155,0,-1.8812000000000002E-10,6.292E-11,-3.9000000000000005E-13,3.2562E-07,-3.2552E-07
0.16,0,-1.9393000000000002E-10,6.909E-11,1.8000000000000002E-13,3.2558E-07,-3.2538E-07
0.165,0,-2.0534E-10,7.4130000000000007E-11,-2.6E-13,3.256E-07,-3.2544E-07
0.17,0,-2.0641000000000001E-10,8.0910000000000008E-11,-1.1500000000000002E-12,3.2558E-07,-3.2546E-07
0.17500000000000002,0,-2.0841E-10,8.878E-11,-4E-13,3.2558E-07,-3.254E-07
0.18000000000000002,0,-2.2245000000000002E-10,9.3290000000000008E-11,-3.7000000000000004E-13,3.2552E-07,-3.2546E-07
0.185,0,-2.2829000000000002E-10,1.0035000000000001E-10,-1.04E-12,3.255E-07,-3.2542E-07
0.19,0,-2.3159000000000002E-10,1.1009E-10,-6.1E-13,3.2548E-07,-3.254E-07
0.195,0,-2.4964000000000003E-10,1.1736000000000002E-10,-3.3E-13,3.2554E-07,-3.2538E-07
0.2,0,-2.5814E-10,1.254E-10,-1.0500000000000002E-12,3.2558E-07,-3.2536E-07
0.20500000000000002,0,-2.5725E-10,1.3325E-10,-1.74E-12,3.2558E-07,-3.2544E-07
0.21000000000000002,0,-2.6867E-10,1.4157E-10,-1.1100000000000001E-12,3.2562E-07,-3.2542E-07
0.215,0,-2.8142000000000005E-10,1.5019E-10,-4.4000000000000004E-13,3.256E-07,-3.2542E-07
0.22,0,-2.8151000000000004E-10,1.5786E-10,-8.1000000000000008E-13,3.2556E-07,-3.255E-07
0.225,0,-2.8584E-10,1.6992000000000002E-10,-7.7000000000000005E-13,3.2556E-07,-3.2548E-07
0.23,0,-3.002E-10,1.7758000000000002E-10,-8.300000000000001E-13,3.2564E-07,-3.2556E-07
0.23500000000000001,0,-3.1494E-10,1.8782E-10,-2.7100000000000004E-12,3.2558E-07,-3.2548E-07
0.24000000000000002,0,-3.2144000000000003E-10,1.9955000000000002E-10,-1.27E-12,3.256E-07,-3.2546E-07
0.24500000000000002,0,-3.3804E-10,2.0657000000000002E-10,-2.9000000000000003E-13,3.2558E-07,-3.2542E-07
0.25,0,-3.4703000000000004E-10,2.2211000000000002E-10,-1.1900000000000002E-12,3.256E-07,-3.2546E-07
0.255,0,-3.4659000000000004E-10,2.2659000000000002E-10,-9.3E-13,3.2558E-07,-3.2558E-07
0.26,0,-3.6192000000000003E-10,2.4595E-10,-1.14E-12,3.2558E-07,-3.2548E-07
0.265,0,-3.8766000000000003E-10,2.5176E-10,9.2000000000000012E-13,3.2562E-07,-3.2554E-07
0.27,0,-3.9154E-10,2.7018000000000004E-10,-7.8000000000000011E-13,3.2558E-07,-3.2546E-07
0.275,0,-4.0080000000000005E-10,2.8145000000000005E-10,-1.04E-12,3.2558E-07,-3.2548E-07
0.28,0,-4.2636E-10,2.9502000000000003E-10,-6.9000000000000009E-13,3.2548E-07,-3.254E-07
0.28500000000000003,0,-4.4061000000000004E-10,3.1077E-10,-1.41E-12,3.2558E-07,-3.2546E-07
0.29000000000000004,0,-4.4174E-10,3.2582E-10,-5E-13,3.2556E-07,-3.2546E-07
0.29500000000000004,0,-4.6291000000000006E-10,3.4477000000000004E-10,-9.4E-13,3.2558E-07,-3.2548E-07
0.3,0,-4.8696E-10,3.5751000000000004E-10,-2.7E-13,3.2564E-07,-3.2546E-07
0.305,0,-5.0059E-10,3.7634E-10,-6.400000000000001E-13,3.2562E-07,-3.255E-07
0.31,0,-5.1408E-10,3.9671E-10,-8E-13,3.2568E-07,-3.2552E-07
0.315,0,-5.4116E-10,4.1675000000000003E-10,-7.4000000000000008E-13,3.2562E-07,-3.255E-07
0.32,0,-5.6381E-10,4.3396E-10,-2.13E-12,3.2564E-07,-3.255E-07
0.325,0,-5.755E-10,4.5938E-10,-1.7E-13,3.2558E-07,-3.255E-07
0.33,0,-6.0009E-10,4.7908000000000007E-10,1.8200000000000003E-12,3.2566E-07,-3.2552E-07
0.335,0,-6.2767000000000007E-10,5.0490000000000009E-10,-5.4E-13,3.2568E-07,-3.2552E-07
0.34,0,-6.4537E-10,5.2611000000000006E-10,-5.5000000000000008E-13,3.2562E-07,-3.255E-07
0.34500000000000003,0,-6.7797000000000009E-10,5.5529000000000005E-10,-2.9000000000000003E-13,3.2562E-07,-3.2548E-07
0.35000000000000003,0,-7.0739000000000008E-10,5.8186E-10,5.5000000000000008E-13,3.2566E-07,-3.2548E-07
0.35500000000000004,0,-7.3151000000000009E-10,6.1085E-10,6.5000000000000006E-13,3.2564E-07,-3.255E-07
0.36000000000000004,0,-7.626800000000001E-10,6.4426E-10,2.0000000000000003E-14,3.2556E-07,-3.254E-07
0.365,0,-7.9549E-10,6.7140000000000008E-10,-1.0000000000000002E-14,3.2558E-07,-3.255E-07
0.37,0,-8.304900000000001E-10,7.0525E-10,7.2000000000000006E-13,3.2558E-07,-3.2544E-07
0.375,0,-8.5957000000000006E-10,7.4098000000000006E-10,-3.5E-13,3.2558E-07,-3.2554E-07
0.38,0,-9.0510000000000011E-10,7.8068E-10,-6.2000000000000008E-13,3.2558E-07,-3.2546E-07
0.385,0,-9.3849000000000014E-10,8.1461E-10,9.0000000000000008E-14,3.2558E-07,-3.2548E-07
0.39,0,-9.6945E-10,8.5645000000000008E-10,2.7E-13,3.2562E-07,-3.255E-07
0.395,0,-1.0201E-09,8.9645E-10,-4.5000000000000005E-13,3.2554E-07,-3.2542E-07
0.4,0,-1.06969E-09,9.431E-10,-2.9000000000000003E-13,3.2562E-07,-3.2542E-07
0.405,0,-1.10433E-09,9.8963E-10,-5.1E-13,3.2554E-07,-3.2538E-07
0.41000000000000003,0,-1.1643E-09,1.0331300000000001E-09,1.1000000000000001E-13,3.2552E-07,-3.254E-07
0.41500000000000004,0,-1.2037E-09,1.0851800000000002E-09,-5.8000000000000005E-13,3.2552E-07,-3.2542E-07
0.42000000000000004,0,-1.2526E-09,1.1358E-09,-9.3E-13,3.2552E-07,-3.2542E-07
0.42500000000000004,0,-1.3082E-09,1.1876E-09,-9.2000000000000012E-13,3.255E-07,-3.2534E-07
0.43,0,-1.373E-09,1.2471E-09,-8.7E-13,3.2546E-07,-3.2546E-07
0.435,0,-1.4301E-09,1.306E-09,-1.8100000000000002E-12,3.2552E-07,-3.2544E-07
0.44,0,-1.4834E-09,1.3675E-09,-1.8000000000000002E-12,3.2558E-07,-3.2546E-07
0.445,0,-1.5501E-09,1.4301E-09,-8.9E-13,3.2554E-07,-3.254E-07
0.45,0,-1.6246E-09,1.4973E-09,3.0000000000000005E-14,3.2556E-07,-3.254E-07
0.455,0,-1.6884E-09,1.5676E-09,-8.6000000000000007E-13,3.2546E-07,-3.2536E-07
0.46,0,-1.7543E-09,1.6399E-09,-4.9E-13,3.256E-07,-3.254E-07
0.465,0,-1.8374E-09,1.7135E-09,4.2000000000000003E-13,3.2558E-07,-3.2546E-07
0.47000000000000003,0,-1.9197E-09,1.7969E-09,4E-13,3.2556E-07,-3.2546E-07
0.47500000000000003,0,-1.9936E-09,1.8793E-09,-6.3E-13,3.2556E-07,-3.2536E-07
0.48000000000000004,0,-2.0727E-09,1.958E-09,-3.4E-13,3.2546E-07,-3.2538E-07
0.48500000000000004,0,-2.1659E-09,2.0443E-09,1.02E-12,3.2552E-07,-3.2534E-07
0.49000000000000005,0,-2.259E-09,2.1341E-09,-5.5000000000000008E-13,3.2554E-07,-3.2542E-07
0.49500000000000005,0,-2.3536E-09,2.2375E-09,-1E-12,3.2554E-07,-3.2538E-07
0.5,0,-2.4576E-09,2.3391E-09,-4.6000000000000006E-13,3.2546E-07,-3.2544E-07
0.505,0,-2.5664E-09,2.4397E-09,-2.2000000000000002E-13,3.2574E-07,-3.256E-07
0.51,0,-2.6635E-09,2.5395E-09,-3.7000000000000004E-13,3.2576E-07,-3.2562E-07
0.515,0,-2.7673E-09,2.6512E-09,-1.1100000000000001E-12,3.2576E-07,-3.2566E-07
0.52,0,-2.8884E-09,2.7695E-09,-2E-13,3.258E-07,-3.2558E-07
0.525,0,-3.0099E-09,2.8881E-09,-1.1000000000000001E-13,3.2578E-07,-3.257E-07
0.53,0,-3.1282E-09,3.0128E-09,-3.5E-13,3.2584E-07,-3.2568E-07
0.535,0,-3.2707E-09,3.1502E-09,-8.4000000000000006E-13,3.258E-07,-3.2566E-07
0.54,0,-3.3992E-09,3.2771E-09,-1.0500000000000002E-12,3.2576E-07,-3.2562E-07
0.545,0,-3.5377E-09,3.4129E-09,-1.7100000000000002E-12,3.2568E-07,-3.2554E-07
0.55,0,-3.6745E-09,3.5618E-09,-1.2500000000000001E-12,3.2578E-07,-3.2564E-07
0.555,0,-3.842E-09,3.7254E-09,-9.9E-13,3.2568E-07,-3.256E-07
0.56,0,-4.0016E-09,3.8834E-09,-3.3E-13,3.2572E-07,-3.2558E-07
0.56500000000000006,0,-4.1653E-09,4.0431E-09,-6.5000000000000006E-13,3.2586E-07,-3.256E-07
0.57000000000000006,0,-4.3188E-09,4.2022E-09,-4.3000000000000004E-13,3.2578E-07,-3.2564E-07
0.57500000000000007,0,-4.5105E-09,4.391E-09,1.04E-12,3.2631999999999997E-07,-3.2608E-07
0.58000000000000007,0,-4.6933E-09,4.5561E-09,-1.7E-13,3.2576E-07,-3.2562E-07
0.58500000000000008,0,-4.8605E-09,4.7467E-09,-1.5000000000000002E-13,3.2576E-07,-3.2564E-07
0.59000000000000008,0,-5.0797E-09,4.9721E-09,3.2000000000000005E-13,3.2576E-07,-3.2566E-07
0.595,0,-5.2723E-09,5.1482E-09,-2.2000000000000002E-13,3.2566E-07,-3.255E-07
0.6,0,-5.4821E-09,5.3615E-09,-1.3300000000000002E-12,3.2566E-07,-3.2546E-07
0.605,0,-5.7233E-09,5.6118E-09,-1.65E-12,3.2562E-07,-3.2546E-07
0.61,0,-5.9561E-09,5.8151E-09,-1.3500000000000001E-12,3.257E-07,-3.2554E-07
0.615,0,-6.172E-09,6.0728E-09,-8.5000000000000011E-13,3.2562E-07,-3.255E-07
0.62,0,-6.4418E-09,6.3282E-09,-1.45E-12,3.2606E-07,-3.26E-07
0.625,0,-6.698E-09,6.5859E-09,-2.9000000000000003E-13,3.255E-07,-3.254E-07
0.63,0,-6.9701E-09,6.8554E-09,3.9000000000000005E-13,3.2548E-07,-3.2538E-07
0.635,0,-7.2265E-09,7.123E-09,-1.0500000000000002E-12,3.2548E-07,-3.2536E-07
0.64,0,-7.5354E-09,7.4267E-09,-7.100000000000001E-13,3.2542E-07,-3.2538E-07
0.645,0,-7.8334E-09,7.7383E-09,2.6E-13,3.2552E-07,-3.2538E-07
0.65,0,-8.1755E-09,8.0254E-09,-2.9000000000000003E-13,3.255E-07,-3.2536E-07
0.655,0,-8.501E-09,8.3815E-09,3.0000000000000005E-14,3.2552E-07,-3.2536E-07
0.66,0,-8.8035E-09,8.6985E-09,7E-14,3.2548E-07,-3.2542E-07
0.665,0,-9.1622E-09,9.0515E-09,-7E-14,3.2546E-07,-3.2534E-07
0.67,0,-9.5422E-09,9.4172E-09,-5.2E-13,3.2554E-07,-3.2538E-07
0.675,0,-9.9519E-09,9.8315E-09,-6.1E-13,3.2546E-07,-3.2536E-07
0.68,0,-1.03514E-08,1.02475E-08,-8.4000000000000006E-13,3.255E-07,-3.2538E-07
0.685,0,-1.07513E-08,1.06367E-08,-5.8000000000000005E-13,3.2542E-07,-3.2536E-07
0.69000000000000006,0,-1.12277E-08,1.10979E-08,-1.2400000000000002E-12,3.2544E-07,-3.254E-07
0.69500000000000006,0,-1.1637799999999999E-08,1.1570999999999998E-08,3.3E-13,3.2548E-07,-3.2532E-07
0.70000000000000007,0,-1.2160199999999999E-08,1.2055999999999999E-08,2.1000000000000001E-13,3.2548E-07,-3.2538E-07
0.70500000000000007,0,-1.2617199999999999E-08,1.2511799999999999E-08,-5.5000000000000008E-13,3.256E-07,-3.255E-07
0.71000000000000008,0,-1.3142599999999999E-08,1.3039799999999999E-08,-1.4E-13,3.255E-07,-3.2546E-07
0.71500000000000008,0,-1.3698199999999999E-08,1.3563199999999998E-08,-5.8000000000000005E-13,3.2556E-07,-3.2548E-07
0.72000000000000008,0,-1.4262399999999999E-08,1.4169999999999999E-08,1.1100000000000001E-12,3.2556E-07,-3.2542E-07
0.72500000000000009,0,-1.4841399999999999E-08,1.47164E-08,5.8000000000000005E-13,3.2556E-07,-3.2548E-07
0.73,0,-1.54844E-08,1.535E-08,-4.3000000000000004E-13,3.2548E-07,-3.253E-07
0.735,0,-1.6137799999999998E-08,1.59944E-08,-6.8E-13,3.2544E-07,-3.2536E-07
0.74,0,-1.67584E-08,1.66536E-08,-7.9000000000000007E-13,3.2554E-07,-3.2528E-07
0.745,0,-1.7487E-08,1.7367E-08,-2.4000000000000004E-13,3.2552E-07,-3.2536E-07
0.75,0,-1.82518E-08,1.8146E-08,-8.9E-13,3.2552E-07,-3.2542E-07
0.755,0,-1.8997799999999998E-08,1.8864999999999997E-08,5.8000000000000005E-13,3.2554E-07,-3.2546E-07
0.76,0,-1.9804799999999997E-08,1.9713399999999998E-08,-5.3000000000000006E-13,3.2554E-07,-3.2546E-07
0.765,0,-2.0645799999999998E-08,2.05448E-08,-2.2000000000000002E-13,3.2548E-07,-3.2546E-07
0.77,0,-2.1467999999999997E-08,2.13672E-08,-5.9E-13,3.2552E-07,-3.2536E-07
0.775,0,-2.24158E-08,2.2295399999999997E-08,4.0000000000000006E-14,3.2554E-07,-3.2542E-07
0.78,0,-2.3341799999999997E-08,2.3273999999999997E-08,-5.2E-13,3.2556E-07,-3.2536E-07
0.785,0,-2.43468E-08,2.43156E-08,-8.300000000000001E-13,3.2556E-07,-3.2546E-07
0.79,0,-2.5391599999999998E-08,2.5299599999999996E-08,-1E-12,3.255E-07,-3.2538E-07
0.795,0,-2.6506999999999997E-08,2.6432799999999998E-08,-6.400000000000001E-13,3.2552E-07,-3.2546E-07
0.8,0,-2.7683199999999998E-08,2.75306E-08,-9.3E-13,3.2554E-07,-3.2546E-07
0.805,0,-2.8886199999999996E-08,2.8804799999999998E-08,-9.9E-13,3.2554E-07,-3.2544E-07
0.81,0,-3.0117799999999995E-08,3.0047E-08,-9.8E-13,3.2556E-07,-3.2542E-07
0.81500000000000006,0,-3.1494599999999997E-08,3.14194E-08,-1.1600000000000001E-12,3.2554E-07,-3.2546E-07
0.82000000000000006,0,-3.29364E-08,3.28194E-08,-1.3500000000000001E-12,3.2548E-07,-3.2536E-07
0.82500000000000007,0,-3.4451599999999995E-08,3.43216E-08,-1.7100000000000002E-12,3.255E-07,-3.2538E-07
0.83000000000000007,0,-3.59174E-08,3.575E-08,-8.6000000000000007E-13,3.2546E-07,-3.2542E-07
0.83500000000000008,0,-3.7456399999999997E-08,3.73386E-08,1.6000000000000003E-13,3.2552E-07,-3.2534E-07
0.84000000000000008,0,-3.9099799999999995E-08,3.904E-08,-5.9E-13,3.2548E-07,-3.2532E-07
0.84500000000000008,0,-4.0942E-08,4.0785799999999995E-08,1.5000000000000002E-13,3.2546E-07,-3.2532E-07
0.85000000000000009,0,-4.2787E-08,4.26596E-08,-8.2E-13,3.2548E-07,-3.2536E-07
0.85500000000000009,0,-4.46616E-08,4.4549199999999995E-08,-6.1E-13,3.2546E-07,-3.2536E-07
0.86,0,-4.6762799999999996E-08,4.6652999999999994E-08,-1.8000000000000002E-13,3.2552E-07,-3.2542E-07
0.865,0,-4.8803199999999995E-08,4.88134E-08,-3.7000000000000004E-13,3.2548E-07,-3.2538E-07
0.87,0,-5.1139199999999996E-08,5.1029599999999993E-08,-2.2000000000000002E-13,3.2552E-07,-3.2534E-07
0.875,0,-5.3485999999999993E-08,5.33746E-08,-7.9000000000000007E-13,3.2546E-07,-3.2536E-07
0.88,0,-5.5972599999999993E-08,5.5848399999999993E-08,-7.100000000000001E-13,3.2554E-07,-3.2532E-07
0.885,0,-5.8556999999999993E-08,5.84418E-08,5E-14,3.2548E-07,-3.254E-07
0.89,0,-6.1274399999999992E-08,6.112E-08,1.1000000000000001E-13,3.2552E-07,-3.2542E-07
0.895,0,-6.41164E-08,6.3898199999999992E-08,-1.5000000000000002E-13,3.2546E-07,-3.2536E-07
0.9,0,-6.71014E-08,6.6989999999999993E-08,-5.7E-13,3.2546E-07,-3.253E-07
-0.3,0.15,2.2353E-09,-4.0296E-09,-8.9E-13,3.2544E-07,-3.2344E-07
-0.29500000000000004,0.15,1.9208E-09,-3.6543E-09,-5.5000000000000008E-13,3.2542E-07,-3.2366E-07
-0.29000000000000004,0.15,1.8149E-09,-3.3112E-09,-3.1000000000000004E-13,3.2544E-07,-3.24E-07
-0.28500000000000003,0.15,1.7215E-09,-3.0089E-09,1E-13,3.2548E-07,-3.2416E-07
-0.28,0.15,1.6536E-09,-2.7283E-09,-1.1500000000000002E-12,3.2542E-07,-3.243E-07
-0.275,0.15,1.5916E-09,-2.4791E-09,-1E-12,3.2542E-07,-3.246E-07
-0.27,0.15,1.529E-09,-2.2492E-09,5.3000000000000006E-13,3.2542E-07,-3.2466E-07
-0.265,0.15,1.4771E-09,-2.0529E-09,-6.2000000000000008E-13,3.2544E-07,-3.2488E-07
-0.26,0.15,1.4398E-09,-1.8715E-09,-1.26E-12,3.2536E-07,-3.2496E-07
-0.255,0.15,1.3994E-09,-1.7048E-09,-6.1E-13,3.2548E-07,-3.2512E-07
-0.25,0.15,1.3551E-09,-1.5602E-09,3.8000000000000005E-13,3.2552E-07,-3.253E-07
-0.24500000000000002,0.15,1.3168E-09,-1.4272E-09,-1.08E-12,3.2546E-07,-3.2538E-07
-0.24000000000000002,0.15,1.2898E-09,-1.3063E-09,-7.9000000000000007E-13,3.2544E-07,-3.254E-07
-0.23500000000000001,0.15,1.253E-09,-1.196E-09,-5.7E-13,3.2542E-07,-3.2554E-07
-0.23,0.15,1.2216E-09,-1.1005E-09,-7.6000000000000009E-13,3.254E-07,-3.256E-07
-0.225,0.15,1.1959E-09,-1.0106E-09,-1.7700000000000001E-12,3.2542E-07,-3.2562E-07
-0.22,0.15,1.1798E-09,-9.3022000000000012E-10,1.1000000000000001E-13,3.2542E-07,-3.2566E-07
-0.215,0.15,1.1379E-09,-8.5656000000000009E-10,9.0000000000000008E-14,3.2542E-07,-3.2572E-07
-0.21000000000000002,0.15,1.1203E-09,-7.9224E-10,-1.12E-12,3.2538E-07,-3.2566E-07
-0.20500000000000002,0.15,1.1024E-09,-7.296E-10,-1.2400000000000002E-12,3.2546E-07,-3.2576E-07
-0.2,0.15,1.0694E-09,-6.7643E-10,-3.2000000000000005E-13,3.2542E-07,-3.2584E-07
-0.195,0.15,1.0483E-09,-6.2812E-10,-1.6100000000000002E-12,3.2542E-07,-3.258E-07
-0.19,0.15,1.04E-09,-5.8139E-10,-1.1000000000000002E-12,3.2542E-07,-3.2584E-07
-0.185,0.15,1.013E-09,-5.3939E-10,-6.8E-13,3.254E-07,-3.2588E-07
-0.18000000000000002,0.15,9.955E-10,-5.0382E-10,-5.1E-13,3.2544E-07,-3.2588E-07
-0.17500000000000002,0.15,9.7432E-10,-4.6925E-10,-7.2000000000000006E-13,3.2546E-07,-3.2596E-07
-0.17,0.15,9.6278E-10,-4.3534E-10,-9.1000000000000016E-13,3.2548E-07,-3.2602E-07
-0.165,0.15,9.4239E-10,-4.0906000000000003E-10,-5.4E-13,3.254E-07,-3.26E-07
-0.16,0.15,9.254200000000001E-10,-3.8155000000000004E-10,-1.55E-12,3.2536E-07,-3.2596E-07
-0.155,0.15,9.1734000000000006E-10,-3.5708E-10,-5.7E-13,3.2542E-07,-3.2596E-07
-0.15,0.15,9.0128000000000012E-10,-3.3368000000000003E-10,-9.0000000000000008E-14,3.2542E-07,-3.26E-07
-0.14500000000000002,0.15,8.6539E-10,-3.1567E-10,-4.9E-13,3.2546E-07,-3.26E-07
-0.14,0.15,8.563800000000001E-10,-2.9362E-10,-1.17E-12,3.254E-07,-3.2596E-07
-0.135,0.15,8.5554E-10,-2.7454E-10,-4.8000000000000008E-13,3.2542E-07,-3.2598E-07
-0.13,0.15,8.3412000000000011E-10,-2.5958E-10,-7.9000000000000007E-13,3.2542E-07,-3.2602E-07
-0.125,0.15,8.2654E-10,-2.4344000000000004E-10,-1.51E-12,3.2542E-07,-3.26E-07
-0.12000000000000001,0.15,8.1615E-10,-2.2851000000000002E-10,-1.36E-12,3.2546E-07,-3.2602E-07
-0.115,0.15,7.9899E-10,-2.1505000000000002E-10,7E-14,3.2546E-07,-3.2596E-07
-0.11,0.15,7.9114E-10,-2.0390000000000001E-10,-9.6000000000000015E-13,3.254E-07,-3.26E-07
-0.10500000000000001,0.15,7.855E-10,-1.8995000000000003E-10,-1.3400000000000002E-12,3.254E-07,-3.2603999999999997E-07
-0.1,0.15,7.6953E-10,-1.7888E-10,-1.17E-12,3.2542E-07,-3.2608E-07
-0.095,0.15,7.5423000000000009E-10,-1.6851000000000002E-10,-1.4700000000000002E-12,3.2548E-07,-3.2603999999999997E-07
-0.090000000000000011,0.15,7.4228E-10,-1.5842E-10,-2.26E-12,3.2542E-07,-3.26E-07
-0.085,0.15,7.327400000000001E-10,-1.4732000000000001E-10,8.0000000000000013E-14,3.2546E-07,-3.2602E-07
-0.08,0.15,7.218E-10,-1.4085E-10,1.1000000000000001E-13,3.254E-07,-3.2596E-07
-0.075,0.15,7.167100000000001E-10,-1.3337E-10,-1.3400000000000002E-12,3.2538E-07,-3.2602E-07
-0.07,0.15,6.9232E-10,-1.2428E-10,-7.8000000000000011E-13,3.254E-07,-3.26E-07
-0.065,0.15,6.8257000000000005E-10,-1.1748000000000002E-10,-3.5E-13,3.2548E-07,-3.2606E-07
-0.060000000000000005,0.15,6.7000000000000006E-10,-1.0991000000000001E-10,-1.0500000000000002E-12,3.2548E-07,-3.2602E-07
-0.055,0.15,6.6657E-10,-1.0309E-10,-1.74E-12,3.2542E-07,-3.2596E-07
-0.05,0.15,6.6198E-10,-9.647E-11,-5.4E-13,3.2542E-07,-3.2598E-07
-0.045000000000000005,0.15,6.4218E-10,-9.3100000000000007E-11,8.0000000000000013E-14,3.2544E-07,-3.26E-07
-0.04,0.15,6.3855E-10,-8.6670000000000009E-11,-5.9E-13,3.2542E-07,-3.2608E-07
-0.035,0.15,6.3721E-10,-8.026E-11,3.3E-13,3.2544E-07,-3.26E-07
-0.030000000000000002,0.15,6.2232000000000008E-10,-7.695E-11,6.2000000000000008E-13,3.2546E-07,-3.2602E-07
-0.025,0.15,6.1967000000000009E-10,-7.373E-11,-4.9E-13,3.2548E-07,-3.2596E-07
-0.02,0.15,6.190800000000001E-10,-6.644E-11,-9.2000000000000012E-13,3.2548E-07,-3.2602E-07
-0.015000000000000001,0.15,6.0537E-10,-6.317E-11,3.1000000000000004E-13,3.2552E-07,-3.2594E-07
-0.01,0.15,5.9677E-10,-5.986E-11,-1.9000000000000002E-13,3.255E-07,-3.2602E-07
-0.005,0.15,5.9863E-10,-5.604E-11,0,3.2538E-07,-3.2603999999999997E-07
0,0.15,5.8923E-10,-5.0610000000000007E-11,3.0000000000000005E-14,3.2548E-07,-3.26E-07
0.005,0.15,5.8069000000000009E-10,-5.0450000000000004E-11,6.0000000000000009E-14,3.2548E-07,-3.2596E-07
0.01,0.15,5.8044E-10,-4.643E-11,-4.8000000000000008E-13,3.2544E-07,-3.2596E-07
0.015000000000000001,0.15,5.7653000000000008E-10,-4.1720000000000006E-11,-5.5000000000000008E-13,3.254E-07,-3.2596E-07
0.02,0.15,5.6518E-10,-3.947E-11,4.2000000000000003E-13,3.254E-07,-3.2594E-07
0.025,0.15,5.5833000000000008E-10,-3.874E-11,1.9000000000000002E-13,3.2538E-07,-3.2594E-07
0.030000000000000002,0.15,5.6373000000000008E-10,-3.2970000000000004E-11,-9.9E-13,3.2552E-07,-3.26E-07
0.035,0.15,5.5225E-10,-3.205E-11,8.2E-13,3.2544E-07,-3.2602E-07
0.04,0.15,5.4502E-10,-2.943E-11,-1.7E-13,3.2534E-07,-3.2588E-07
0.045000000000000005,0.15,5.4584E-10,-2.9220000000000004E-11,-3.4E-13,3.2538E-07,-3.2592E-07
0.05,0.15,5.4642000000000006E-10,-2.3970000000000002E-11,-4.3000000000000004E-13,3.2542E-07,-3.2592E-07
0.055,0.15,5.3533000000000005E-10,-2.502E-11,-2.3000000000000003E-13,3.254E-07,-3.2594E-07
0.060000000000000005,0.15,5.3250000000000007E-10,-2.2330000000000002E-11,-1.7200000000000001E-12,3.2542E-07,-3.2588E-07
0.065,0.15,5.3509000000000006E-10,-2.014E-11,-1.04E-12,3.2538E-07,-3.2596E-07
0.07,0.15,5.2048E-10,-1.839E-11,1.1500000000000002E-12,3.2538E-07,-3.2592E-07
0.075,0.15,5.2026E-10,-1.8000000000000002E-11,-4.8000000000000008E-13,3.2548E-07,-3.2602E-07
0.08,0.15,5.1937E-10,-1.462E-11,-1.2400000000000002E-12,3.2546E-07,-3.2589999999999997E-07
0.085,0.15,5.1999000000000008E-10,-1.3280000000000002E-11,-1.1500000000000002E-12,3.2554E-07,-3.2602E-07
0.090000000000000011,0.15,5.073E-10,-1.2760000000000001E-11,-3.1000000000000004E-13,3.254E-07,-3.26E-07
0.095,0.15,5.1119000000000007E-10,-1.23E-11,-9.1000000000000016E-13,3.2548E-07,-3.2598E-07
0.1,0.15,5.1064E-10,-8.52E-12,-1.0500000000000002E-12,3.2546E-07,-3.2603999999999997E-07
0.10500000000000001,0.15,5.0408000000000008E-10,-9.37E-12,-4E-13,3.255E-07,-3.2598E-07
0.11,0.15,4.9910000000000007E-10,-8.54E-12,-1.03E-12,3.254E-07,-3.2594E-07
0.115,0.15,5.0224E-10,-6.0300000000000008E-12,-6.9000000000000009E-13,3.254E-07,-3.2594E-07
0.12000000000000001,0.15,4.9580000000000009E-10,-4.52E-12,-5.1E-13,3.255E-07,-3.2602E-07
0.125,0.15,4.857E-10,-5.7200000000000007E-12,-9.000000000000001E-13,3.2546E-07,-3.2594E-07
0.13,0.15,4.8837E-10,-2.77E-12,-2.06E-12,3.2546E-07,-3.2594E-07
0.135,0.15,4.8821E-10,-1.5400000000000001E-12,-7E-14,3.2546E-07,-3.2596E-07
0.14,0.15,4.7658E-10,-2.1700000000000002E-12,2.7E-13,3.2552E-07,-3.2596E-07
0.14500000000000002,0.15,4.7669E-10,-2.8100000000000003E-12,-1.4900000000000001E-12,3.2548E-07,-3.2589999999999997E-07
0.15,0.15,4.8176E-10,1.2800000000000002E-12,-1.3900000000000001E-12,3.2546E-07,-3.2594E-07
0.155,0.15,4.7882E-10,1.45E-12,-1.1500000000000002E-12,3.2538E-07,-3.2589999999999997E-07
0.16,0.15,4.741E-10,1.7100000000000002E-12,-1.22E-12,3.2542E-07,-3.2594E-07
0.165,0.15,4.783E-10,3.3900000000000003E-12,-1.3000000000000001E-12,3.2554E-07,-3.2589999999999997E-07
0.17,0.15,4.7242E-10,4.72E-12,-6.1E-13,3.2556E-07,-3.2596E-07
0.17500000000000002,0.15,4.6131000000000003E-10,3.75E-12,-7.4000000000000008E-13,3.2548E-07,-3.2596E-07
0.18000000000000002,0.15,4.5944E-10,4.7000000000000006E-12,-1.4800000000000002E-12,3.2548E-07,-3.2592E-07
0.185,0.15,4.6247000000000006E-10,6.7800000000000006E-12,-6.9000000000000009E-13,3.2542E-07,-3.26E-07
0.19,0.15,4.5632000000000003E-10,7.39E-12,-1E-12,3.2544E-07,-3.2594E-07
0.195,0.15,4.5150000000000004E-10,7.85E-12,-1.21E-12,3.2542E-07,-3.2594E-07
0.2,0.15,4.5834000000000004E-10,9.96E-12,-9.8E-13,3.2542E-07,-3.2596E-07
0.20500000000000002,0.15,4.5212000000000004E-10,1.1720000000000001E-11,-3.2000000000000005E-13,3.2544E-07,-3.2584E-07
0.21000000000000002,0.15,4.4658E-10,1.1150000000000002E-11,2.0000000000000003E-14,3.2542E-07,-3.2586E-07
0.215,0.15,4.5019E-10,1.209E-11,-6.400000000000001E-13,3.254E-07,-3.2586E-07
0.22,0.15,4.4821000000000005E-10,1.5380000000000003E-11,-2.2000000000000002E-13,3.2536E-07,-3.2594E-07
0.225,0.15,4.4448000000000005E-10,1.5360000000000002E-11,5.7E-13,3.2536E-07,-3.2586E-07
0.23,0.15,4.4232000000000003E-10,1.639E-11,-1.1100000000000001E-12,3.254E-07,-3.2589999999999997E-07
0.23500000000000001,0.15,4.401E-10,1.879E-11,-9.9E-13,3.254E-07,-3.2589999999999997E-07
0.24000000000000002,0.15,4.3916E-10,2.265E-11,7.5E-13,3.2542E-07,-3.2592E-07
0.24500000000000002,0.15,4.2895000000000005E-10,2.1240000000000002E-11,-2.3000000000000003E-13,3.255E-07,-3.2594E-07
0.25,0.15,4.3362000000000005E-10,2.5920000000000003E-11,5.1E-13,3.254E-07,-3.2589999999999997E-07
0.255,0.15,4.2884000000000004E-10,2.826E-11,4.7E-13,3.2548E-07,-3.2588E-07
0.26,0.15,4.2321000000000003E-10,2.914E-11,6.7000000000000007E-13,3.2546E-07,-3.2594E-07
0.265,0.15,4.1786000000000004E-10,3.135E-11,-5.9E-13,3.255E-07,-3.2589999999999997E-07
0.27,0.15,4.2114000000000006E-10,3.6980000000000004E-11,-3.7000000000000004E-13,3.2544E-07,-3.2588E-07
0.275,0.15,4.0986E-10,3.828E-11,5.9E-13,3.2542E-07,-3.2586E-07
0.28,0.15,4.0479000000000006E-10,4.1060000000000005E-11,-3.1000000000000004E-13,3.2546E-07,-3.2589999999999997E-07
0.28500000000000003,0.15,4.1074E-10,4.5860000000000004E-11,0,3.2542E-07,-3.2589999999999997E-07
0.29000000000000004,0.15,4.0123E-10,4.989E-11,-5E-14,3.2536E-07,-3.2576E-07
0.29500000000000004,0.15,3.9249E-10,5.3290000000000004E-11,1.1000000000000001E-13,3.2544E-07,-3.2582E-07
0.3,0.15,3.8781000000000003E-10,5.758E-11,-6.8E-13,3.2542E-07,-3.2582E-07
0.305,0.15,3.8401000000000005E-10,6.4250000000000011E-11,-4.2000000000000003E-13,3.2542E-07,-3.2588E-07
0.31,0.15,3.7052000000000003E-10,6.841E-11,-4.1E-13,3.2538E-07,-3.2578E-07
0.315,0.15,3.6696000000000004E-10,7.337E-11,-8.9E-13,3.254E-07,-3.2584E-07
0.32,0.15,3.6552000000000005E-10,8.134E-11,-4E-13,3.2542E-07,-3.258E-07
0.325,0.15,3.5762000000000005E-10,8.7850000000000012E-11,7E-13,3.2542E-07,-3.2584E-07
0.33,0.15,3.4555E-10,9.2160000000000008E-11,2.0000000000000003E-14,3.2538E-07,-3.2588E-07
0.335,0.15,3.4336000000000004E-10,9.9960000000000009E-11,-8.9E-13,3.254E-07,-3.2582E-07
0.34,0.15,3.3590000000000005E-10,1.0795000000000001E-10,-1.02E-12,3.2546E-07,-3.2589999999999997E-07
0.34500000000000003,0.15,3.1853000000000004E-10,1.1577E-10,-3.3E-13,3.254E-07,-3.2588E-07
0.35000000000000003,0.15,3.1303E-10,1.2224E-10,-1.6600000000000002E-12,3.254E-07,-3.2584E-07
0.35500000000000004,0.15,3.0961000000000003E-10,1.3315E-10,-1.2400000000000002E-12,3.254E-07,-3.2584E-07
0.36000000000000004,0.15,2.9002E-10,1.4076000000000001E-10,2E-13,3.254E-07,-3.2578E-07
0.365,0.15,2.8165E-10,1.4880000000000002E-10,-1.27E-12,3.2538E-07,-3.2584E-07
0.37,0.15,2.798E-10,1.5855E-10,-7.6000000000000009E-13,3.254E-07,-3.2586E-07
0.375,0.15,2.7479000000000004E-10,1.6804000000000002E-10,-5.8000000000000005E-13,3.254E-07,-3.2584E-07
0.38,0.15,2.5196000000000003E-10,1.7543E-10,-1.0600000000000001E-12,3.2542E-07,-3.2589999999999997E-07
0.385,0.15,2.463E-10,1.8565000000000003E-10,-1.8900000000000002E-12,3.2546E-07,-3.2594E-07
0.39,0.15,2.3295E-10,2.0061000000000002E-10,-1.3500000000000001E-12,3.2546E-07,-3.2589999999999997E-07
0.395,0.15,2.1784000000000002E-10,2.0851E-10,-1.4E-12,3.2546E-07,-3.2588E-07
0.4,0.15,2.0777000000000002E-10,2.1949E-10,-1.2400000000000002E-12,3.2548E-07,-3.2586E-07
0.405,0.15,1.9965E-10,2.3156000000000003E-10,-9.8E-13,3.2546E-07,-3.2588E-07
0.41000000000000003,0.15,1.8589000000000002E-10,2.4486E-10,1.8000000000000002E-13,3.2544E-07,-3.2588E-07
0.41500000000000004,0.15,1.6522000000000003E-10,2.564E-10,-5.3000000000000006E-13,3.2552E-07,-3.2592E-07
0.42000000000000004,0.15,1.6170000000000002E-10,2.6760000000000004E-10,-1.12E-12,3.2544E-07,-3.2584E-07
0.42500000000000004,0.15,1.4652E-10,2.8484E-10,-7.3E-13,3.2544E-07,-3.2588E-07
0.43,0.15,1.2272000000000002E-10,2.9303E-10,1.9000000000000002E-13,3.2552E-07,-3.2588E-07
0.435,0.15,1.1203000000000001E-10,3.088E-10,-5.2E-13,3.2546E-07,-3.2584E-07
0.44,0.15,1.005E-10,3.2340000000000004E-10,3.4E-13,3.2546E-07,-3.2586E-07
0.445,0.15,8.1710000000000008E-11,3.3907000000000005E-10,-5.2E-13,3.2544E-07,-3.2588E-07
0.45,0.15,6.264E-11,3.5432E-10,1.0000000000000002E-14,3.2542E-07,-3.2589999999999997E-07
0.455,0.15,5.1320000000000003E-11,3.7314E-10,-1.1000000000000002E-12,3.2544E-07,-3.2589999999999997E-07
0.46,0.15,3.442E-11,3.9203000000000004E-10,-3.0000000000000005E-14,3.2544E-07,-3.2588E-07
0.465,0.15,7.0500000000000009E-12,4.0776000000000005E-10,5.7E-13,3.2548E-07,-3.2589999999999997E-07
0.47000000000000003,0.15,-9.0800000000000009E-12,4.2878000000000004E-10,8.0000000000000013E-14,3.255E-07,-3.2588E-07
0.47500000000000003,0.15,-2.7800000000000004E-11,4.5086000000000003E-10,9.1000000000000016E-13,3.2542E-07,-3.2584E-07
0.48000000000000004,0.15,-5.5120000000000006E-11,4.7138000000000008E-10,-2.0000000000000003E-14,3.2542E-07,-3.2586E-07
0.48500000000000004,0.15,-8.111E-11,4.9372E-10,-6.6E-13,3.255E-07,-3.2594E-07
0.49000000000000005,0.15,-9.789000000000001E-11,5.1895000000000005E-10,-5.2E-13,3.2542E-07,-3.2588E-07
0.49500000000000005,0.15,-1.244E-10,5.4497E-10,2.3000000000000003E-13,3.2544E-07,-3.2594E-07
0.5,0.15,-1.5592000000000002E-10,5.701E-10,2.2000000000000002E-13,3.2548E-07,-3.258E-07
0.505,0.15,-1.8038E-10,5.9866000000000008E-10,-5.6E-13,3.2544E-07,-3.2584E-07
0.51,0.15,-2.0777000000000002E-10,6.2861000000000007E-10,6.400000000000001E-13,3.2548E-07,-3.2584E-07
0.515,0.15,-2.4808000000000004E-10,6.5785000000000006E-10,7.6000000000000009E-13,3.2542E-07,-3.2596E-07
0.52,0.15,-2.8197E-10,6.9019000000000007E-10,-1.23E-12,3.254E-07,-3.2578E-07
0.525,0.15,-3.0729000000000003E-10,7.2522000000000011E-10,0,3.2528E-07,-3.2578E-07
0.53,0.15,-3.4446E-10,7.6061E-10,6.5000000000000006E-13,3.2536E-07,-3.2578E-07
0.535,0.15,-3.8567E-10,7.9694E-10,4.0000000000000006E-14,3.2538E-07,-3.258E-07
0.54,0.15,-4.1949E-10,8.3734E-10,-2.6E-13,3.2536E-07,-3.2572E-07
0.545,0.15,-4.6274000000000005E-10,8.7742000000000006E-10,-4.2000000000000003E-13,3.254E-07,-3.2584E-07
0.55,0.15,-5.1613000000000006E-10,9.1976E-10,8.1000000000000008E-13,3.2538E-07,-3.2584E-07
0.555,0.15,-5.5751000000000007E-10,9.6353E-10,-7.5E-13,3.2536E-07,-3.2584E-07
0.56,0.15,-5.9847E-10,1.0128E-09,-8.300000000000001E-13,3.2542E-07,-3.2584E-07
0.56500000000000006,0.15,-6.5355000000000009E-10,1.0583200000000001E-09,-1.7E-13,3.2546E-07,-3.2576E-07
0.57000000000000006,0.15,-7.0437E-10,1.10958E-09,-8.6000000000000007E-13,3.254E-07,-3.2588E-07
0.57500000000000007,0.15,-7.5037000000000007E-10,1.1622E-09,-1.7100000000000002E-12,3.2542E-07,-3.2588E-07
0.58000000000000007,0.15,-8.064200000000001E-10,1.2203E-09,-1.4800000000000002E-12,3.2548E-07,-3.2588E-07
0.58500000000000008,0.15,-8.6582000000000012E-10,1.2767E-09,-5.5000000000000008E-13,3.2542E-07,-3.2594E-07
0.59000000000000008,0.15,-9.3652E-10,1.3365E-09,-1.3E-13,3.2548E-07,-3.2588E-07
0.595,0.15,-9.8977E-10,1.4001E-09,-1.21E-12,3.2548E-07,-3.2588E-07
0.6,0.15,-1.05739E-09,1.4663E-09,-1.1000000000000001E-13,3.2546E-07,-3.2589999999999997E-07
0.605,0.15,-1.1314E-09,1.5311E-09,-8.4000000000000006E-13,3.2548E-07,-3.2592E-07
0.61,0.15,-1.2125E-09,1.6121E-09,-2.7E-13,3.2548E-07,-3.2588E-07
0.615,0.15,-1.2735E-09,1.6776E-09,-9.000000000000001E-13,3.254E-07,-3.2588E-07
0.62,0.15,-1.3493E-09,1.7565E-09,-8.9E-13,3.2542E-07,-3.2582E-07
0.625,0.15,-1.4333E-09,1.8360999999999999E-09,6.1E-13,3.2538E-07,-3.258E-07
0.63,0.15,-1.5228E-09,1.9264E-09,-3.9000000000000005E-13,3.2542E-07,-3.2578E-07
0.635,0.15,-1.6095E-09,2.0118E-09,-9.3E-13,3.254E-07,-3.2584E-07
0.64,0.15,-1.6959E-09,2.1054E-09,-8E-13,3.2548E-07,-3.2589999999999997E-07
0.645,0.15,-1.7893E-09,2.1901E-09,-2.8E-13,3.2542E-07,-3.2582E-07
0.65,0.15,-1.8925E-09,2.2884E-09,-1.12E-12,3.2536E-07,-3.2582E-07
0.655,0.15,-1.9847E-09,2.3901E-09,-6.400000000000001E-13,3.2532E-07,-3.2578E-07
0.66,0.15,-2.1015E-09,2.5075E-09,-7.2000000000000006E-13,3.2532E-07,-3.2568E-07
0.665,0.15,-2.2201E-09,2.6142E-09,-8E-13,3.2548E-07,-3.2578E-07
0.67,0.15,-2.3176E-09,2.7181E-09,-1.27E-12,3.2536E-07,-3.2578E-07
0.675,0.15,-2.4303E-09,2.8397E-09,-9.2000000000000012E-13,3.2546E-07,-3.2578E-07
0.68,0.15,-2.5638E-09,2.9609E-09,-3.0000000000000005E-14,3.2536E-07,-3.258E-07
0.685,0.15,-2.7061E-09,3.1029E-09,8.0000000000000013E-14,3.2532E-07,-3.2574E-07
0.69000000000000006,0.15,-2.8198E-09,3.2226E-09,-4.6000000000000006E-13,3.254E-07,-3.258E-07
0.69500000000000006,0.15,-2.9687E-09,3.3819E-09,-1.0000000000000002E-14,3.2536E-07,-3.2576E-07
0.70000000000000007,0.15,-3.1075E-09,3.506E-09,2.1000000000000001E-13,3.254E-07,-3.2578E-07
0.70500000000000007,0.15,-3.2581E-09,3.6541E-09,-1.7E-13,3.2542E-07,-3.2586E-07
0.71000000000000008,0.15,-3.4218E-09,3.8273E-09,-9.6000000000000015E-13,3.254E-07,-3.258E-07
0.71500000000000008,0.15,-3.5743E-09,3.9687E-09,-8E-13,3.254E-07,-3.2582E-07
0.72000000000000008,0.15,-3.7481E-09,4.1453E-09,-8.8000000000000009E-13,3.2542E-07,-3.2588E-07
0.72500000000000009,0.15,-3.9161E-09,4.31E-09,-1.1500000000000002E-12,3.2538E-07,-3.2578E-07
0.73,0.15,-4.0933E-09,4.504E-09,-1.8700000000000003E-12,3.2534E-07,-3.257E-07
0.735,0.15,-4.3097E-09,4.7017E-09,-6.6E-13,3.2532E-07,-3.2574E-07
0.74,0.15,-4.5027E-09,4.8943E-09,-6.6E-13,3.2542E-07,-3.2574E-07
0.745,0.15,-4.6817E-09,5.0789E-09,-1.13E-12,3.254E-07,-3.258E-07
0.75,0.15,-4.8964E-09,5.2948E-09,-3.3E-13,3.2534E-07,-3.2574E-07
0.755,0.15,-5.116E-09,5.5125E-09,9.8E-13,3.2538E-07,-3.2578E-07
0.76,0.15,-5.3687E-09,5.7629E-09,1.4E-13,3.2542E-07,-3.2588E-07
0.765,0.15,-5.6061E-09,5.9959E-09,-4.0000000000000006E-14,3.2538E-07,-3.2582E-07
0.77,0.15,-5.8274E-09,6.2255E-09,-1.0000000000000002E-14,3.2544E-07,-3.258E-07
0.775,0.15,-6.0901E-09,6.4885E-09,6.1E-13,3.2542E-07,-3.2578E-07
0.78,0.15,-6.3845E-09,6.7736E-09,-8.2E-13,3.254E-07,-3.2576E-07
0.785,0.15,-6.669E-09,7.0592E-09,-4.1E-13,3.2528E-07,-3.2572E-07
0.79,0.15,-6.9434E-09,7.324E-09,2.4000000000000004E-13,3.2532E-07,-3.2572E-07
0.795,0.15,-7.2405E-09,7.6675E-09,-9.000000000000001E-13,3.253E-07,-3.2576E-07
0.8,0.15,-7.574E-09,7.9697E-09,-6.8E-13,3.2548E-07,-3.2578E-07
0.805,0.15,-7.8974E-09,8.2667E-09,-1.1900000000000002E-12,3.2544E-07,-3.2582E-07
0.81,0.15,-8.2073E-09,8.6041E-09,-4E-13,3.255E-07,-3.2586E-07
0.81500000000000006,0.15,-8.5695E-09,8.9544E-09,-6.1E-13,3.2546E-07,-3.2584E-07
0.82000000000000006,0.15,-8.941E-09,9.3335E-09,-7.9000000000000007E-13,3.2546E-07,-3.258E-07
0.82500000000000007,0.15,-9.3294E-09,9.7224E-09,-4E-13,3.2542E-07,-3.2588E-07
0.83000000000000007,0.15,-9.7673999999999992E-09,1.01637E-08,-3.3E-13,3.2538E-07,-3.2576E-07
