Repository: DecaMeron23/Caratterizzazione-Mosfet

# Studio della tolleranza alle radiazioni ionizzanti di MOSFET in tecnologia 28nm

## Tesi triennale d'Ingegneria Informatica

### Autori:

* Nicola Cattaneo
* Emilio Meroni

### Divisione Cartelle
* **Tesi** Cartella contenente il materiale per la produzione della tesi
* **Script Statiche** Cartella contentente tutti gli script per le analisi delle misure statiche.
* **Script Rumore** Cartella contentente tutti gli script per le analisi delle misure di rumore.
* **Misure Statiche** Cartella contenente le misure statiche
* **Misure Statiche** Cartella contenente le misure di rumore
* **Altri Script** Script di riferimento

File: Misure statiche/N4/DeltaIon/Delta_I_on_100-180.csv
Vds,0Mrad,5Mrad,50Mrad,100Mrad,200Mrad,600Mrad,1000Mrad,3000Mrad,annealingMrad
0.15,0,1.14879649890591,2.8635751556977,-2.22605621949166,-2.15662346406329,-2.83201481232115,-4.28589463053357,-9.33344554788756,-10.5032822757112
0.3,0,0.976464697045568,3.55533299949924,-6.28442663995995,-6.29694541812719,-6.96044066099149,-8.35002503755634,-13.9459188783175,-15.6109163745619
0.45,0,0.36645377447388,3.49701601926499,-9.98848288137368,-9.92566223432102,-10.5748089205319,-11.8521620772694,-17.5164904198513,-19.4429902627997
0.6,0,-0.256334417825101,2.3267277925663,-12.2153209109731,-12.1463077984817,-12.7378487626935,-13.9307897071872,-19.4518387064971,-21.4433599526767
0.75,0,-0.678646530300149,1.00363219269737,-13.67807302619,-13.6016058115083,-14.1559931179507,-15.3030013381763,-20.6557063658956,-22.64385394762
0.9,0,-0.970873786407766,-0.0466766243465254,-14.8431665421957,-14.7498132935026,-15.2912621359223,-16.411501120239,-21.6112770724421,-23.5997012696042

File: Misure statiche/N4/DeltaIon/Delta_I_on_100-30.csv
Vds,0Mrad,5Mrad,50Mrad,100Mrad,200Mrad,600Mrad,1000Mrad,3000Mrad,annealingMrad
0.15,0,0.482456140350884,0.997807017543868,-0.0219298245614064,0.0548245614035065,-0.559210526315778,-1.53508771929824,-3.83771929824561,-4.19956140350877
0.3,0,0.480884828083675,1.38254388074055,-1.2022120702092,-1.0579466217841,-1.36451069968743,-2.19403702813177,-4.55037268574177,-5.08535705698487
0.45,0,0.369702851333242,1.80230140024956,-2.79125652756595,-2.54632838855769,-2.44928139008272,-3.0546698091409,-5.21743148944035,-5.93835204954017
0.6,0,0.209954304063229,1.69198468568606,-3.77094397101807,-3.46218764151332,-3.15343131200856,-3.58157342225515,-5.48351241200445,-6.29451237083693
0.75,0,0.0232090360513657,1.21073804734644,-4.17762648924648,-3.85269998452731,-3.48135540770541,-3.85269998452731,-5.58950951570478,-6.37861674145134
0.9,0,-0.143996455471868,0.601831339536257,-4.52665780534633,-4.20912715994684,-3.82882882882883,-4.16851277507016,-5.7857037365234,-6.52783931472456

File: Misure statiche/N4/DeltaIon/Delta_I_on_100-60.csv
Vds,0Mrad,5Mrad,50Mrad,100Mrad,200Mrad,600Mrad,1000Mrad,3000Mrad,annealingMrad
0.15,0,0.719061435599846,1.61473445187334,-0.542449854926197,-0.49198940330517,-1.04705437113662,-2.09410874227325,-4.93250914595685,-5.48757411378831
0.3,0,0.731689990765083,2.14534346806848,-3.07593947574057,-2.96227889465084,-3.25353413369326,-4.15571499609291,-7.29558854869645,-8.04148611209774
0.45,0,0.602206213417377,2.80841963079694,-6.18527690229626,-5.9882935614588,-5.9882935614588,-6.69180549302116,-9.82102656461054,-10.6990094552004
0.6,0,0.303466721530707,2.75691801255014,-7.88499125604362,-7.62267256455097,-7.47865445941776,-8.05472687995063,-11.0276720502006,-11.9226417035284
0.75,0,0.167248757932015,2.16931477200059,-8.63790643907718,-8.34276157213832,-8.18043189532196,-8.69201633134931,-11.5204879728467,-12.381327168085
0.9,0,0.0762195121951155,1.55773628048781,-9.14634146341464,-8.86528201219513,-8.68426067073172,-9.14634146341464,-11.8521341463415,-12.6524390243902

File: Misure statiche/N4/DeltaIon/Delta_I_on_200-180.csv
Vds,0Mrad,5Mrad,50Mrad,100Mrad,200Mrad,600Mrad,1000Mrad,3000Mrad,annealingMrad
0.15,0,1.14459238495678,2.24246671338472,-2.04391497313712,-2.48773651016117,-4.11118897453866,-6.06166783461808,-11.8196683017986,-12.9058631160944
0.3,0,1.00825551495466,2.73379347678982,-5.88712951684937,-6.36080660441196,-8.09987819732034,-10.0690215184734,-16.7343348220327,-18.1553660847205
0.45,0,0.503207255032077,2.81464277814642,-9.59411634594117,-10.0420261004203,-11.8060163680602,-13.6861313868613,-20.7310329573103,-22.4784339747843
0.6,0,0.0827985924239218,2.07513972262471,-11.7884495963569,-12.2024425584765,-13.920513351273,-15.72655764852,-22.6661146760505,-24.5446077416684
0.75,0,-0.195930670685744,1.06003516704345,-13.0670685757347,-13.4539060537553,-15.1419241396634,-16.8801808590806,-23.6473247927656,-25.5664405928159
0.9,0,-0.373868555686736,0.211530893349082,-14.0151515151515,-14.3890200708383,-16.0222353404172,-17.7144824872098,-24.3408107044471,-26.254427390791

File: Misure statiche/N4/DeltaIon/Delta_I_on_200-30.csv
Vds,0Mrad,5Mrad,50Mrad,100Mrad,200Mrad,600Mrad,1000Mrad,3000Mrad,annealingMrad
0.15,0,0.56582151554218,0.694742873513822,-0.0931098696461886,-0.136083655636728,-0.945423291792008,-1.92665807190947,-4.10399656209712,-4.74144105429022
0.3,0,0.560512468542673,0.983756577442238,-0.903683367650414,-0.968504537481891,-1.67772439563791,-2.63860291313963,-5.16662853656676,-5.98261267444521
0.45,0,0.570170486620754,1.59478378683526,-2.33713446991081,-2.35689285311054,-2.8706108163035,-3.72304392006323,-6.49204019419669,-7.49407248504009
0.6,0,0.472575905974532,2.00538687561215,-3.64348677766896,-3.5969637610186,-3.90548481880509,-4.63761018609207,-7.3800195886386,-8.49167482859941
0.75,0,0.348733845417456,1.75278645180407,-4.25774394274383,-4.18252683883027,-4.40361953821257,-5.0509424931051,-7.67442390536321,-8.80495977024595
0.9,0,0.212655151462549,1.27376095825015,-4.59378526169604,-4.50481729016579,-4.69143303532679,-5.30769898446315,-7.79880218731013,-8.90764690565055

File: Misure statiche/N4/DeltaIon/Delta_I_on_200-60.csv
Vds,0Mrad,5Mrad,50Mrad,100Mrad,200Mrad,600Mrad,1000Mrad,3000Mrad,annealingMrad
0.15,0,0.705095587700806,1.18485134840445,-0.51610089409028,-0.661481427636845,-1.38838409536963,-2.49327615032347,-5.58988151486516,-6.16413462237406
0.3,0,0.70473005255614,1.79566810001593,-2.24159898072942,-2.36900780379041,-3.01003344481605,-4.12486064659977,-7.72814142379359,-8.50055741360088
0.45,0,0.702023298589822,2.71612507664009,-4.60453709380749,-4.65358675659105,-5.15021459227469,-6.1496014714899,-10.0674432863274,-11.020846106683
0.6,0,0.514556160915744,2.86445435033845,-6.39205327169666,-6.37004017390347,-6.71674646414616,-7.62203511089098,-11.4825821363711,-12.5612239282373
0.75,0,0.379203933260106,2.290914796799,-7.29902191537215,-7.26502432135573,-7.54746587164601,-8.37909932527852,-12.0979130707673,-13.1675296825148
0.9,0,0.229838607834703,1.59371606091986,-7.9205920238426,-7.86250094713713,-8.12769934079258,-8.9232945217589,-12.4744272977547,-13.5099638825045

File: Misure statiche/N4/DeltaIon/Delta_I_on_600-180.csv
Vds,0Mrad,5Mrad,50Mrad,100Mrad,200Mrad,600Mrad,1000Mrad,3000Mrad,annealingMrad
0.15,0,0.995833039056434,1.49728088141818,-0.579136944699488,-0.748640440709091,-1.45490500741577,-2.64849212515008,-5.55123949431457,-6.8437036513878
0.3,0,1.08648754657776,2.32594626397333,-2.71818003530104,-2.92606393410473,-3.76936654245931,-5.05981565012747,-9.03314375367719,-10.7315159835262
0.45,0,1.06661734332131,3.37556644779432,-5.9218841517926,-6.13150836955517,-7.05015567680878,-8.34797620148587,-13.144671537347,-15.3272295693456
0.6,0,0.76912161203349,3.35461898680288,-8.61359443734924,-8.78955583936428,-9.69206754647368,-10.9124450120619,-15.8280119199659,-18.2801191996594
0.75,0,0.426269182113202,2.44486001870084,-10.1342060392718,-10.304713712117,-11.1765029426324,-12.3535559100159,-17.1415213684616,-19.6248831197404
0.9,0,0.121013284569471,1.44140267842737,-11.3456677244124,-11.5123971387081,-12.3460442101866,-13.4943258215457,-18.165438605927,-20.634109611144

File: Misure statiche/N4/DeltaIon/Delta_I_on_600-60.csv
Vds,0Mrad,5Mrad,50Mrad,100Mrad,200Mrad,600Mrad,1000Mrad,3000Mrad,annealingMrad
0.15,0,0.689202494256652,0.601684717208177,-0.0109397221310498,0.464938190569969,-0.339131386062792,-0.979105130729672,-2.10589651022864,-3.1014112241549
0.3,0,0.654996853726904,0.749385046622042,-0.849493736056286,-0.48052170928437,-1.21846576282822,-1.90492534752016,-3.4465991648075,-4.57067673474058
0.45,0,0.601065807411079,1.02656256454745,-2.94956004461519,-2.62320816292808,-3.21394637914653,-3.89143636138306,-5.90944768042301,-7.24790349898789
0.6,0,0.00199988000720157,0,0.00199988000720157,-0.00599964002159083,-0.00599964002159083,-0.00399976001440314,-0.00399976001440314,-0.00199988000720157
0.75,0,0.00199992000320187,0.00399984000640374,0,-0.00199992000320187,0.00199992000320187,-0.00199992000320187,0,0
0.9,0,-0.209199617758735,0.23760944239261,-11.6686897905421,-11.3742606988817,-11.3071102042925,-11.6945169038457,-14.2307394302539,-16.3614762777964
