Repository: DecaMeron23/Caratterizzazione-Mosfet

# Studio della tolleranza alle radiazioni ionizzanti di MOSFET in tecnologia 28nm

## Tesi triennale d'Ingegneria Informatica

### Autori:

* Nicola Cattaneo
* Emilio Meroni

### Divisione Cartelle
* **Tesi** Cartella contenente il materiale per la produzione della tesi
* **Script Statiche** Cartella contentente tutti gli script per le analisi delle misure statiche.
* **Script Rumore** Cartella contentente tutti gli script per le analisi delle misure di rumore.
* **Misure Statiche** Cartella contenente le misure statiche
* **Misure Statiche** Cartella contenente le misure di rumore
* **Altri Script** Script di riferimento

File: Misure statiche/P1/Chip1PMOS_100Mrad/P1-200-30/id-vds.csv (part 1 of 3)
I/V Sweep,id_vds_P
RecordTime,10/27/2023 13:38:05
Device ID,
Count,1
Flag,
Remarks,
vd,vg,id,ig,is,iavdd,ignd
0,0,-0.06571,-9.6208E-10,0.065698,7.0392E-07,-6.321E-07
0.005,0,-0.065576000000000009,-9.6565E-10,0.065594,7.0676E-07,-6.3286E-07
0.01,0,-0.065474,-9.7068E-10,0.065496000000000013,7.063E-07,-6.3362E-07
0.015000000000000001,0,-0.065380000000000008,-9.7113000000000014E-10,0.065392,7.0588E-07,-6.343E-07
0.02,0,-0.065282,-9.7233E-10,0.065296,7.054E-07,-6.3498E-07
0.025,0,-0.065176000000000012,-9.735E-10,0.065198,7.0462E-07,-6.354E-07
0.030000000000000002,0,-0.065078000000000011,-9.7684000000000011E-10,0.065092000000000011,7.0376E-07,-6.3586E-07
0.035,0,-0.064976,-9.7873E-10,0.064996000000000012,7.033E-07,-6.3624E-07
0.04,0,-0.064880000000000007,-9.7695E-10,0.064902,7.0262E-07,-6.3654E-07
0.045000000000000005,0,-0.06478,-9.7992E-10,0.064798000000000008,7.02E-07,-6.3713999999999995E-07
0.05,0,-0.06468,-9.8001E-10,0.064700000000000008,7.0112E-07,-6.374E-07
0.055,0,-0.064580000000000012,-9.8569000000000014E-10,0.0646,7.0043999999999994E-07,-6.3759999999999994E-07
0.060000000000000005,0,-0.064482000000000012,-9.8495E-10,0.064498,6.9969999999999995E-07,-6.3769999999999995E-07
0.065,0,-0.064378,-9.8394E-10,0.064394,6.987E-07,-6.3808E-07
0.07,0,-0.064282,-9.8558E-10,0.064296,6.9794E-07,-6.3825999999999995E-07
0.075,0,-0.064174000000000009,-9.907000000000001E-10,0.064194,6.9726E-07,-6.3822E-07
0.08,0,-0.064076000000000008,-9.8898E-10,0.064090000000000008,6.963E-07,-6.383E-07
0.085,0,-0.063976,-9.8974000000000014E-10,0.06399,6.9558E-07,-6.385E-07
0.090000000000000011,0,-0.063866,-9.9262E-10,0.063882000000000008,6.9483999999999994E-07,-6.387E-07
0.095,0,-0.063764,-9.9568E-10,0.063788000000000011,6.9412E-07,-6.389E-07
0.1,0,-0.063664000000000012,-9.9511E-10,0.063678000000000012,6.9332E-07,-6.3898E-07
0.10500000000000001,0,-0.063554,-9.9778E-10,0.063574,6.9256E-07,-6.3902E-07
0.11,0,-0.06345,-9.9968E-10,0.063468000000000011,6.9162E-07,-6.3909999999999995E-07
0.115,0,-0.063346,-9.9984000000000014E-10,0.06335600000000001,6.9066E-07,-6.3906E-07
0.12000000000000001,0,-0.063234000000000012,-1.00274E-09,0.063262,6.8996E-07,-6.3906E-07
0.125,0,-0.06313400000000001,-1.00087E-09,0.063150000000000012,6.8922E-07,-6.392E-07
0.13,0,-0.063028,-1.0042300000000002E-09,0.063048,6.8838E-07,-6.3916E-07
0.135,0,-0.062922,-1.0063500000000002E-09,0.062938000000000008,6.878E-07,-6.393E-07
0.14,0,-0.062812,-1.0095100000000002E-09,0.062826,6.8688E-07,-6.3922E-07
0.14500000000000002,0,-0.06270400000000001,-1.00875E-09,0.06271800000000001,6.86E-07,-6.3909999999999995E-07
0.15,0,-0.062592000000000009,-1.01135E-09,0.062606000000000009,6.8542E-07,-6.3927999999999994E-07
0.155,0,-0.062484000000000005,-1.0106900000000002E-09,0.062502,6.8446E-07,-6.3912E-07
0.16,0,-0.062372000000000004,-1.01468E-09,0.062390000000000008,6.837E-07,-6.3914E-07
0.165,0,-0.06226,-1.01576E-09,0.062274,6.8286E-07,-6.3898E-07
0.17,0,-0.062148000000000009,-1.0156500000000001E-09,0.062164000000000004,6.822E-07,-6.3892E-07
0.17500000000000002,0,-0.062038,-1.01926E-09,0.062058,6.8116E-07,-6.388E-07
0.18000000000000002,0,-0.061922000000000005,-1.0228100000000001E-09,0.061942000000000004,6.805E-07,-6.3876E-07
0.185,0,-0.061802,-1.02505E-09,0.061820000000000007,6.7964E-07,-6.3866E-07
0.19,0,-0.061696000000000008,-1.0242400000000002E-09,0.061706000000000004,6.7886E-07,-6.3853999999999995E-07
0.195,0,-0.061578000000000008,-1.02762E-09,0.061588000000000004,6.782E-07,-6.386E-07
0.2,0,-0.061456000000000004,-1.0280700000000002E-09,0.061474000000000008,6.7736E-07,-6.383E-07
0.20500000000000002,0,-0.061340000000000006,-1.03222E-09,0.061356000000000008,6.7662E-07,-6.3825999999999995E-07
0.21000000000000002,0,-0.061220000000000004,-1.0306200000000001E-09,0.06124,6.7584E-07,-6.3824E-07
0.215,0,-0.061100000000000008,-1.03377E-09,0.061118000000000006,6.7502E-07,-6.381E-07
0.22,0,-0.060976,-1.03543E-09,0.060996000000000009,6.7436E-07,-6.3804E-07
0.225,0,-0.060852,-1.03968E-09,0.060874000000000004,6.7345999999999994E-07,-6.3794E-07
0.23,0,-0.060734,-1.04267E-09,0.060746000000000008,6.7302E-07,-6.3776E-07
0.23500000000000001,0,-0.060608,-1.0429200000000002E-09,0.060622,6.7208E-07,-6.3759999999999994E-07
0.24000000000000002,0,-0.060476,-1.0447300000000002E-09,0.060498,6.7128E-07,-6.3782E-07
0.24500000000000002,0,-0.060356000000000007,-1.0488000000000001E-09,0.060374000000000004,6.706E-07,-6.3724E-07
0.25,0,-0.060224000000000007,-1.05093E-09,0.060242000000000004,6.699E-07,-6.3728E-07
0.255,0,-0.060090000000000005,-1.0505400000000002E-09,0.060112000000000006,6.6915999999999994E-07,-6.3713999999999995E-07
0.26,0,-0.059964,-1.05382E-09,0.059982000000000008,6.6822E-07,-6.3675999999999994E-07
0.265,0,-0.059832,-1.05621E-09,0.059854000000000004,6.6766E-07,-6.3685999999999995E-07
0.27,0,-0.059696000000000006,-1.0629700000000001E-09,0.059716000000000005,6.6684E-07,-6.366E-07
0.275,0,-0.05956,-1.06031E-09,0.059580000000000008,6.6606E-07,-6.3644E-07
0.28,0,-0.059426000000000007,-1.0611400000000001E-09,0.059438000000000005,6.6538E-07,-6.3642E-07
0.28500000000000003,0,-0.059288000000000007,-1.0669800000000002E-09,0.059304,6.6472E-07,-6.3622E-07
0.29000000000000004,0,-0.059144,-1.06942E-09,0.059158,6.6396E-07,-6.3608E-07
0.29500000000000004,0,-0.058996000000000007,-1.0712E-09,0.05902,6.6326E-07,-6.3584E-07
0.3,0,-0.05886,-1.07518E-09,0.058876000000000005,6.6256E-07,-6.3568E-07
0.305,0,-0.058708,-1.07637E-09,0.058730000000000004,6.6202E-07,-6.356E-07
0.31,0,-0.058554,-1.08063E-09,0.058576,6.6112E-07,-6.353E-07
0.315,0,-0.058406000000000007,-1.0834400000000001E-09,0.058426000000000006,6.6036E-07,-6.351E-07
0.32,0,-0.058252000000000005,-1.0861900000000002E-09,0.058268000000000007,6.597E-07,-6.3496E-07
0.325,0,-0.058098000000000004,-1.0886000000000002E-09,0.058108000000000007,6.5907999999999994E-07,-6.3476E-07
0.33,0,-0.057934000000000006,-1.09346E-09,0.057950000000000008,6.583E-07,-6.346E-07
0.335,0,-0.057776000000000008,-1.0967200000000001E-09,0.057792,6.5785999999999994E-07,-6.3474E-07
0.34,0,-0.057610000000000008,-1.0997E-09,0.057624,6.5704E-07,-6.3426E-07
0.34500000000000003,0,-0.057438,-1.09977E-09,0.057458,6.563E-07,-6.3398E-07
0.35000000000000003,0,-0.057268000000000006,-1.10693E-09,0.057282000000000007,6.555E-07,-6.338E-07
0.35500000000000004,0,-0.057092000000000004,-1.10994E-09,0.057112,6.549E-07,-6.3378E-07
0.36000000000000004,0,-0.056914000000000006,-1.1144E-09,0.056932,6.5424E-07,-6.3328E-07
0.365,0,-0.056732000000000005,-1.1163200000000001E-09,0.056756000000000008,6.5354E-07,-6.3318E-07
0.37,0,-0.056544000000000004,-1.1227800000000001E-09,0.056564,6.5294E-07,-6.3296E-07
0.375,0,-0.056358000000000005,-1.1267100000000001E-09,0.056376,6.5218E-07,-6.327E-07
0.38,0,-0.056162000000000004,-1.12908E-09,0.056184000000000005,6.515E-07,-6.3248E-07
0.385,0,-0.055964000000000007,-1.13118E-09,0.055988,6.5094E-07,-6.324E-07
0.39,0,-0.055796000000000005,-1.13841E-09,0.055776000000000006,6.5038E-07,-6.3218E-07
0.395,0,-0.055554000000000006,-1.1424E-09,0.055574000000000005,6.4936E-07,-6.3176E-07
0.4,0,-0.055338000000000005,-1.1482E-09,0.055358000000000004,6.4896E-07,-6.316E-07
0.405,0,-0.055122000000000004,-1.154E-09,0.05514,6.4824E-07,-6.314E-07
0.41000000000000003,0,-0.054896000000000007,-1.156E-09,0.054918,6.4764E-07,-6.3128E-07
0.41500000000000004,0,-0.054672000000000005,-1.164E-09,0.054688000000000007,6.4698E-07,-6.31E-07
0.42000000000000004,0,-0.054434,-1.1684E-09,0.054454,6.4646E-07,-6.3082E-07
0.42500000000000004,0,-0.054198,-1.176E-09,0.054214000000000005,6.4586E-07,-6.3068E-07
0.43,0,-0.053946000000000008,-1.1793E-09,0.053964000000000005,6.453E-07,-6.3049999999999993E-07
0.435,0,-0.053698,-1.187E-09,0.053714000000000005,6.4469999999999994E-07,-6.3038E-07
0.44,0,-0.053438000000000006,-1.1924E-09,0.053454,6.4406E-07,-6.301E-07
0.445,0,-0.053174000000000006,-1.2016E-09,0.05319,6.4354E-07,-6.3014E-07
0.45,0,-0.052898000000000008,-1.2058E-09,0.052914,6.4288E-07,-6.2964E-07
0.455,0,-0.052620000000000007,-1.2113E-09,0.052636,6.4245999999999994E-07,-6.2942E-07
0.46,0,-0.05233,-1.2224E-09,0.052350000000000008,6.4189999999999994E-07,-6.2926E-07
0.465,0,-0.052036000000000006,-1.2297E-09,0.052056000000000005,6.4122E-07,-6.2896E-07
0.47000000000000003,0,-0.051734,-1.2365E-09,0.051752000000000006,6.4062E-07,-6.2874E-07
0.47500000000000003,0,-0.051428,-1.2413E-09,0.051444000000000004,6.4006E-07,-6.2858E-07
0.48000000000000004,0,-0.051106000000000006,-1.2528E-09,0.051126000000000005,6.3955999999999994E-07,-6.2824E-07
0.48500000000000004,0,-0.050786000000000005,-1.2622E-09,0.050800000000000005,6.3902E-07,-6.2802E-07
0.49000000000000005,0,-0.050448000000000007,-1.27E-09,0.050464,6.3828E-07,-6.2776E-07
0.49500000000000005,0,-0.050106000000000005,-1.2759E-09,0.050122000000000007,6.3774E-07,-6.2751999999999994E-07
0.5,0,-0.049752000000000005,-1.286E-09,0.049772000000000004,6.3728E-07,-6.2722E-07
0.505,0,-0.049396,-1.2994E-09,0.049414000000000007,6.3668E-07,-6.2685999999999994E-07
0.51,0,-0.049024000000000005,-1.3062E-09,0.049040000000000007,6.3614E-07,-6.2676E-07
0.515,0,-0.048652,-1.3163E-09,0.048670000000000005,6.356E-07,-6.2657999999999994E-07
0.52,0,-0.048268000000000005,-1.3279E-09,0.048288000000000005,6.3522E-07,-6.2638E-07
0.525,0,-0.047880000000000006,-1.3403E-09,0.047898,6.3474E-07,-6.2614E-07
0.53,0,-0.047482,-1.3475E-09,0.047504000000000005,6.3412E-07,-6.2592E-07
0.535,0,-0.047072,-1.3595E-09,0.047088000000000005,6.3386E-07,-6.2564E-07
0.54,0,-0.046654,-1.3734E-09,0.046668,6.33E-07,-6.2532E-07
0.545,0,-0.046226,-1.3838E-09,0.046244000000000007,6.3258E-07,-6.2516E-07
0.55,0,-0.045790000000000004,-1.3978E-09,0.045810000000000003,6.3212E-07,-6.2508E-07
0.555,0,-0.045346000000000004,-1.4062E-09,0.045362000000000006,6.3174E-07,-6.2468E-07
0.56,0,-0.044892,-1.4214E-09,0.044914,6.312E-07,-6.2454E-07
0.56500000000000006,0,-0.044434,-1.4364E-09,0.044448,6.3096E-07,-6.2432E-07
0.57000000000000006,0,-0.043966000000000005,-1.4503E-09,0.043986000000000004,6.303E-07,-6.2412E-07
0.57500000000000007,0,-0.043484,-1.4618E-09,0.043504,6.2978E-07,-6.237E-07
0.58000000000000007,0,-0.043002000000000005,-1.4776E-09,0.043022000000000005,6.2946E-07,-6.237E-07
0.58500000000000008,0,-0.042506,-1.4942E-09,0.042524000000000006,6.2872E-07,-6.2312E-07
0.59000000000000008,0,-0.042006,-1.5085E-09,0.042028,6.2846E-07,-6.2303999999999995E-07
0.595,0,-0.041502000000000004,-1.5231E-09,0.041512,6.2794E-07,-6.2282E-07
0.6,0,-0.040984000000000007,-1.5378E-09,0.040998000000000007,6.2782E-07,-6.2262E-07
0.605,0,-0.040454000000000004,-1.5572E-09,0.040470000000000006,6.27E-07,-6.2232E-07
0.61,0,-0.039928000000000005,-1.5742E-09,0.039944,6.2666E-07,-6.2219999999999995E-07
0.615,0,-0.039380000000000005,-1.5925E-09,0.039398,6.2624E-07,-6.22E-07
0.62,0,-0.038840000000000006,-1.6073E-09,0.038852000000000005,6.2616E-07,-6.2174E-07
0.625,0,-0.03828,-1.6264E-09,0.038298000000000006,6.2538E-07,-6.2144E-07
0.63,0,-0.037722000000000006,-1.6486E-09,0.037742000000000005,6.2496E-07,-6.2128E-07
0.635,0,-0.037148,-1.664E-09,0.037166000000000005,6.2484E-07,-6.2097999999999994E-07
0.64,0,-0.03658,-1.683E-09,0.036596000000000004,6.2436E-07,-6.2086E-07
0.645,0,-0.035994000000000005,-1.703E-09,0.036006,6.2376E-07,-6.2068E-07
0.65,0,-0.035410000000000004,-1.7283E-09,0.035424000000000004,6.2338E-07,-6.2046E-07
0.655,0,-0.034808000000000006,-1.7433E-09,0.034826,6.2298E-07,-6.2032E-07
0.66,0,-0.034210000000000004,-1.764E-09,0.034230000000000003,6.2265999999999994E-07,-6.1994E-07
0.665,0,-0.033594000000000006,-1.7889E-09,0.033616,6.2232E-07,-6.198E-07
0.67,0,-0.032994,-1.8138E-09,0.033006,6.2181999999999994E-07,-6.1952E-07
0.675,0,-0.032376,-1.8347E-09,0.032392000000000004,6.215E-07,-6.1929999999999994E-07
0.68,0,-0.031744,-1.855E-09,0.031760000000000004,6.2102E-07,-6.1928E-07
0.685,0,-0.031120000000000002,-1.8812E-09,0.031136000000000004,6.2086E-07,-6.19E-07
0.69000000000000006,0,-0.030476000000000003,-1.9066E-09,0.030494000000000004,6.2046E-07,-6.1894E-07
0.69500000000000006,0,-0.029838000000000003,-1.9311E-09,0.029858000000000003,6.2024E-07,-6.1858E-07
0.70000000000000007,0,-0.029188000000000002,-1.9533E-09,0.029208,6.1984E-07,-6.184E-07
0.70500000000000007,0,-0.028540000000000003,-1.9814E-09,0.028552,6.1948E-07,-6.1824E-07
0.71000000000000008,0,-0.027876,-2.0084E-09,0.02789,6.1918E-07,-6.1808E-07
0.71500000000000008,0,-0.027216000000000004,-2.0359E-09,0.027234,6.1878E-07,-6.1788E-07
0.72000000000000008,0,-0.026544,-2.0611E-09,0.026560000000000004,6.1838E-07,-6.1772E-07
0.72500000000000009,0,-0.025878,-2.0883E-09,0.025894000000000004,6.1812E-07,-6.1733999999999994E-07
0.73,0,-0.025194,-2.1198E-09,0.025214000000000004,6.178E-07,-6.173E-07
0.735,0,-0.024520000000000004,-2.1485E-09,0.024534000000000004,6.1752E-07,-6.171E-07
0.74,0,-0.023838,-2.1763E-09,0.023854000000000004,6.1712E-07,-6.1677999999999994E-07
0.745,0,-0.023142000000000003,-2.2023E-09,0.023154,6.1705999999999994E-07,-6.1674E-07
0.75,0,-0.02245,-2.2376E-09,0.022464,6.1664E-07,-6.1652E-07
0.755,0,-0.021740000000000002,-2.2707E-09,0.02176,6.1646E-07,-6.1654E-07
0.76,0,-0.021048,-2.3029E-09,0.021060000000000002,6.1624E-07,-6.1638E-07
0.765,0,-0.020336000000000003,-2.3318E-09,0.020352000000000002,6.1582E-07,-6.162E-07
0.77,0,-0.019632,-2.3694E-09,0.019642000000000003,6.1562E-07,-6.1592E-07
0.775,0,-0.018908,-2.4042E-09,0.018926000000000002,6.1532E-07,-6.1578E-07
0.78,0,-0.018196,-2.4368E-09,0.018214,6.1498E-07,-6.1583999999999993E-07
0.785,0,-0.017470000000000003,-2.4709E-09,0.017488,6.148E-07,-6.1562E-07
0.79,0,-0.016752000000000003,-2.5082E-09,0.016766000000000003,6.1462E-07,-6.154E-07
0.795,0,-0.016012000000000002,-2.5455E-09,0.016028,6.144E-07,-6.1536E-07
0.8,0,-0.015288000000000001,-2.5805E-09,0.015302000000000001,6.1412E-07,-6.1526E-07
0.805,0,-0.014544000000000001,-2.6183E-09,0.014560000000000002,6.1382E-07,-6.1506E-07
0.81,0,-0.013812000000000001,-2.6557E-09,0.013828000000000002,6.1372E-07,-6.1506E-07
0.81500000000000006,0,-0.013074,-2.6976E-09,0.013098000000000002,6.1336E-07,-6.1492E-07
0.82000000000000006,0,-0.012326000000000002,-2.7343E-09,0.012344,6.1336E-07,-6.1488E-07
0.82500000000000007,0,-0.011584,-2.7735E-09,0.011596,6.13E-07,-6.1481999999999994E-07
0.83000000000000007,0,-0.010826,-2.8164E-09,0.010842000000000001,6.129E-07,-6.1464E-07
0.83500000000000008,0,-0.01008,-2.8611E-09,0.010092,6.1266E-07,-6.1458E-07
0.84000000000000008,0,-0.0093364,-2.8993E-09,0.0093366,6.1246E-07,-6.143E-07
0.84500000000000008,0,-0.0085812,-2.9437E-09,0.0085834,6.1226E-07,-6.1414E-07
0.85000000000000009,0,-0.0078154,-2.9873E-09,0.0078152,6.1196E-07,-6.1408E-07
0.85500000000000009,0,-0.0070582,-3.0356E-09,0.0070584,6.1188E-07,-6.1412E-07
0.86,0,-0.0062844,-3.0776E-09,0.0062868,6.1156E-07,-6.1412E-07
0.865,0,-0.0055232,-3.124E-09,0.0055222000000000005,6.1148E-07,-6.1406E-07
0.87,0,-0.004746,-3.1712E-09,0.0047474,6.1142E-07,-6.1404E-07
0.875,0,-0.0039786,-3.2205E-09,0.0039786,6.112E-07,-6.1394E-07
0.88,0,-0.0032088,-3.2691E-09,0.003212,6.1094E-07,-6.1387999999999994E-07
0.885,0,-0.0024274,-3.3166E-09,0.0024286,6.107E-07,-6.1387999999999994E-07
0.89,0,-0.0016524,-3.3676E-09,0.0016502,6.1044E-07,-6.1384E-07
0.895,0,-0.00086652000000000007,-3.4202E-09,0.00086682,6.1032E-07,-6.1362E-07
0.9,0,-2.265E-05,-3.4755E-09,4.3998E-05,6.1014E-07,-6.1348E-07
0,0.15,-0.047114,-5.0648E-10,0.047142,7.1832E-07,-6.4028E-07
0.005,0.15,-0.047042000000000007,-5.1259000000000009E-10,0.047054000000000006,7.1786E-07,-6.4054E-07
0.01,0.15,-0.046948000000000004,-5.1397E-10,0.046962000000000004,7.1672E-07,-6.4056E-07
0.015000000000000001,0.15,-0.046864,-5.1521E-10,0.046876,7.158E-07,-6.408E-07
0.02,0.15,-0.046774,-5.1729000000000008E-10,0.046792000000000007,7.1474E-07,-6.4094E-07
0.025,0.15,-0.046686000000000005,-5.2064000000000008E-10,0.046698,7.1379999999999995E-07,-6.4088E-07
0.030000000000000002,0.15,-0.046596000000000005,-5.1891E-10,0.046618000000000007,7.1267999999999995E-07,-6.41E-07
0.035,0.15,-0.046506000000000006,-5.213E-10,0.04653,7.115E-07,-6.409E-07
0.04,0.15,-0.046428000000000004,-5.2510000000000008E-10,0.046442000000000004,7.104E-07,-6.4108E-07
0.045000000000000005,0.15,-0.046332000000000005,-5.2573E-10,0.046354000000000006,7.0938E-07,-6.412E-07
0.05,0.15,-0.046246,-5.2576000000000005E-10,0.046262000000000005,7.0806E-07,-6.411E-07
0.055,0.15,-0.046158000000000005,-5.2637E-10,0.046176,7.0694E-07,-6.4105999999999994E-07
0.060000000000000005,0.15,-0.046066,-5.2841E-10,0.046090000000000006,7.06E-07,-6.41E-07
0.065,0.15,-0.045980000000000007,-5.2897000000000009E-10,0.045996,7.0496E-07,-6.4105999999999994E-07
0.07,0.15,-0.045892,-5.2964E-10,0.045908000000000004,7.0379999999999994E-07,-6.4108E-07
0.075,0.15,-0.045798000000000005,-5.3143E-10,0.045820000000000007,7.0266E-07,-6.4123999999999994E-07
0.08,0.15,-0.045708000000000006,-5.3397000000000007E-10,0.045728000000000005,7.017E-07,-6.4094E-07
0.085,0.15,-0.045622,-5.3347E-10,0.045640000000000007,7.0086E-07,-6.407E-07
0.090000000000000011,0.15,-0.04553,-5.3503000000000006E-10,0.045546,6.9969999999999995E-07,-6.4077999999999994E-07
0.095,0.15,-0.045444000000000005,-5.3687E-10,0.045458000000000005,6.9872E-07,-6.4074E-07
0.1,0.15,-0.045348000000000006,-5.3844000000000006E-10,0.04537,6.975E-07,-6.4046E-07
0.10500000000000001,0.15,-0.045262000000000004,-5.3903E-10,0.04528,6.9676E-07,-6.4049999999999995E-07
0.11,0.15,-0.045168000000000007,-5.4104E-10,0.045188000000000006,6.9586E-07,-6.4062E-07
0.115,0.15,-0.04508,-5.435E-10,0.045096000000000004,6.948E-07,-6.4046E-07
0.12000000000000001,0.15,-0.044986000000000005,-5.4318000000000008E-10,0.045008000000000006,6.9382E-07,-6.4028E-07
0.125,0.15,-0.044896000000000005,-5.4583000000000007E-10,0.044916000000000005,6.9272E-07,-6.4028E-07
0.13,0.15,-0.044806000000000006,-5.4647000000000008E-10,0.044828000000000007,6.9192E-07,-6.4008E-07
0.135,0.15,-0.044714000000000004,-5.4852000000000009E-10,0.044734,6.9081999999999994E-07,-6.4004E-07
0.14,0.15,-0.044626000000000006,-5.4722E-10,0.044644,6.8992E-07,-6.3986E-07
0.14500000000000002,0.15,-0.044528000000000005,-5.4647000000000008E-10,0.044546,6.891E-07,-6.398E-07
0.15,0.15,-0.044436,-5.5045E-10,0.044454,6.8811999999999994E-07,-6.3972E-07
0.155,0.15,-0.044344,-5.5116000000000009E-10,0.044360000000000004,6.873E-07,-6.3965999999999995E-07
0.16,0.15,-0.044256000000000004,-5.5259000000000005E-10,0.044268,6.864E-07,-6.3982E-07
0.165,0.15,-0.044158,-5.515E-10,0.044174000000000005,6.8544E-07,-6.3937999999999995E-07
0.17,0.15,-0.044064000000000006,-5.5681000000000007E-10,0.04408,6.8444E-07,-6.3916E-07
0.17500000000000002,0.15,-0.043972000000000004,-5.5639000000000008E-10,0.043988000000000006,6.836E-07,-6.3909999999999995E-07
0.18000000000000002,0.15,-0.043878000000000007,-5.5850000000000009E-10,0.043896000000000004,6.8266E-07,-6.3884E-07
0.185,0.15,-0.043786000000000005,-5.6009000000000008E-10,0.043800000000000006,6.8188E-07,-6.387E-07
0.19,0.15,-0.043692,-5.6234E-10,0.043708000000000004,6.8088E-07,-6.3874E-07
0.195,0.15,-0.043594,-5.6390000000000009E-10,0.043616,6.8004E-07,-6.3843999999999994E-07
0.2,0.15,-0.043500000000000004,-5.6122000000000005E-10,0.043518,6.7928E-07,-6.3838E-07
0.20500000000000002,0.15,-0.043406000000000007,-5.6624E-10,0.043420000000000007,6.7849999999999994E-07,-6.3834E-07
0.21000000000000002,0.15,-0.043308000000000006,-5.6447E-10,0.043324,6.7774E-07,-6.3808E-07
0.215,0.15,-0.043212,-5.6738000000000006E-10,0.043230000000000005,6.768E-07,-6.3814E-07
0.22,0.15,-0.043120000000000006,-5.6763E-10,0.043136,6.7594E-07,-6.3774E-07
0.225,0.15,-0.043024000000000007,-5.6878000000000008E-10,0.043036000000000005,6.751E-07,-6.3752E-07
0.23,0.15,-0.042924000000000004,-5.6998E-10,0.042936,6.7444E-07,-6.3764E-07
0.23500000000000001,0.15,-0.042826,-5.7061000000000006E-10,0.04284,6.7362E-07,-6.374E-07
0.24000000000000002,0.15,-0.042728,-5.7405E-10,0.042742,6.7274E-07,-6.3722E-07
0.24500000000000002,0.15,-0.042624,-5.7200000000000009E-10,0.042640000000000004,6.721E-07,-6.373E-07
0.25,0.15,-0.042528,-5.7806000000000007E-10,0.04254,6.7116E-07,-6.3706E-07
0.255,0.15,-0.042426000000000005,-5.7756E-10,0.042446000000000005,6.7036E-07,-6.3675999999999994E-07
0.26,0.15,-0.042324,-5.7656E-10,0.042344000000000007,6.6958E-07,-6.3657999999999995E-07
0.265,0.15,-0.042226000000000007,-5.8174E-10,0.042242,6.688E-07,-6.3644E-07
0.27,0.15,-0.042126000000000004,-5.8306000000000005E-10,0.042144,6.6812E-07,-6.3624E-07
0.275,0.15,-0.042028,-5.8396E-10,0.042042,6.6762E-07,-6.3612E-07
0.28,0.15,-0.041922,-5.8313E-10,0.041942000000000007,6.666E-07,-6.3594E-07
0.28500000000000003,0.15,-0.041822000000000005,-5.8751000000000007E-10,0.04184,6.6602E-07,-6.3578E-07
0.29000000000000004,0.15,-0.041718000000000005,-5.8955E-10,0.041738000000000004,6.653E-07,-6.357E-07
0.29500000000000004,0.15,-0.041612,-5.8832000000000009E-10,0.04163,6.646E-07,-6.3552E-07
0.3,0.15,-0.041512,-5.9118E-10,0.041528,6.64E-07,-6.3548E-07
0.305,0.15,-0.04141,-5.9221000000000007E-10,0.041426000000000004,6.632E-07,-6.3526E-07
0.31,0.15,-0.0413,-5.9661000000000007E-10,0.041318,6.6248E-07,-6.3504E-07
0.315,0.15,-0.041196,-5.9453E-10,0.041214,6.617E-07,-6.3484E-07
0.32,0.15,-0.041094000000000006,-5.9676E-10,0.041104,6.6092E-07,-6.3466E-07
0.325,0.15,-0.040986,-5.9905E-10,0.041,6.6016E-07,-6.346E-07
0.33,0.15,-0.040878000000000005,-5.9873000000000006E-10,0.04089,6.5953999999999994E-07,-6.3444E-07
0.335,0.15,-0.040766000000000004,-6.0187E-10,0.040784,6.5897999999999994E-07,-6.3428E-07
0.34,0.15,-0.040658000000000007,-6.0192E-10,0.040676000000000004,6.5832E-07,-6.3398E-07
0.34500000000000003,0.15,-0.040546000000000006,-6.0642000000000006E-10,0.040568000000000007,6.5756E-07,-6.3367999999999994E-07
0.35000000000000003,0.15,-0.040444,-6.0763E-10,0.040454000000000004,6.5683999999999994E-07,-6.3372E-07
0.35500000000000004,0.15,-0.040326,-6.0799000000000009E-10,0.040346000000000007,6.5608E-07,-6.3344E-07
0.36000000000000004,0.15,-0.040216,-6.109200000000001E-10,0.040232000000000004,6.5561999999999994E-07,-6.3332E-07
0.365,0.15,-0.040104,-6.1249E-10,0.040122000000000005,6.5482E-07,-6.3306E-07
0.37,0.15,-0.039992000000000007,-6.1692000000000008E-10,0.040008,6.543E-07,-6.329E-07
0.375,0.15,-0.039876,-6.1508E-10,0.03989,6.5364E-07,-6.328E-07
0.38,0.15,-0.039758,-6.1784E-10,0.039774000000000004,6.5294E-07,-6.326E-07
0.385,0.15,-0.03964,-6.1907E-10,0.03966,6.5234E-07,-6.3246E-07
0.39,0.15,-0.039522,-6.2295E-10,0.039538000000000004,6.5164E-07,-6.3224E-07
0.395,0.15,-0.039402000000000006,-6.2267000000000008E-10,0.039422000000000006,6.5116E-07,-6.3204E-07
0.4,0.15,-0.039284000000000006,-6.2405E-10,0.0393,6.505E-07,-6.3178E-07
0.405,0.15,-0.039168,-6.2926000000000006E-10,0.039176,6.4988E-07,-6.3166E-07
0.41000000000000003,0.15,-0.039036,-6.3024000000000009E-10,0.039056,6.4924E-07,-6.3156E-07
0.41500000000000004,0.15,-0.038916000000000006,-6.3429000000000009E-10,0.038930000000000006,6.486E-07,-6.3133999999999993E-07
0.42000000000000004,0.15,-0.038786,-6.3353000000000009E-10,0.038806,6.481E-07,-6.3114E-07
0.42500000000000004,0.15,-0.03866,-6.3579E-10,0.038680000000000006,6.4754E-07,-6.3114E-07
0.43,0.15,-0.038532000000000004,-6.4031E-10,0.038552,6.4696E-07,-6.3092E-07
0.435,0.15,-0.038402000000000006,-6.4163000000000009E-10,0.038418,6.4626E-07,-6.3082E-07
0.44,0.15,-0.038272,-6.4559E-10,0.038288,6.4566E-07,-6.3042E-07
0.445,0.15,-0.038138000000000005,-6.4604000000000008E-10,0.038152000000000005,6.4512E-07,-6.3052E-07
0.45,0.15,-0.037998000000000004,-6.5053E-10,0.038020000000000005,6.4441999999999994E-07,-6.3021999999999994E-07
0.455,0.15,-0.037864,-6.5181E-10,0.037882000000000006,6.439E-07,-6.3E-07
0.46,0.15,-0.037722000000000006,-6.5398E-10,0.037742000000000005,6.434E-07,-6.2965999999999994E-07
0.465,0.15,-0.037584000000000006,-6.5773000000000006E-10,0.037596000000000004,6.4306E-07,-6.2972E-07
0.47000000000000003,0.15,-0.037438000000000006,-6.6016E-10,0.037454,6.4226E-07,-6.2947999999999994E-07
0.47500000000000003,0.15,-0.037292000000000006,-6.6390000000000005E-10,0.03731,6.4188E-07,-6.2924E-07
0.48000000000000004,0.15,-0.037140000000000006,-6.635E-10,0.037152000000000004,6.4126E-07,-6.2918E-07
0.48500000000000004,0.15,-0.036984,-6.6913E-10,0.037004,6.4076E-07,-6.2891999999999994E-07
0.49000000000000005,0.15,-0.036828000000000007,-6.7143E-10,0.036846000000000004,6.403E-07,-6.2876E-07
0.49500000000000005,0.15,-0.03667,-6.7526E-10,0.036686,6.3972E-07,-6.2853999999999994E-07
0.5,0.15,-0.036508000000000006,-6.7635E-10,0.036528000000000005,6.3918E-07,-6.2834E-07
0.505,0.15,-0.036338,-6.800800000000001E-10,0.036358,6.3858E-07,-6.2806E-07
0.51,0.15,-0.03617,-6.8690000000000008E-10,0.036186,6.3822E-07,-6.2807999999999994E-07
0.515,0.15,-0.035998,-6.8902000000000007E-10,0.036012,6.3772E-07,-6.2778E-07
0.52,0.15,-0.035822,-6.9388000000000009E-10,0.035836,6.3708E-07,-6.2758E-07
0.525,0.15,-0.035640000000000005,-6.9537E-10,0.035658,6.3662E-07,-6.275E-07
0.53,0.15,-0.035452000000000004,-7.0111000000000007E-10,0.035466000000000004,6.3614E-07,-6.273E-07
0.535,0.15,-0.035264000000000004,-7.0299000000000007E-10,0.035278000000000004,6.3574E-07,-6.272E-07
0.54,0.15,-0.035068,-7.0712E-10,0.035082,6.3548E-07,-6.2694E-07
0.545,0.15,-0.034868,-7.1195E-10,0.034884000000000005,6.3498E-07,-6.2682E-07
0.55,0.15,-0.03466,-7.1517E-10,0.034676000000000005,6.344E-07,-6.2667999999999994E-07
0.555,0.15,-0.034446000000000004,-7.2037000000000007E-10,0.034464,6.3394E-07,-6.2652E-07
0.56,0.15,-0.034228,-7.2169E-10,0.034248,6.3354E-07,-6.2634E-07
0.56500000000000006,0.15,-0.034004,-7.2837E-10,0.034018,6.33E-07,-6.2608E-07
0.57000000000000006,0.15,-0.03377,-7.3259000000000005E-10,0.033786000000000004,6.3276E-07,-6.2601999999999994E-07
0.57500000000000007,0.15,-0.033530000000000004,-7.3921000000000008E-10,0.03355,6.3218E-07,-6.258E-07
0.58000000000000007,0.15,-0.033294000000000004,-7.427200000000001E-10,0.033308000000000004,6.3164E-07,-6.2558E-07
0.58500000000000008,0.15,-0.033036,-7.4592E-10,0.033054,6.3124E-07,-6.253E-07
0.59000000000000008,0.15,-0.032778,-7.5447000000000008E-10,0.032798,6.3087999999999994E-07,-6.251E-07
0.595,0.15,-0.032508,-7.5933000000000011E-10,0.032528,6.3059999999999994E-07,-6.2508E-07
0.6,0.15,-0.032238,-7.6552000000000006E-10,0.032254000000000005,6.301E-07,-6.248E-07
0.605,0.15,-0.031952,-7.6804000000000007E-10,0.031970000000000005,6.2956E-07,-6.2456E-07
0.61,0.15,-0.031662,-7.768300000000001E-10,0.031676,6.2912E-07,-6.2438E-07
0.615,0.15,-0.031354,-7.8273E-10,0.031374000000000006,6.2858E-07,-6.2405999999999994E-07
0.62,0.15,-0.031048000000000003,-7.8783000000000006E-10,0.031066000000000003,6.2832E-07,-6.2398E-07
0.625,0.15,-0.030724,-7.9374000000000009E-10,0.030742000000000002,6.2782E-07,-6.2372E-07
0.63,0.15,-0.030404000000000004,-7.993E-10,0.030424000000000003,6.274E-07,-6.2348E-07
0.635,0.15,-0.030064000000000004,-8.0927E-10,0.030080000000000003,6.2736E-07,-6.2366E-07
0.64,0.15,-0.029722000000000002,-8.1156E-10,0.029734000000000003,6.272E-07,-6.2366E-07
0.645,0.15,-0.029362000000000003,-8.2067E-10,0.029378,6.267E-07,-6.233E-07
0.65,0.15,-0.028998000000000003,-8.2741E-10,0.029016000000000004,6.2628E-07,-6.2312E-07
0.655,0.15,-0.028620000000000003,-8.3815E-10,0.028634000000000003,6.2598E-07,-6.2296E-07
0.66,0.15,-0.02824,-8.4651000000000011E-10,0.028252000000000003,6.258E-07,-6.229E-07
0.665,0.15,-0.027836000000000003,-8.5193000000000008E-10,0.027858,6.2516E-07,-6.2264E-07
0.67,0.15,-0.027440000000000003,-8.6161000000000009E-10,0.027456,6.2486E-07,-6.2244E-07
0.675,0.15,-0.027026,-8.7171000000000008E-10,0.02704,6.246E-07,-6.223E-07
0.68,0.15,-0.026600000000000002,-8.7955E-10,0.026622000000000003,6.2433999999999994E-07,-6.2212E-07
0.685,0.15,-0.026168000000000004,-8.8621000000000009E-10,0.026188000000000003,6.2396E-07,-6.2198E-07
0.69000000000000006,0.15,-0.025724000000000004,-8.9653000000000011E-10,0.025740000000000002,6.2358E-07,-6.2184E-07
0.69500000000000006,0.15,-0.025274,-9.0930000000000005E-10,0.025288,6.2324E-07,-6.217E-07
0.70000000000000007,0.15,-0.024808000000000004,-9.1751000000000007E-10,0.024826,6.2308E-07,-6.2162E-07
0.70500000000000007,0.15,-0.02434,-9.2787E-10,0.024358,6.2262E-07,-6.2144E-07
0.71000000000000008,0.15,-0.023856000000000002,-9.3836E-10,0.023868000000000004,6.223E-07,-6.2125999999999994E-07
0.71500000000000008,0.15,-0.023366,-9.5122000000000015E-10,0.023388000000000003,6.2212E-07,-6.2102E-07
0.72000000000000008,0.15,-0.022866,-9.6056E-10,0.022882000000000003,6.2176E-07,-6.2092E-07
0.72500000000000009,0.15,-0.022362000000000003,-9.71E-10,0.022378000000000002,6.216E-07,-6.2092E-07
0.73,0.15,-0.021836,-9.8246000000000014E-10,0.021852000000000003,6.2118E-07,-6.2062E-07
0.735,0.15,-0.021310000000000003,-9.965E-10,0.021330000000000002,6.209E-07,-6.2034E-07
0.74,0.15,-0.020782000000000002,-1.0094E-09,0.020796000000000002,6.2046E-07,-6.203E-07
0.745,0.15,-0.020234000000000002,-1.0221E-09,0.020252000000000003,6.2032E-07,-6.2022E-07
0.75,0.15,-0.019688,-1.03444E-09,0.019704000000000003,6.2004E-07,-6.1984E-07
0.755,0.15,-0.01912,-1.04819E-09,0.01914,6.1976E-07,-6.199E-07
0.76,0.15,-0.018558,-1.06118E-09,0.018576000000000002,6.1956E-07,-6.1972E-07
0.765,0.15,-0.017980000000000003,-1.0758000000000002E-09,0.017994000000000003,6.1929999999999994E-07,-6.1972E-07
0.77,0.15,-0.017398,-1.08975E-09,0.017418000000000003,6.1908E-07,-6.1952E-07
0.775,0.15,-0.016802,-1.1041700000000001E-09,0.016818000000000003,6.1888E-07,-6.1948E-07
0.78,0.15,-0.016214000000000003,-1.1191E-09,0.016226,6.186E-07,-6.1948E-07
0.785,0.15,-0.015600000000000001,-1.13319E-09,0.015618000000000002,6.1838E-07,-6.1916E-07
0.79,0.15,-0.014992000000000002,-1.1522E-09,0.01501,6.1778E-07,-6.186E-07
0.795,0.15,-0.014362000000000002,-1.1667E-09,0.014384000000000001,6.1776E-07,-6.1858E-07
0.8,0.15,-0.013748000000000002,-1.184E-09,0.013764000000000002,6.1736E-07,-6.1848E-07
0.805,0.15,-0.013108000000000002,-1.1987E-09,0.013124000000000002,6.172E-07,-6.1852E-07
0.81,0.15,-0.012476000000000001,-1.2168E-09,0.012492000000000001,6.1698E-07,-6.1822E-07
0.81500000000000006,0.15,-0.011834,-1.2366E-09,0.011850000000000001,6.1677999999999994E-07,-6.1828E-07
0.82000000000000006,0.15,-0.011178,-1.2539E-09,0.011196000000000001,6.166E-07,-6.1824E-07
0.82500000000000007,0.15,-0.010524,-1.2735E-09,0.010542000000000001,6.1649999999999994E-07,-6.1824E-07
0.83000000000000007,0.15,-0.0098768,-1.2932E-09,0.0098774,6.1614E-07,-6.18E-07
0.83500000000000008,0.15,-0.0092146,-1.3113E-09,0.0092142,6.1572E-07,-6.1768E-07
0.84000000000000008,0.15,-0.0085336,-1.3301E-09,0.0085334,6.1592E-07,-6.1792E-07
0.84500000000000008,0.15,-0.0078598,-1.3506999999999999E-09,0.0078606,6.1572E-07,-6.178E-07
0.85000000000000009,0.15,-0.0071712,-1.3763E-09,0.00717,6.1544E-07,-6.1782E-07
0.85500000000000009,0.15,-0.0064868,-1.3982E-09,0.0064864,6.1546E-07,-6.1776E-07
0.86,0.15,-0.0057852,-1.419E-09,0.0057872,6.1526E-07,-6.1764E-07
0.865,0.15,-0.0050928,-1.441E-09,0.0050934000000000005,6.1512E-07,-6.1758E-07
0.87,0.15,-0.0043828,-1.4633E-09,0.0043828,6.1492E-07,-6.178E-07
0.875,0.15,-0.0036824,-1.4872E-09,0.0036816,6.1464E-07,-6.1752E-07
0.88,0.15,-0.0029726,-1.5099E-09,0.0029762,6.1443999999999994E-07,-6.1754E-07
0.885,0.15,-0.0022500000000000003,-1.5319E-09,0.0022514,6.143E-07,-6.1738E-07
0.89,0.15,-0.0015372,-1.5581E-09,0.0015342,6.1397999999999994E-07,-6.1728E-07
0.895,0.15,-0.0008036,-1.5841E-09,0.00080634,6.1384E-07,-6.1726E-07
0.9,0.15,-2.2144E-05,-1.6075E-09,4.6498E-05,6.1372E-07,-6.172E-07
0,0.3,-0.028688,-1.9561E-10,0.028712,7.1244E-07,-6.3066E-07
0.005,0.3,-0.028622,-1.9664E-10,0.028640000000000002,7.1164E-07,-6.3094E-07
0.01,0.3,-0.028548000000000004,-2.0134000000000003E-10,0.028560000000000002,7.104E-07,-6.3112E-07
0.015000000000000001,0.3,-0.028466,-2.0269000000000003E-10,0.028486,7.0926E-07,-6.313E-07
0.02,0.3,-0.028398000000000003,-2.0507000000000002E-10,0.028414000000000002,7.0796E-07,-6.3128E-07
0.025,0.3,-0.02832,-2.0724000000000003E-10,0.028340000000000004,7.071E-07,-6.316E-07
0.030000000000000002,0.3,-0.028244000000000002,-2.0684E-10,0.028260000000000004,7.0603999999999994E-07,-6.317E-07
0.035,0.3,-0.028166000000000004,-2.1215E-10,0.028184000000000004,7.048E-07,-6.3186E-07
0.04,0.3,-0.028098,-2.1178000000000002E-10,0.028112,7.0372E-07,-6.3194E-07
0.045000000000000005,0.3,-0.028020000000000003,-2.1438000000000001E-10,0.028034000000000003,7.0272E-07,-6.3196E-07
0.05,0.3,-0.027946000000000002,-2.1483000000000002E-10,0.027962,7.018E-07,-6.3184E-07
0.055,0.3,-0.027868000000000004,-2.1719000000000003E-10,0.027884000000000003,7.0046E-07,-6.3198E-07
0.060000000000000005,0.3,-0.027792,-2.2181E-10,0.02781,6.9936E-07,-6.3186E-07
0.065,0.3,-0.027716,-2.2031E-10,0.027734,6.9806E-07,-6.3188E-07
0.07,0.3,-0.02764,-2.2186000000000002E-10,0.027660000000000004,6.9702E-07,-6.3186E-07
0.075,0.3,-0.027566000000000004,-2.2218000000000003E-10,0.027580000000000004,6.9594E-07,-6.3182E-07
0.08,0.3,-0.027490000000000004,-2.2671E-10,0.027508,6.9478E-07,-6.3194E-07
0.085,0.3,-0.027408000000000002,-2.2465000000000002E-10,0.027428,6.9392E-07,-6.3199999999999994E-07
0.090000000000000011,0.3,-0.027338,-2.2788000000000002E-10,0.027352,6.9302E-07,-6.3186E-07
0.095,0.3,-0.027260000000000003,-2.2948000000000002E-10,0.027280000000000002,6.92E-07,-6.319E-07
0.1,0.3,-0.027190000000000002,-2.3071000000000002E-10,0.027204000000000002,6.9094E-07,-6.3186E-07
0.10500000000000001,0.3,-0.027112,-2.3329000000000003E-10,0.027128000000000003,6.8994E-07,-6.3176E-07
0.11,0.3,-0.027036,-2.2987000000000003E-10,0.027058000000000002,6.8888E-07,-6.3176E-07
0.115,0.3,-0.026962000000000003,-2.3705E-10,0.026974,6.881E-07,-6.3184E-07
0.12000000000000001,0.3,-0.026882000000000003,-2.3522000000000004E-10,0.026902000000000002,6.8689999999999994E-07,-6.316E-07
0.125,0.3,-0.026804,-2.3764E-10,0.026820000000000004,6.8622E-07,-6.316E-07
0.13,0.3,-0.026734,-2.3715E-10,0.026748,6.8516E-07,-6.3156E-07
0.135,0.3,-0.026656000000000003,-2.3928E-10,0.026670000000000003,6.843E-07,-6.3161999999999993E-07
0.14,0.3,-0.026578,-2.4188E-10,0.026594000000000003,6.8322E-07,-6.3146E-07
0.14500000000000002,0.3,-0.026500000000000003,-2.4010000000000003E-10,0.026520000000000002,6.8248E-07,-6.3136E-07
0.15,0.3,-0.026420000000000003,-2.4211E-10,0.02644,6.8132E-07,-6.3132E-07
0.155,0.3,-0.026350000000000002,-2.4012E-10,0.026358000000000003,6.8066E-07,-6.3124E-07
0.16,0.3,-0.026272000000000004,-2.4663E-10,0.02629,6.7974E-07,-6.311E-07
0.165,0.3,-0.026192000000000003,-2.4421000000000003E-10,0.026208000000000002,6.7872E-07,-6.3105999999999993E-07
0.17,0.3,-0.026116000000000004,-2.4585000000000004E-10,0.026130000000000004,6.7798E-07,-6.31E-07
0.17500000000000002,0.3,-0.026036000000000004,-2.4751E-10,0.026058,6.772E-07,-6.3087999999999994E-07
0.18000000000000002,0.3,-0.025958000000000002,-2.4833E-10,0.025980000000000003,6.762E-07,-6.3092E-07
0.185,0.3,-0.025886000000000003,-2.5345000000000004E-10,0.025896000000000002,6.7559999999999994E-07,-6.3072E-07
0.19,0.3,-0.025808,-2.4993000000000004E-10,0.025826,6.746E-07,-6.3066E-07
0.195,0.3,-0.025728,-2.532E-10,0.025746,6.74E-07,-6.3082E-07
0.2,0.3,-0.025652,-2.5439000000000004E-10,0.025666,6.7298E-07,-6.3066E-07
0.20500000000000002,0.3,-0.025576,-2.5603000000000005E-10,0.025592000000000004,6.7236E-07,-6.307E-07
0.21000000000000002,0.3,-0.025494000000000003,-2.5441E-10,0.02551,6.7149999999999994E-07,-6.3048E-07
0.215,0.3,-0.025418000000000003,-2.5781E-10,0.02543,6.7076E-07,-6.3052E-07
0.22,0.3,-0.025334000000000002,-2.6000000000000003E-10,0.025356000000000004,6.6988E-07,-6.3028E-07
0.225,0.3,-0.025262000000000003,-2.5867E-10,0.025276000000000003,6.692E-07,-6.3024E-07
0.23,0.3,-0.025186000000000004,-2.6047000000000003E-10,0.025200000000000004,6.6848E-07,-6.3014E-07
0.23500000000000001,0.3,-0.025108000000000002,-2.5971000000000003E-10,0.025118,6.6766E-07,-6.2998E-07
0.24000000000000002,0.3,-0.025028,-2.6362E-10,0.025042000000000002,6.6684E-07,-6.2982E-07
0.24500000000000002,0.3,-0.024950000000000003,-2.6359E-10,0.024966000000000002,6.6614E-07,-6.2975999999999994E-07
0.25,0.3,-0.024868,-2.6301E-10,0.024888000000000004,6.654E-07,-6.2982E-07
0.255,0.3,-0.024790000000000003,-2.6556E-10,0.024806,6.6476E-07,-6.2984E-07
0.26,0.3,-0.024716000000000002,-2.6529E-10,0.024730000000000002,6.6398E-07,-6.2965999999999994E-07
0.265,0.3,-0.024636,-2.6858E-10,0.024650000000000002,6.631E-07,-6.2956E-07
0.27,0.3,-0.024552,-2.6837E-10,0.024572000000000004,6.6256E-07,-6.2937999999999994E-07
0.275,0.3,-0.024474000000000003,-2.6964E-10,0.024494000000000002,6.6177999999999993E-07,-6.2928E-07
0.28,0.3,-0.024396,-2.7163E-10,0.02441,6.6131999999999994E-07,-6.293E-07
0.28500000000000003,0.3,-0.024314000000000002,-2.7331E-10,0.02433,6.606E-07,-6.2918E-07
0.29000000000000004,0.3,-0.024234000000000002,-2.7422E-10,0.024252000000000003,6.5988E-07,-6.2902E-07
0.29500000000000004,0.3,-0.02416,-2.7162000000000004E-10,0.024174,6.5942E-07,-6.2906E-07
0.3,0.3,-0.024074,-2.7639E-10,0.024090000000000004,6.5864E-07,-6.288E-07
0.305,0.3,-0.023998000000000002,-2.7599000000000005E-10,0.024010000000000004,6.5792E-07,-6.2876E-07
0.31,0.3,-0.023914,-2.7659E-10,0.023932000000000002,6.572E-07,-6.2856E-07
0.315,0.3,-0.023838,-2.7749000000000004E-10,0.023856000000000002,6.566E-07,-6.2852E-07
0.32,0.3,-0.023750000000000004,-2.805E-10,0.023766000000000002,6.5596E-07,-6.284E-07
0.325,0.3,-0.023674,-2.8233000000000005E-10,0.023688,6.5542E-07,-6.283E-07
0.33,0.3,-0.023592000000000002,-2.7839E-10,0.023608,6.5487999999999995E-07,-6.282E-07
0.335,0.3,-0.023510000000000003,-2.8149000000000003E-10,0.023528000000000004,6.5406E-07,-6.2818E-07
0.34,0.3,-0.023424,-2.8512000000000005E-10,0.023446,6.5364E-07,-6.2812E-07
0.34500000000000003,0.3,-0.023348,-2.8541E-10,0.023364000000000003,6.5294E-07,-6.2802E-07
0.35000000000000003,0.3,-0.023266000000000002,-2.8536000000000004E-10,0.023284000000000003,6.5216E-07,-6.2772E-07
0.35500000000000004,0.3,-0.023182,-2.8667E-10,0.023198000000000003,6.5166E-07,-6.2762E-07
0.36000000000000004,0.3,-0.023096000000000002,-2.8978E-10,0.023114000000000003,6.51E-07,-6.2754E-07
0.365,0.3,-0.023018000000000004,-2.8751E-10,0.023036,6.5042E-07,-6.2741999999999994E-07
0.37,0.3,-0.022936,-2.9112E-10,0.02295,6.5006E-07,-6.2728E-07
0.375,0.3,-0.022854000000000003,-2.918E-10,0.022868000000000003,6.494E-07,-6.2718E-07
0.38,0.3,-0.022768000000000004,-2.9428000000000004E-10,0.022782000000000004,6.4882E-07,-6.2716E-07
0.385,0.3,-0.022688000000000003,-2.9311000000000004E-10,0.022704000000000002,6.4822E-07,-6.2704E-07
0.39,0.3,-0.022602,-2.9558000000000003E-10,0.022614000000000002,6.4782E-07,-6.2708E-07
0.395,0.3,-0.022520000000000002,-2.9867E-10,0.022532000000000003,6.4708E-07,-6.2676E-07
0.4,0.3,-0.022432,-2.9688E-10,0.022444000000000002,6.464E-07,-6.2664E-07
0.405,0.3,-0.022350000000000002,-2.9972000000000003E-10,0.022366,6.4592E-07,-6.2652E-07
0.41000000000000003,0.3,-0.022262,-3.0150000000000004E-10,0.02228,6.454E-07,-6.266E-07
0.41500000000000004,0.3,-0.022182,-3.0111E-10,0.022196,6.4487999999999994E-07,-6.2644E-07
0.42000000000000004,0.3,-0.022094000000000003,-3.0409000000000003E-10,0.022108000000000003,6.4436E-07,-6.2636E-07
0.42500000000000004,0.3,-0.022008000000000003,-3.0400000000000004E-10,0.022024000000000002,6.4362E-07,-6.2608E-07
0.43,0.3,-0.021924000000000003,-3.0632000000000003E-10,0.02194,6.4328E-07,-6.2608E-07
0.435,0.3,-0.021836,-3.0629000000000004E-10,0.021854000000000002,6.4298E-07,-6.2616E-07
0.44,0.3,-0.021748000000000003,-3.0977E-10,0.021764000000000002,6.4234E-07,-6.2626E-07
0.445,0.3,-0.021662,-3.1147E-10,0.021676,6.4176E-07,-6.258E-07
0.45,0.3,-0.021576,-3.1102000000000003E-10,0.021594000000000002,6.4132E-07,-6.258E-07
0.455,0.3,-0.021486,-3.1461E-10,0.021504000000000002,6.4084E-07,-6.2572E-07
0.46,0.3,-0.021398,-3.1708E-10,0.02142,6.4038E-07,-6.257E-07
0.465,0.3,-0.021308,-3.1882000000000004E-10,0.021328000000000003,6.3982E-07,-6.2552E-07
0.47000000000000003,0.3,-0.021220000000000003,-3.1739000000000003E-10,0.021238000000000003,6.394E-07,-6.2558E-07
0.47500000000000003,0.3,-0.021134000000000003,-3.2216E-10,0.021150000000000002,6.3881999999999995E-07,-6.2536E-07
0.48000000000000004,0.3,-0.021042,-3.2406E-10,0.021058,6.384E-07,-6.2522E-07
0.48500000000000004,0.3,-0.020950000000000003,-3.2341E-10,0.020970000000000003,6.3797999999999995E-07,-6.251E-07
