Repository: DecaMeron23/Caratterizzazione-Mosfet

# Studio della tolleranza alle radiazioni ionizzanti di MOSFET in tecnologia 28nm

## Tesi triennale d'Ingegneria Informatica

### Autori:

* Nicola Cattaneo
* Emilio Meroni

### Divisione Cartelle
* **Tesi** Cartella contenente il materiale per la produzione della tesi
* **Script Statiche** Cartella contentente tutti gli script per le analisi delle misure statiche.
* **Script Rumore** Cartella contentente tutti gli script per le analisi delle misure di rumore.
* **Misure Statiche** Cartella contenente le misure statiche
* **Misure Statiche** Cartella contenente le misure di rumore
* **Altri Script** Script di riferimento

File: Misure statiche/P1/Chip1PMOS_100Mrad/P1-600-180/id-vds.csv (part 1 of 3)
I/V Sweep,id_vds_P
RecordTime,10/27/2023 12:22:22
Device ID,
Count,1
Flag,
Remarks,
vd,vg,id,ig,is,iavdd,ignd
0,0,-0.055158000000000006,-1.01182E-08,0.055144000000000006,7.1246E-07,-6.4194E-07
0.005,0,-0.055084000000000008,-1.0144E-08,0.055092,7.1578E-07,-6.4312E-07
0.01,0,-0.055058,-1.0153799999999999E-08,0.055066000000000004,7.158E-07,-6.445E-07
0.015000000000000001,0,-0.055038000000000004,-1.0159799999999999E-08,0.055038000000000004,7.1575999999999995E-07,-6.4508E-07
0.02,0,-0.055006000000000006,-1.0150199999999999E-08,0.055014000000000007,7.1524E-07,-6.4604E-07
0.025,0,-0.054988,-1.0163599999999999E-08,0.054990000000000004,7.1502E-07,-6.4672E-07
0.030000000000000002,0,-0.054958000000000007,-1.0171999999999998E-08,0.054964000000000006,7.1488E-07,-6.4728E-07
0.035,0,-0.054934000000000004,-1.01752E-08,0.054936000000000006,7.142E-07,-6.482E-07
0.04,0,-0.054906,-1.0175799999999999E-08,0.054912,7.1404E-07,-6.4866E-07
0.045000000000000005,0,-0.054876000000000008,-1.01816E-08,0.054886000000000004,7.135E-07,-6.4914E-07
0.05,0,-0.054854000000000007,-1.0184399999999999E-08,0.054854000000000007,7.1288E-07,-6.4973999999999994E-07
0.055,0,-0.054826000000000007,-1.0187399999999999E-08,0.054830000000000004,7.1238E-07,-6.5022E-07
0.060000000000000005,0,-0.054798000000000006,-1.02088E-08,0.054804000000000005,7.116E-07,-6.5034E-07
0.065,0,-0.054770000000000006,-1.02248E-08,0.05478,7.1142E-07,-6.5112E-07
0.07,0,-0.054750000000000007,-1.0218199999999999E-08,0.054754000000000004,7.1072E-07,-6.512E-07
0.075,0,-0.054724,-1.0224199999999999E-08,0.054728000000000006,7.0995999999999993E-07,-6.5156E-07
0.08,0,-0.054700000000000006,-1.0230799999999998E-08,0.054704,7.0949999999999994E-07,-6.5192E-07
0.085,0,-0.054674000000000007,-1.0231999999999999E-08,0.054676,7.0876E-07,-6.5218E-07
0.090000000000000011,0,-0.054644000000000005,-1.0235799999999999E-08,0.054654000000000008,7.0814E-07,-6.5252E-07
0.095,0,-0.054622000000000004,-1.0243599999999999E-08,0.054622000000000004,7.0743999999999993E-07,-6.5268E-07
0.1,0,-0.054594000000000004,-1.0253E-08,0.054602000000000005,7.0696E-07,-6.5291999999999995E-07
0.10500000000000001,0,-0.054570000000000007,-1.02594E-08,0.054574000000000004,7.0598E-07,-6.5306E-07
0.11,0,-0.054542000000000007,-1.02628E-08,0.054548000000000006,7.0546E-07,-6.5334E-07
0.115,0,-0.054516,-1.02348E-08,0.054522000000000008,7.0466E-07,-6.534E-07
0.12000000000000001,0,-0.054488,-1.0236399999999998E-08,0.054486000000000007,7.0406E-07,-6.5358E-07
0.125,0,-0.054468,-1.02442E-08,0.054466000000000007,7.035E-07,-6.5382E-07
0.13,0,-0.054434,-1.0252199999999999E-08,0.054438000000000007,7.0288E-07,-6.5403999999999995E-07
0.135,0,-0.054410000000000007,-1.0252799999999998E-08,0.054410000000000007,7.021E-07,-6.5414E-07
0.14,0,-0.054382000000000007,-1.0256199999999999E-08,0.054384,7.0155999999999994E-07,-6.5426E-07
0.14500000000000002,0,-0.054348000000000007,-1.0287199999999999E-08,0.054356,7.0084E-07,-6.5444E-07
0.15,0,-0.054322,-1.0284999999999999E-08,0.054326000000000006,7.0024E-07,-6.5434E-07
0.155,0,-0.054292000000000007,-1.0273999999999998E-08,0.054298000000000006,6.9946E-07,-6.5444E-07
0.16,0,-0.054262000000000005,-1.0296399999999999E-08,0.054266,6.9888E-07,-6.5452E-07
0.165,0,-0.054240000000000003,-1.03138E-08,0.054242000000000005,6.9814E-07,-6.5472E-07
0.17,0,-0.054206000000000004,-1.03156E-08,0.054214000000000005,6.9748E-07,-6.5476E-07
0.17500000000000002,0,-0.054178000000000004,-1.03134E-08,0.054186000000000005,6.9679999999999994E-07,-6.5472E-07
0.18000000000000002,0,-0.054148,-1.03294E-08,0.054150000000000004,6.961E-07,-6.5487999999999995E-07
0.185,0,-0.054122,-1.0329999999999999E-08,0.054124000000000005,6.9522E-07,-6.547E-07
0.19,0,-0.054086,-1.0379799999999998E-08,0.054092000000000008,6.9458E-07,-6.5477999999999994E-07
0.195,0,-0.054060000000000004,-1.03532E-08,0.054068000000000005,6.9417999999999993E-07,-6.5498E-07
0.2,0,-0.054028000000000007,-1.0358999999999999E-08,0.054036000000000008,6.933E-07,-6.5474E-07
0.20500000000000002,0,-0.053998000000000004,-1.03774E-08,0.054004,6.9266E-07,-6.549E-07
0.21000000000000002,0,-0.053964000000000005,-1.0374999999999999E-08,0.053972000000000006,6.9203999999999994E-07,-6.548E-07
0.215,0,-0.053936000000000005,-1.038E-08,0.053938000000000007,6.9136E-07,-6.5484E-07
0.22,0,-0.053904000000000007,-1.0389799999999998E-08,0.053906,6.9066E-07,-6.5472E-07
0.225,0,-0.053868000000000006,-1.0395E-08,0.053876000000000007,6.901E-07,-6.5482E-07
0.23,0,-0.053836,-1.0403399999999999E-08,0.053844,6.8938E-07,-6.547E-07
0.23500000000000001,0,-0.053800000000000008,-1.0417399999999998E-08,0.053806000000000007,6.8857999999999994E-07,-6.5474E-07
0.24000000000000002,0,-0.053772000000000007,-1.04284E-08,0.053774,6.8808E-07,-6.5466E-07
0.24500000000000002,0,-0.053738000000000008,-1.0427599999999999E-08,0.05374,6.8752E-07,-6.5454E-07
0.25,0,-0.053700000000000005,-1.04352E-08,0.053706000000000004,6.8688E-07,-6.5454E-07
0.255,0,-0.053666000000000005,-1.0447199999999998E-08,0.05367,6.8622E-07,-6.5458E-07
0.26,0,-0.053630000000000004,-1.04642E-08,0.053636,6.857E-07,-6.5464E-07
0.265,0,-0.0536,-1.04758E-08,0.0536,6.8488E-07,-6.5434E-07
0.27,0,-0.05356,-1.0479599999999998E-08,0.053562000000000005,6.8434E-07,-6.5426E-07
0.275,0,-0.053518,-1.0484E-08,0.053522000000000007,6.8353999999999994E-07,-6.5426E-07
0.28,0,-0.053478000000000005,-1.0501999999999999E-08,0.053486000000000006,6.83E-07,-6.543E-07
0.28500000000000003,0,-0.053438000000000006,-1.0524999999999998E-08,0.053448,6.8241999999999994E-07,-6.54E-07
0.29000000000000004,0,-0.053404000000000007,-1.05446E-08,0.053410000000000006,6.8188E-07,-6.5408E-07
0.29500000000000004,0,-0.053360000000000005,-1.0548E-08,0.053362000000000007,6.8129999999999994E-07,-6.5392E-07
0.3,0,-0.053322,-1.0554799999999998E-08,0.053324,6.8048E-07,-6.5386E-07
0.305,0,-0.053274,-1.05752E-08,0.053282,6.7988E-07,-6.5354E-07
0.31,0,-0.053236000000000006,-1.05834E-08,0.05324,6.7908E-07,-6.5337999999999994E-07
0.315,0,-0.053188000000000006,-1.05926E-08,0.053192,6.7852E-07,-6.5332E-07
0.32,0,-0.053148000000000008,-1.0606199999999998E-08,0.053148000000000008,6.7783999999999993E-07,-6.5308E-07
0.325,0,-0.053092000000000007,-1.0624E-08,0.0531,6.7722E-07,-6.5294E-07
0.33,0,-0.053048000000000005,-1.0634199999999999E-08,0.053054000000000004,6.7674E-07,-6.5286E-07
0.335,0,-0.052998,-1.0676199999999998E-08,0.053008000000000006,6.7646E-07,-6.53E-07
0.34,0,-0.052948,-1.06862E-08,0.052950000000000004,6.7604E-07,-6.5298E-07
0.34500000000000003,0,-0.052892,-1.0695199999999998E-08,0.052904000000000007,6.7546E-07,-6.5298E-07
0.35000000000000003,0,-0.052838,-1.0772999999999998E-08,0.052844,6.7482E-07,-6.5286E-07
0.35500000000000004,0,-0.052780000000000007,-1.0741799999999999E-08,0.052786000000000007,6.7418E-07,-6.5278E-07
0.36000000000000004,0,-0.052724000000000007,-1.0751199999999999E-08,0.052732000000000008,6.737E-07,-6.526E-07
0.365,0,-0.052660000000000005,-1.0773799999999999E-08,0.052668000000000006,6.7289999999999994E-07,-6.5253999999999994E-07
0.37,0,-0.052598000000000006,-1.07896E-08,0.052606000000000007,6.724E-07,-6.5228E-07
0.375,0,-0.052532,-1.08128E-08,0.052536000000000006,6.7184E-07,-6.522E-07
0.38,0,-0.052464000000000004,-1.086E-08,0.052474000000000007,6.7142E-07,-6.5212E-07
0.385,0,-0.052396000000000005,-1.08634E-08,0.0524,6.708E-07,-6.519E-07
0.39,0,-0.052316,-1.0898E-08,0.052318,6.7014E-07,-6.5166E-07
0.395,0,-0.052238000000000007,-1.09018E-08,0.052246000000000008,6.6971999999999994E-07,-6.5166E-07
0.4,0,-0.052160000000000005,-1.0933199999999999E-08,0.052162000000000007,6.6915999999999994E-07,-6.5158E-07
0.405,0,-0.052076000000000004,-1.0961999999999999E-08,0.052074,6.6844E-07,-6.5118E-07
0.41000000000000003,0,-0.051982000000000007,-1.0994999999999999E-08,0.051986000000000004,6.6803999999999994E-07,-6.513E-07
0.41500000000000004,0,-0.051884000000000007,-1.10232E-08,0.051890000000000006,6.6747999999999994E-07,-6.5116E-07
0.42000000000000004,0,-0.051782,-1.1076599999999999E-08,0.051796,6.669E-07,-6.5102E-07
0.42500000000000004,0,-0.051682000000000006,-1.1129799999999999E-08,0.051690000000000007,6.663E-07,-6.509E-07
0.43,0,-0.051572000000000007,-1.1166999999999998E-08,0.051576000000000004,6.6579999999999994E-07,-6.5068E-07
0.435,0,-0.051462000000000008,-1.1192799999999999E-08,0.051462000000000008,6.6528E-07,-6.5052E-07
0.44,0,-0.051336000000000007,-1.1232199999999999E-08,0.051344000000000008,6.6486E-07,-6.5044E-07
0.445,0,-0.051210000000000006,-1.12764E-08,0.051216000000000005,6.6436E-07,-6.5028E-07
0.45,0,-0.051076,-1.1321999999999999E-08,0.051084000000000004,6.638E-07,-6.5014E-07
0.455,0,-0.050940000000000006,-1.1366399999999999E-08,0.050944,6.6314E-07,-6.4998E-07
0.46,0,-0.050788000000000007,-1.14044E-08,0.050796000000000008,6.6256E-07,-6.4973999999999994E-07
0.465,0,-0.050632,-1.1462799999999999E-08,0.050638,6.6208E-07,-6.4945999999999994E-07
0.47000000000000003,0,-0.050462000000000007,-1.1511799999999998E-08,0.050474000000000005,6.6154E-07,-6.494E-07
0.47500000000000003,0,-0.050300000000000004,-1.1565999999999999E-08,0.050304,6.6098E-07,-6.4926E-07
0.48000000000000004,0,-0.050118,-1.1617999999999999E-08,0.050120000000000005,6.6052E-07,-6.491E-07
0.48500000000000004,0,-0.04993,-1.1672799999999999E-08,0.049934000000000006,6.6E-07,-6.4882E-07
0.49000000000000005,0,-0.049734000000000007,-1.17306E-08,0.049734000000000007,6.5948E-07,-6.4861999999999994E-07
0.49500000000000005,0,-0.049528,-1.1790799999999999E-08,0.049532000000000007,6.5904E-07,-6.484E-07
0.5,0,-0.049304000000000008,-1.1855999999999999E-08,0.049310000000000007,6.5854E-07,-6.4836E-07
0.505,0,-0.049078000000000004,-1.19362E-08,0.049088000000000007,6.5792E-07,-6.4792E-07
0.51,0,-0.048848,-1.1993399999999999E-08,0.048848,6.5739999999999994E-07,-6.4796E-07
0.515,0,-0.048600000000000004,-1.20796E-08,0.048602000000000006,6.5704E-07,-6.4764E-07
0.52,0,-0.048346000000000007,-1.2153799999999998E-08,0.048348,6.565E-07,-6.4762E-07
0.525,0,-0.048082000000000007,-1.21812E-08,0.048082000000000007,6.5599999999999994E-07,-6.4732E-07
0.53,0,-0.047804000000000006,-1.2265E-08,0.047806,6.5558E-07,-6.4726E-07
0.535,0,-0.047510000000000004,-1.2358399999999999E-08,0.047516,6.554E-07,-6.4728E-07
0.54,0,-0.047216,-1.2436399999999998E-08,0.047218,6.5472E-07,-6.4682E-07
0.545,0,-0.046900000000000004,-1.2541799999999998E-08,0.046904,6.5418E-07,-6.4664E-07
0.55,0,-0.046582000000000005,-1.2630799999999998E-08,0.046584000000000007,6.538E-07,-6.4658E-07
0.555,0,-0.046242000000000005,-1.2730199999999998E-08,0.046250000000000006,6.5324E-07,-6.4622E-07
0.56,0,-0.0459,-1.2827199999999999E-08,0.045910000000000006,6.5286E-07,-6.4602E-07
0.56500000000000006,0,-0.045542000000000006,-1.29368E-08,0.045550000000000007,6.5244E-07,-6.4604E-07
0.57000000000000006,0,-0.045182000000000007,-1.3058399999999999E-08,0.045186000000000004,6.5202E-07,-6.458E-07
0.57500000000000007,0,-0.044804000000000004,-1.3165599999999999E-08,0.044804000000000004,6.515E-07,-6.4546E-07
0.58000000000000007,0,-0.044414,-1.3274799999999999E-08,0.044414,6.5102E-07,-6.453E-07
0.58500000000000008,0,-0.044002000000000006,-1.3390199999999999E-08,0.044012,6.5054E-07,-6.4512E-07
0.59000000000000008,0,-0.043594,-1.3509999999999998E-08,0.043600000000000007,6.502E-07,-6.4492E-07
0.595,0,-0.043170000000000007,-1.3645999999999999E-08,0.043178,6.499E-07,-6.4482E-07
0.6,0,-0.042736,-1.3761799999999999E-08,0.042740000000000007,6.4936E-07,-6.445E-07
0.605,0,-0.042284,-1.3909199999999998E-08,0.04229,6.4882E-07,-6.4438E-07
0.61,0,-0.041828000000000004,-1.4037399999999999E-08,0.041836000000000005,6.4846E-07,-6.4413999999999994E-07
0.615,0,-0.041358000000000006,-1.41742E-08,0.041364000000000005,6.4796E-07,-6.441E-07
0.62,0,-0.040880000000000007,-1.4333799999999999E-08,0.040886000000000006,6.4764E-07,-6.4372E-07
0.625,0,-0.040384,-1.44788E-08,0.04039,6.4721999999999994E-07,-6.4347999999999994E-07
0.63,0,-0.03989,-1.4612799999999999E-08,0.03989,6.4683999999999993E-07,-6.4342E-07
0.635,0,-0.03937,-1.4776599999999999E-08,0.039372000000000004,6.4642E-07,-6.4312E-07
0.64,0,-0.038846000000000006,-1.49236E-08,0.038856,6.4609999999999994E-07,-6.4308E-07
0.645,0,-0.038314,-1.5088E-08,0.038318000000000005,6.4571999999999993E-07,-6.4272E-07
0.65,0,-0.037770000000000005,-1.5254399999999997E-08,0.037772,6.4525999999999994E-07,-6.4266E-07
0.655,0,-0.037214000000000004,-1.5426E-08,0.037212,6.4502E-07,-6.4235999999999994E-07
0.66,0,-0.036648,-1.5611E-08,0.036656,6.4446E-07,-6.4207999999999994E-07
0.665,0,-0.036064000000000006,-1.5774399999999998E-08,0.036072,6.4428E-07,-6.4206E-07
0.67,0,-0.035484,-1.5948599999999998E-08,0.035486000000000004,6.4382E-07,-6.4188E-07
0.675,0,-0.034894,-1.61298E-08,0.0349,6.4356E-07,-6.4194E-07
0.68,0,-0.034282,-1.6344199999999998E-08,0.034286000000000004,6.4316E-07,-6.4158E-07
0.685,0,-0.033674,-1.6540799999999998E-08,0.03368,6.4276E-07,-6.4128E-07
0.69000000000000006,0,-0.033042,-1.66946E-08,0.033046000000000006,6.4235999999999994E-07,-6.411E-07
0.69500000000000006,0,-0.032414000000000005,-1.6944199999999997E-08,0.032418,6.4207999999999994E-07,-6.4084E-07
0.70000000000000007,0,-0.031766,-1.7148999999999997E-08,0.031766,6.4184E-07,-6.4072E-07
0.70500000000000007,0,-0.031120000000000002,-1.7343599999999998E-08,0.031122000000000004,6.4144E-07,-6.407E-07
0.71000000000000008,0,-0.030452000000000003,-1.7566799999999997E-08,0.030456000000000004,6.4138E-07,-6.4056E-07
0.71500000000000008,0,-0.029788000000000002,-1.77774E-08,0.029788000000000002,6.4082E-07,-6.4021999999999995E-07
0.72000000000000008,0,-0.029106000000000003,-1.79956E-08,0.029108000000000002,6.4046E-07,-6.4006E-07
0.72500000000000009,0,-0.02842,-1.8223999999999998E-08,0.028426000000000003,6.4016E-07,-6.398E-07
0.73,0,-0.027724000000000002,-1.8441999999999997E-08,0.027728000000000003,6.4E-07,-6.398E-07
0.735,0,-0.027020000000000002,-1.8684799999999997E-08,0.027028000000000003,6.396E-07,-6.3955999999999994E-07
0.74,0,-0.026316000000000003,-1.89132E-08,0.026324000000000004,6.3934E-07,-6.3942E-07
0.745,0,-0.02559,-1.9145799999999997E-08,0.025596,6.3916E-07,-6.3934E-07
0.75,0,-0.024868,-1.9409E-08,0.024874000000000004,6.3871999999999994E-07,-6.3909999999999995E-07
0.755,0,-0.024130000000000002,-1.96378E-08,0.024138000000000003,6.3848E-07,-6.389E-07
0.76,0,-0.02339,-1.98858E-08,0.023394,6.3825999999999995E-07,-6.3878E-07
0.765,0,-0.022636000000000003,-2.01366E-08,0.022638000000000002,6.3797999999999995E-07,-6.385E-07
0.77,0,-0.021884,-2.0407E-08,0.021884,6.3776E-07,-6.3871999999999994E-07
0.775,0,-0.021116000000000003,-2.0665199999999998E-08,0.021118,6.3744E-07,-6.3842E-07
0.78,0,-0.020354,-2.0942799999999997E-08,0.020354,6.3722E-07,-6.3828E-07
0.785,0,-0.01957,-2.12324E-08,0.019576000000000003,6.3708E-07,-6.3806E-07
0.79,0,-0.01879,-2.1496E-08,0.018796,6.3664E-07,-6.3797999999999995E-07
0.795,0,-0.017986000000000002,-2.1776999999999997E-08,0.017994000000000003,6.3657999999999995E-07,-6.3794E-07
0.8,0,-0.0172,-2.2060199999999998E-08,0.017204,6.3628E-07,-6.3782E-07
0.805,0,-0.016384000000000003,-2.2341399999999996E-08,0.016392,6.3619999999999994E-07,-6.3782E-07
0.81,0,-0.015582000000000002,-2.2647799999999998E-08,0.015588000000000001,6.357E-07,-6.3758E-07
0.81500000000000006,0,-0.014778000000000001,-2.29214E-08,0.014774,6.3591999999999994E-07,-6.3776E-07
0.82000000000000006,0,-0.013946000000000002,-2.3258599999999998E-08,0.013944000000000002,6.3532E-07,-6.3731999999999994E-07
0.82500000000000007,0,-0.013120000000000002,-2.35566E-08,0.013122000000000002,6.3526E-07,-6.3741999999999995E-07
0.83000000000000007,0,-0.012280000000000001,-2.38754E-08,0.012278,6.3504E-07,-6.373E-07
0.83500000000000008,0,-0.011444000000000001,-2.4212E-08,0.011450000000000002,6.3482E-07,-6.3706E-07
0.84000000000000008,0,-0.010596000000000001,-2.45368E-08,0.010596000000000001,6.3456E-07,-6.3694E-07
0.84500000000000008,0,-0.0097544,-2.48898E-08,0.0097542000000000011,6.3454E-07,-6.3696E-07
0.85000000000000009,0,-0.0088918,-2.52412E-08,0.0088914,6.3436E-07,-6.3698E-07
0.85500000000000009,0,-0.008035,-2.5559599999999997E-08,0.0080336,6.34E-07,-6.3684E-07
0.86,0,-0.0071656,-2.591E-08,0.0071612,6.339E-07,-6.3678E-07
0.865,0,-0.006295,-2.6260999999999996E-08,0.0062956,6.3364E-07,-6.3694E-07
0.87,0,-0.0054132,-2.6629199999999997E-08,0.0054132,6.3356E-07,-6.3678E-07
0.875,0,-0.0045398,-2.69952E-08,0.0045392,6.3372E-07,-6.3678E-07
0.88,0,-0.0036572,-2.7370999999999997E-08,0.0036586,6.333E-07,-6.3678E-07
0.885,0,-0.002761,-2.77616E-08,0.002759,6.3306E-07,-6.3688E-07
0.89,0,-0.0018692000000000001,-2.8126399999999998E-08,0.0018702,6.3288E-07,-6.3674E-07
0.895,0,-0.00096558000000000006,-2.85056E-08,0.00096570000000000011,6.3283999999999994E-07,-6.366E-07
0.9,0,-1.479E-05,-2.89256E-08,3.3386E-05,6.3254E-07,-6.3662E-07
0,0.15,-0.031262000000000005,-6.6116E-09,0.031284,7.3398E-07,-6.5466E-07
0.005,0.15,-0.031264,-6.629E-09,0.031266,7.329E-07,-6.5474E-07
0.01,0.15,-0.03125,-6.6356E-09,0.031254000000000004,7.3146E-07,-6.5464E-07
0.015000000000000001,0.15,-0.031234,-6.6346E-09,0.031240000000000004,7.3028E-07,-6.5458E-07
0.02,0.15,-0.031218000000000003,-6.6427E-09,0.031224000000000002,7.2904E-07,-6.5446E-07
0.025,0.15,-0.031200000000000002,-6.6552E-09,0.031206,7.2776E-07,-6.5456E-07
0.030000000000000002,0.15,-0.031192000000000004,-6.6563E-09,0.031192000000000004,7.2667999999999994E-07,-6.547E-07
0.035,0.15,-0.031174000000000004,-6.6585E-09,0.031174000000000004,7.254E-07,-6.5476E-07
0.04,0.15,-0.031158,-6.655E-09,0.031160000000000004,7.2442E-07,-6.5468E-07
0.045000000000000005,0.15,-0.031142000000000003,-6.6723E-09,0.031150000000000004,7.2336E-07,-6.5482E-07
0.05,0.15,-0.03113,-6.6648E-09,0.03113,7.2228E-07,-6.5468E-07
0.055,0.15,-0.031116,-6.6761E-09,0.031118000000000003,7.2074E-07,-6.5487999999999995E-07
0.060000000000000005,0.15,-0.031098000000000004,-6.6925E-09,0.031102,7.1974E-07,-6.5462E-07
0.065,0.15,-0.031080000000000003,-6.6835E-09,0.031084000000000004,7.188E-07,-6.5464E-07
0.07,0.15,-0.031064,-6.6876E-09,0.031072000000000002,7.173E-07,-6.5476E-07
0.075,0.15,-0.031052000000000003,-6.693E-09,0.031056000000000004,7.1662E-07,-6.5458E-07
0.08,0.15,-0.031030000000000002,-6.6953E-09,0.031034000000000003,7.157E-07,-6.5456E-07
0.085,0.15,-0.031016000000000002,-6.7E-09,0.031022000000000004,7.1474E-07,-6.5458E-07
0.090000000000000011,0.15,-0.031006000000000002,-6.7052E-09,0.031004000000000004,7.1366E-07,-6.5468E-07
0.095,0.15,-0.030986000000000003,-6.7023E-09,0.030986000000000003,7.128E-07,-6.547E-07
0.1,0.15,-0.030966000000000004,-6.7121E-09,0.030974,7.118E-07,-6.5464E-07
0.10500000000000001,0.15,-0.030956000000000004,-6.7201E-09,0.03096,7.1102E-07,-6.5486E-07
0.11,0.15,-0.030934000000000003,-6.7258E-09,0.030940000000000002,7.0974E-07,-6.5458E-07
0.115,0.15,-0.030922,-6.7256E-09,0.030924000000000004,7.0906E-07,-6.5464E-07
0.12000000000000001,0.15,-0.030904000000000004,-6.7189E-09,0.030906000000000003,7.0802E-07,-6.5446E-07
0.125,0.15,-0.030890000000000004,-6.7334E-09,0.030892000000000003,7.0714E-07,-6.5454E-07
0.13,0.15,-0.030872000000000004,-6.7385E-09,0.030874000000000002,7.0634E-07,-6.5456E-07
0.135,0.15,-0.030854000000000003,-6.7518E-09,0.030860000000000002,7.0532E-07,-6.5458E-07
0.14,0.15,-0.030836000000000002,-6.7497E-09,0.030842,7.0445999999999994E-07,-6.5449999999999994E-07
0.14500000000000002,0.15,-0.030826000000000003,-6.7538E-09,0.030824000000000004,7.0366E-07,-6.544E-07
0.15,0.15,-0.0308,-6.7585E-09,0.030808000000000002,7.0292E-07,-6.544E-07
0.155,0.15,-0.03079,-6.7536E-09,0.03079,7.0176E-07,-6.5416E-07
0.16,0.15,-0.030774000000000003,-6.755E-09,0.030772000000000004,7.0127999999999994E-07,-6.5436E-07
0.165,0.15,-0.030746000000000002,-6.7683E-09,0.030758000000000004,7.0043999999999994E-07,-6.5442E-07
0.17,0.15,-0.030734000000000004,-6.7706E-09,0.030740000000000003,6.998E-07,-6.543E-07
0.17500000000000002,0.15,-0.030722000000000003,-6.7704E-09,0.030720000000000004,6.989E-07,-6.5408E-07
0.18000000000000002,0.15,-0.030698000000000003,-6.7786E-09,0.030706000000000004,6.9806E-07,-6.5421999999999994E-07
0.185,0.15,-0.030684000000000003,-6.7814E-09,0.030684000000000003,6.9716E-07,-6.54E-07
0.19,0.15,-0.030662000000000002,-6.784E-09,0.030668000000000004,6.9628E-07,-6.54E-07
0.195,0.15,-0.030644,-6.7866E-09,0.030650000000000004,6.9558E-07,-6.54E-07
0.2,0.15,-0.03063,-6.7927E-09,0.030638000000000002,6.9488E-07,-6.5393999999999994E-07
0.20500000000000002,0.15,-0.030612000000000004,-6.8017E-09,0.030614000000000002,6.9416E-07,-6.537E-07
0.21000000000000002,0.15,-0.030594000000000003,-6.8056E-09,0.030598000000000004,6.9342E-07,-6.538E-07
0.215,0.15,-0.030576000000000002,-6.8033E-09,0.030576000000000002,6.9272E-07,-6.536E-07
0.22,0.15,-0.030556000000000003,-6.8137E-09,0.030560000000000004,6.919E-07,-6.537E-07
0.225,0.15,-0.03054,-6.8017E-09,0.03054,6.9104E-07,-6.5346E-07
0.23,0.15,-0.030520000000000002,-6.8195E-09,0.030518000000000003,6.9035999999999994E-07,-6.5316E-07
0.23500000000000001,0.15,-0.030498000000000004,-6.8265E-09,0.030504000000000003,6.8982E-07,-6.5344E-07
0.24000000000000002,0.15,-0.030486000000000003,-6.8259E-09,0.030486000000000003,6.8908E-07,-6.534E-07
0.24500000000000002,0.15,-0.03046,-6.833E-09,0.030464,6.8832E-07,-6.5322E-07
0.25,0.15,-0.030444000000000002,-6.8276E-09,0.030446000000000004,6.877E-07,-6.5328E-07
0.255,0.15,-0.030422,-6.8446E-09,0.030424000000000003,6.8684E-07,-6.53E-07
0.26,0.15,-0.030408,-6.8478E-09,0.030410000000000003,6.8643999999999994E-07,-6.53E-07
0.265,0.15,-0.030388000000000002,-6.8464E-09,0.030386000000000003,6.8554E-07,-6.5302E-07
0.27,0.15,-0.030366000000000004,-6.8537E-09,0.030368000000000003,6.8482E-07,-6.5284E-07
0.275,0.15,-0.030344000000000003,-6.8487E-09,0.030352000000000004,6.8419999999999995E-07,-6.5278E-07
0.28,0.15,-0.030326000000000002,-6.8618E-09,0.030332,6.8352E-07,-6.5268E-07
0.28500000000000003,0.15,-0.030306000000000003,-6.8676E-09,0.030310000000000004,6.8269999999999994E-07,-6.5274E-07
0.29000000000000004,0.15,-0.030286000000000004,-6.8735E-09,0.030292000000000003,6.823E-07,-6.5258E-07
0.29500000000000004,0.15,-0.030266,-6.8804E-09,0.030270000000000002,6.816E-07,-6.5238E-07
0.3,0.15,-0.030246000000000002,-6.8896E-09,0.030252,6.8108E-07,-6.525E-07
0.305,0.15,-0.030224000000000004,-6.889E-09,0.030230000000000003,6.8044E-07,-6.5238E-07
0.31,0.15,-0.030206000000000004,-6.8832E-09,0.030210000000000004,6.797E-07,-6.5214E-07
0.315,0.15,-0.030188000000000003,-6.8955E-09,0.030186,6.792E-07,-6.5206E-07
0.32,0.15,-0.030166000000000002,-6.9024E-09,0.030164000000000003,6.7856E-07,-6.5202E-07
0.325,0.15,-0.030140000000000004,-6.9101E-09,0.030150000000000003,6.78E-07,-6.5196E-07
0.33,0.15,-0.03012,-6.9152E-09,0.03012,6.775E-07,-6.5188E-07
0.335,0.15,-0.030098000000000003,-6.9172E-09,0.030098000000000003,6.7674E-07,-6.5174E-07
0.34,0.15,-0.030076000000000002,-6.9248E-09,0.030080000000000003,6.7624E-07,-6.5176E-07
0.34500000000000003,0.15,-0.030052000000000002,-6.9329E-09,0.030056000000000003,6.7574E-07,-6.5158E-07
0.35000000000000003,0.15,-0.030032000000000003,-6.9423E-09,0.030034,6.7513999999999994E-07,-6.5148E-07
0.35500000000000004,0.15,-0.030010000000000002,-6.9502E-09,0.030012000000000004,6.7466E-07,-6.5138E-07
0.36000000000000004,0.15,-0.029986000000000002,-6.9561E-09,0.029992,6.7398E-07,-6.5132E-07
0.365,0.15,-0.029960000000000004,-6.9584E-09,0.029962000000000003,6.7354E-07,-6.5134E-07
0.37,0.15,-0.029938000000000003,-6.9717E-09,0.029944000000000002,6.7296E-07,-6.5134E-07
0.375,0.15,-0.029918000000000004,-6.9728E-09,0.029918000000000004,6.7238E-07,-6.5122E-07
0.38,0.15,-0.029886000000000003,-6.9794E-09,0.029896000000000002,6.7195999999999994E-07,-6.51E-07
0.385,0.15,-0.029866000000000004,-6.9797E-09,0.029866000000000004,6.7138E-07,-6.5098E-07
0.39,0.15,-0.029842000000000004,-6.9842E-09,0.029848000000000003,6.7072E-07,-6.5076E-07
0.395,0.15,-0.029820000000000003,-6.9916E-09,0.029820000000000003,6.702E-07,-6.5066E-07
0.4,0.15,-0.029792000000000003,-6.9991E-09,0.029794,6.6978E-07,-6.5056E-07
0.405,0.15,-0.029766000000000004,-7.0044E-09,0.029772000000000003,6.6924E-07,-6.5052E-07
0.41000000000000003,0.15,-0.029742,-7.0113E-09,0.029742,6.6856E-07,-6.5036E-07
0.41500000000000004,0.15,-0.029714000000000004,-7.0268E-09,0.029718,6.6808E-07,-6.5022E-07
0.42000000000000004,0.15,-0.029686000000000004,-7.063E-09,0.029688000000000003,6.6756E-07,-6.5022E-07
0.42500000000000004,0.15,-0.029658000000000004,-7.0425E-09,0.029660000000000002,6.6716E-07,-6.501E-07
0.43,0.15,-0.029634000000000004,-7.0544E-09,0.029636000000000003,6.6654E-07,-6.4992E-07
0.435,0.15,-0.029602000000000003,-7.0588E-09,0.02961,6.6602E-07,-6.4988E-07
0.44,0.15,-0.029574000000000003,-7.0727E-09,0.029576,6.6564E-07,-6.4994E-07
0.445,0.15,-0.029542000000000002,-7.075E-09,0.029548,6.6516E-07,-6.4982E-07
0.45,0.15,-0.029514000000000002,-7.0873E-09,0.029516000000000004,6.6476E-07,-6.4968E-07
0.455,0.15,-0.029480000000000003,-7.0898E-09,0.029488000000000004,6.6424E-07,-6.4956E-07
0.46,0.15,-0.029450000000000004,-7.1059E-09,0.029456000000000003,6.6374E-07,-6.4942E-07
0.465,0.15,-0.02942,-7.1221E-09,0.029422000000000004,6.632E-07,-6.4934E-07
0.47000000000000003,0.15,-0.029384000000000004,-7.1332E-09,0.029388,6.6274E-07,-6.4926E-07
0.47500000000000003,0.15,-0.029348000000000003,-7.1416E-09,0.029356000000000004,6.623E-07,-6.4917999999999994E-07
0.48000000000000004,0.15,-0.029312,-7.1553E-09,0.029322,6.6176E-07,-6.4908E-07
0.48500000000000004,0.15,-0.029274,-7.1526E-09,0.029284,6.6131999999999994E-07,-6.4916E-07
0.49000000000000005,0.15,-0.029240000000000002,-7.1745E-09,0.029242000000000004,6.609E-07,-6.4908E-07
0.49500000000000005,0.15,-0.029202000000000002,-7.1798E-09,0.029208,6.6052E-07,-6.4876E-07
0.5,0.15,-0.029158000000000003,-7.1966E-09,0.029164000000000002,6.6018E-07,-6.4866E-07
0.505,0.15,-0.029114,-7.2097E-09,0.029120000000000004,6.596E-07,-6.485E-07
0.51,0.15,-0.029074000000000003,-7.2155E-09,0.029082000000000004,6.5888E-07,-6.4842E-07
0.515,0.15,-0.029030000000000004,-7.2308E-09,0.029032000000000002,6.5846E-07,-6.4844E-07
0.52,0.15,-0.028982,-7.2492E-09,0.028980000000000002,6.5822E-07,-6.484E-07
0.525,0.15,-0.02893,-7.2523E-09,0.028934,6.5788E-07,-6.481E-07
0.53,0.15,-0.028880000000000003,-7.2751E-09,0.028880000000000003,6.5739999999999994E-07,-6.48E-07
0.535,0.15,-0.028818000000000003,-7.2962E-09,0.02883,6.5714E-07,-6.4796E-07
0.54,0.15,-0.028762000000000003,-7.3118E-09,0.028762000000000003,6.5668E-07,-6.4792E-07
0.545,0.15,-0.028702000000000002,-7.3295E-09,0.028704000000000004,6.5606E-07,-6.4772E-07
0.55,0.15,-0.028634000000000003,-7.3397E-09,0.028642,6.5586E-07,-6.4764E-07
0.555,0.15,-0.028564000000000003,-7.3671E-09,0.028568000000000003,6.5532E-07,-6.4736E-07
0.56,0.15,-0.028492000000000003,-7.3914E-09,0.028496000000000004,6.5492E-07,-6.4748E-07
0.56500000000000006,0.15,-0.02841,-7.4055E-09,0.028416000000000004,6.5452E-07,-6.4734E-07
0.57000000000000006,0.15,-0.028332000000000003,-7.4332E-09,0.028334,6.5403999999999995E-07,-6.4704E-07
0.57500000000000007,0.15,-0.028244000000000002,-7.4685E-09,0.028248000000000002,6.5365999999999994E-07,-6.47E-07
0.58000000000000007,0.15,-0.028156000000000004,-7.4687E-09,0.028154000000000002,6.5342E-07,-6.4698E-07
0.58500000000000008,0.15,-0.028052000000000004,-7.5144E-09,0.028054000000000003,6.5309999999999994E-07,-6.469E-07
0.59000000000000008,0.15,-0.027946000000000002,-7.538E-09,0.027950000000000003,6.5274E-07,-6.4682E-07
0.595,0.15,-0.027836000000000003,-7.572E-09,0.027838,6.5225999999999994E-07,-6.4658E-07
0.6,0.15,-0.027712000000000004,-7.6062E-09,0.027724000000000002,6.5188E-07,-6.4646E-07
0.605,0.15,-0.027588,-7.6406E-09,0.027594000000000004,6.5168E-07,-6.4648E-07
0.61,0.15,-0.027452,-7.6729E-09,0.027462000000000004,6.5126E-07,-6.4627999999999993E-07
0.615,0.15,-0.02731,-7.7015E-09,0.027314,6.5074E-07,-6.4622E-07
0.62,0.15,-0.027160000000000004,-7.7871E-09,0.027166000000000003,6.5042E-07,-6.4612E-07
0.625,0.15,-0.026998,-7.8282E-09,0.027000000000000003,6.5032E-07,-6.4606E-07
0.63,0.15,-0.026828,-7.8637E-09,0.026830000000000003,6.5004E-07,-6.4604E-07
0.635,0.15,-0.026644,-7.9184E-09,0.026654,6.4996E-07,-6.4606E-07
0.64,0.15,-0.026456000000000004,-7.9725E-09,0.026462000000000003,6.494E-07,-6.4574E-07
0.645,0.15,-0.026250000000000002,-8.0191E-09,0.026258000000000004,6.4904E-07,-6.4574E-07
0.65,0.15,-0.026036000000000004,-8.0718E-09,0.026046000000000003,6.4854E-07,-6.4552E-07
0.655,0.15,-0.025820000000000003,-8.1279E-09,0.025820000000000003,6.4846E-07,-6.454E-07
0.66,0.15,-0.025584000000000003,-8.1427E-09,0.025586,6.4794E-07,-6.453E-07
0.665,0.15,-0.025336,-8.2064E-09,0.025334000000000002,6.4772E-07,-6.4522E-07
0.67,0.15,-0.025074000000000003,-8.2679E-09,0.02508,6.4744E-07,-6.4497999999999994E-07
0.675,0.15,-0.024808000000000004,-8.327E-09,0.024810000000000002,6.4698E-07,-6.4494E-07
0.68,0.15,-0.024520000000000004,-8.4005E-09,0.024526000000000003,6.4674E-07,-6.4486E-07
0.685,0.15,-0.024228000000000003,-8.4664E-09,0.024234000000000002,6.466E-07,-6.4468E-07
0.69000000000000006,0.15,-0.023916000000000003,-8.5507E-09,0.023920000000000004,6.4616E-07,-6.4468E-07
0.69500000000000006,0.15,-0.023592000000000002,-8.6099E-09,0.023596000000000002,6.459E-07,-6.4444E-07
0.70000000000000007,0.15,-0.023254,-8.6857E-09,0.023262,6.456E-07,-6.4428E-07
0.70500000000000007,0.15,-0.022908,-8.7789E-09,0.022914,6.4556E-07,-6.4431999999999994E-07
0.71000000000000008,0.15,-0.022544,-8.867E-09,0.02255,6.4512E-07,-6.4413999999999994E-07
0.71500000000000008,0.15,-0.022176,-8.9438E-09,0.022180000000000002,6.4484E-07,-6.4403999999999994E-07
0.72000000000000008,0.15,-0.021784,-9.0335E-09,0.02179,6.4458E-07,-6.4398E-07
0.72500000000000009,0.15,-0.021388,-9.1277E-09,0.021390000000000003,6.4434E-07,-6.4378E-07
0.73,0.15,-0.020972,-9.2266E-09,0.020978,6.4402E-07,-6.4374E-07
0.735,0.15,-0.020546000000000002,-9.3189E-09,0.020550000000000002,6.4362E-07,-6.4334E-07
0.74,0.15,-0.020110000000000003,-9.415E-09,0.020114000000000003,6.4352E-07,-6.4342E-07
0.745,0.15,-0.019658000000000002,-9.514E-09,0.019662000000000002,6.4342E-07,-6.4338E-07
0.75,0.15,-0.019194000000000003,-9.6194E-09,0.019198000000000003,6.431E-07,-6.4324E-07
0.755,0.15,-0.018712000000000003,-9.7283E-09,0.018718000000000002,6.4291999999999994E-07,-6.4318E-07
0.76,0.15,-0.018228,-9.8417E-09,0.018228,6.4245999999999994E-07,-6.4312E-07
0.765,0.15,-0.017718,-9.9573E-09,0.017724,6.4226E-07,-6.429E-07
0.77,0.15,-0.017208,-1.00719E-08,0.017214,6.4192E-07,-6.4272E-07
0.775,0.15,-0.016676,-1.01945E-08,0.016682000000000002,6.4168E-07,-6.4248E-07
0.78,0.15,-0.016144000000000002,-1.03124E-08,0.016152,6.414E-07,-6.4254E-07
0.785,0.15,-0.015590000000000001,-1.04338E-08,0.015592000000000002,6.4128E-07,-6.4248E-07
0.79,0.15,-0.015032000000000002,-1.0572E-08,0.015038000000000001,6.411E-07,-6.4232E-07
0.795,0.15,-0.014454000000000002,-1.06944E-08,0.014454000000000002,6.409E-07,-6.4235999999999994E-07
0.8,0.15,-0.01387,-1.08274E-08,0.013874000000000001,6.4072E-07,-6.4228E-07
0.805,0.15,-0.013268000000000002,-1.09674E-08,0.013272,6.4049999999999995E-07,-6.4217999999999994E-07
0.81,0.15,-0.01267,-1.11002E-08,0.012672000000000001,6.4042E-07,-6.4216E-07
0.81500000000000006,0.15,-0.012052,-1.12346E-08,0.012056,6.402E-07,-6.4216E-07
0.82000000000000006,0.15,-0.011414,-1.1388E-08,0.011424000000000002,6.3996E-07,-6.4196E-07
0.82500000000000007,0.15,-0.010784,-1.15288E-08,0.010788,6.3992E-07,-6.4214E-07
0.83000000000000007,0.15,-0.010126000000000001,-1.16778E-08,0.01013,6.3937999999999995E-07,-6.4176E-07
0.83500000000000008,0.15,-0.0094788,-1.1880599999999999E-08,0.00948,6.392E-07,-6.414E-07
0.84000000000000008,0.15,-0.0088044,-1.2033199999999999E-08,0.008804600000000001,6.3922E-07,-6.4154E-07
0.84500000000000008,0.15,-0.0081248,-1.2201799999999998E-08,0.0081284000000000009,6.3881999999999995E-07,-6.4136E-07
0.85000000000000009,0.15,-0.0074344,-1.23294E-08,0.007433,6.3866E-07,-6.4136E-07
0.85500000000000009,0.15,-0.0067394,-1.2519599999999999E-08,0.0067396,6.3843999999999994E-07,-6.4133999999999994E-07
0.86,0.15,-0.0060264,-1.2680399999999999E-08,0.0060264,6.3824E-07,-6.4118E-07
0.865,0.15,-0.0053156,-1.2862399999999998E-08,0.0053144,6.3818E-07,-6.413E-07
0.87,0.15,-0.0045822,-1.3028599999999999E-08,0.0045812,6.3794E-07,-6.4133999999999994E-07
0.875,0.15,-0.0038534,-1.31878E-08,0.0038526000000000003,6.3787999999999994E-07,-6.4123999999999994E-07
0.88,0.15,-0.0031154,-1.3371399999999998E-08,0.0031164,6.3772E-07,-6.4123999999999994E-07
0.885,0.15,-0.0023592,-1.3567399999999999E-08,0.0023574,6.3758E-07,-6.4116E-07
0.89,0.15,-0.0016020000000000001,-1.3778199999999999E-08,0.0015994,6.3728E-07,-6.4082E-07
0.895,0.15,-0.00082826,-1.3946199999999999E-08,0.00082860000000000008,6.372E-07,-6.4112E-07
0.9,0.15,3.1976E-05,-1.41418E-08,2.7468000000000002E-05,6.3675999999999994E-07,-6.4092E-07
0,0.3,-0.011842000000000002,-3.9209E-09,0.011838000000000001,7.3762E-07,-6.5364E-07
0.005,0.3,-0.011828000000000002,-3.9244E-09,0.011832,7.3578E-07,-6.5296E-07
0.01,0.3,-0.011822000000000001,-3.9352E-09,0.011824000000000001,7.3377999999999994E-07,-6.526E-07
0.015000000000000001,0.3,-0.011814000000000002,-3.9431E-09,0.011816000000000002,7.3214E-07,-6.5218E-07
0.02,0.3,-0.011804,-3.9419E-09,0.011808,7.3026E-07,-6.5196E-07
0.025,0.3,-0.011800000000000002,-3.9442E-09,0.011800000000000002,7.2891999999999994E-07,-6.5172E-07
0.030000000000000002,0.3,-0.011790000000000002,-3.9525E-09,0.011794,7.2718E-07,-6.5148E-07
0.035,0.3,-0.011782,-3.959E-09,0.011790000000000002,7.259E-07,-6.5128E-07
0.04,0.3,-0.011778,-3.9631E-09,0.011778,7.2454E-07,-6.511E-07
0.045000000000000005,0.3,-0.011766,-3.9665E-09,0.011772000000000001,7.23E-07,-6.5085999999999994E-07
0.05,0.3,-0.011760000000000001,-3.9678E-09,0.011762000000000002,7.2162E-07,-6.5078E-07
0.055,0.3,-0.011752,-3.9736E-09,0.011760000000000001,7.2032E-07,-6.5056E-07
0.060000000000000005,0.3,-0.011742,-3.9771E-09,0.011750000000000002,7.1911999999999994E-07,-6.5048E-07
0.065,0.3,-0.011736000000000002,-3.9837E-09,0.011742,7.1788E-07,-6.5054E-07
0.07,0.3,-0.01173,-3.9896E-09,0.011732000000000001,7.1644E-07,-6.5022E-07
0.075,0.3,-0.011720000000000001,-3.9929E-09,0.011726,7.1528E-07,-6.501E-07
0.08,0.3,-0.011712,-3.9933E-09,0.011718000000000001,7.1425999999999994E-07,-6.5006E-07
0.085,0.3,-0.011708000000000001,-3.998E-09,0.011712,7.131E-07,-6.4994E-07
0.090000000000000011,0.3,-0.011698000000000002,-4.0037E-09,0.011704,7.12E-07,-6.5008E-07
0.095,0.3,-0.011694000000000001,-4.0066E-09,0.011694000000000001,7.1086E-07,-6.4973999999999994E-07
0.1,0.3,-0.011684000000000002,-4.0118E-09,0.011688,7.1014E-07,-6.499E-07
0.10500000000000001,0.3,-0.011678000000000001,-4.0153E-09,0.011678000000000001,7.089E-07,-6.4982E-07
0.11,0.3,-0.011672000000000002,-4.0144E-09,0.011674,7.0771999999999993E-07,-6.4968E-07
0.115,0.3,-0.011664,-4.0237E-09,0.011662,7.0684E-07,-6.495E-07
0.12000000000000001,0.3,-0.011652000000000001,-4.0268E-09,0.011658000000000002,7.0572E-07,-6.494E-07
0.125,0.3,-0.011646000000000002,-4.0293E-09,0.011646000000000002,7.048E-07,-6.4926E-07
0.13,0.3,-0.011638,-4.0415E-09,0.011642000000000001,7.0374E-07,-6.4938E-07
0.135,0.3,-0.011628000000000001,-4.0387E-09,0.011636,7.0277999999999994E-07,-6.4932E-07
0.14,0.3,-0.011620000000000002,-4.045E-09,0.011624,7.0192E-07,-6.4912E-07
0.14500000000000002,0.3,-0.011614000000000001,-4.0464E-09,0.011618000000000002,7.0098E-07,-6.4912E-07
0.15,0.3,-0.011608,-4.0549E-09,0.01161,6.9992E-07,-6.4889999999999994E-07
0.155,0.3,-0.011598,-4.055E-09,0.011600000000000001,6.9898E-07,-6.4898E-07
0.16,0.3,-0.011590000000000001,-4.0529E-09,0.011596,6.9846E-07,-6.4896E-07
0.165,0.3,-0.011580000000000002,-4.062E-09,0.011584,6.972E-07,-6.4874E-07
0.17,0.3,-0.011576000000000001,-4.0641E-09,0.011580000000000002,6.9636E-07,-6.4874E-07
0.17500000000000002,0.3,-0.011566000000000002,-4.0704E-09,0.01157,6.957E-07,-6.4868E-07
0.18000000000000002,0.3,-0.01156,-4.0717E-09,0.011564000000000001,6.9476E-07,-6.4872E-07
0.185,0.3,-0.011552000000000002,-4.0727E-09,0.011552000000000002,6.9392E-07,-6.4856E-07
0.19,0.3,-0.011540000000000002,-4.0765E-09,0.011546,6.9302E-07,-6.4854E-07
0.195,0.3,-0.011532,-4.0829E-09,0.011540000000000002,6.9254E-07,-6.4844E-07
0.2,0.3,-0.011524000000000001,-4.0845E-09,0.011528000000000002,6.9158E-07,-6.4866E-07
0.20500000000000002,0.3,-0.011516,-4.0876E-09,0.011518,6.9072E-07,-6.483E-07
0.21000000000000002,0.3,-0.011510000000000001,-4.0933E-09,0.011516,6.8986E-07,-6.4832E-07
0.215,0.3,-0.011500000000000002,-4.0961E-09,0.011502000000000002,6.893E-07,-6.482E-07
0.22,0.3,-0.011492,-4.1021E-09,0.011498000000000001,6.8834E-07,-6.4802E-07
0.225,0.3,-0.011482000000000001,-4.1058E-09,0.011486000000000001,6.8773999999999994E-07,-6.4822E-07
0.23,0.3,-0.011474000000000002,-4.1094E-09,0.011478,6.8689999999999994E-07,-6.4814E-07
0.23500000000000001,0.3,-0.011470000000000001,-4.1079E-09,0.011470000000000001,6.864E-07,-6.4812E-07
0.24000000000000002,0.3,-0.011458000000000001,-4.1083999999999996E-09,0.011460000000000001,6.8556E-07,-6.48E-07
0.24500000000000002,0.3,-0.011450000000000002,-4.1108E-09,0.011452,6.85E-07,-6.4798E-07
0.25,0.3,-0.011444000000000001,-4.114E-09,0.011446000000000001,6.8426E-07,-6.4798E-07
0.255,0.3,-0.011430000000000001,-4.1163E-09,0.011436000000000002,6.837E-07,-6.4796E-07
0.26,0.3,-0.011424000000000002,-4.122E-09,0.011428,6.8294E-07,-6.4796E-07
0.265,0.3,-0.011414,-4.1252E-09,0.011416,6.8216E-07,-6.4786E-07
0.27,0.3,-0.011404000000000001,-4.1259E-09,0.011410000000000002,6.8156E-07,-6.4784E-07
0.275,0.3,-0.0114,-4.1272E-09,0.011402,6.811E-07,-6.4777999999999994E-07
0.28,0.3,-0.01139,-4.1321E-09,0.01139,6.804E-07,-6.4766E-07
0.28500000000000003,0.3,-0.011380000000000001,-4.1346E-09,0.011382000000000002,6.7961999999999994E-07,-6.476E-07
0.29000000000000004,0.3,-0.011374,-4.1349E-09,0.011376,6.7922E-07,-6.4768E-07
0.29500000000000004,0.3,-0.011364,-4.1395E-09,0.011366000000000001,6.7844E-07,-6.4768E-07
0.3,0.3,-0.011352000000000001,-4.1449E-09,0.011354000000000001,6.7788E-07,-6.4748E-07
0.305,0.3,-0.011346,-4.1483E-09,0.011348,6.7734E-07,-6.4748E-07
0.31,0.3,-0.011338,-4.124E-09,0.011340000000000001,6.7681999999999994E-07,-6.4748E-07
0.315,0.3,-0.011326000000000001,-4.1534E-09,0.011328000000000001,6.7622E-07,-6.4736E-07
0.32,0.3,-0.011318000000000002,-4.1568E-09,0.011318000000000002,6.7554E-07,-6.4748E-07
0.325,0.3,-0.011306000000000002,-4.1599E-09,0.01131,6.7502E-07,-6.4744E-07
0.33,0.3,-0.011302000000000001,-4.1614E-09,0.011302000000000001,6.7454E-07,-6.4744E-07
0.335,0.3,-0.011288000000000001,-4.151E-09,0.011296,6.7391999999999994E-07,-6.4732E-07
0.34,0.3,-0.011282,-4.1659E-09,0.011284,6.734E-07,-6.4754E-07
0.34500000000000003,0.3,-0.01127,-4.1673E-09,0.011274000000000001,6.7288E-07,-6.4726E-07
0.35000000000000003,0.3,-0.011266000000000002,-4.1448E-09,0.011264000000000001,6.7233999999999994E-07,-6.4732E-07
0.35500000000000004,0.3,-0.011254,-4.1728E-09,0.011256,6.7172E-07,-6.4711999999999993E-07
0.36000000000000004,0.3,-0.011242,-4.1796E-09,0.011248000000000001,6.7118E-07,-6.4688E-07
0.365,0.3,-0.011234000000000001,-4.1819E-09,0.011236000000000001,6.7054E-07,-6.4696E-07
0.37,0.3,-0.011224000000000001,-4.184E-09,0.011226000000000002,6.7006E-07,-6.47E-07
0.375,0.3,-0.011216,-4.1904E-09,0.01122,6.6952E-07,-6.469E-07
0.38,0.3,-0.011208000000000001,-4.1719E-09,0.011210000000000001,6.6915999999999994E-07,-6.4702E-07
0.385,0.3,-0.011194,-4.1941E-09,0.011200000000000002,6.688E-07,-6.47E-07
0.39,0.3,-0.011184000000000001,-4.1956E-09,0.011186000000000002,6.6838E-07,-6.4688E-07
0.395,0.3,-0.011178,-4.185E-09,0.011178,6.6772E-07,-6.4693999999999994E-07
0.4,0.3,-0.011164,-4.2042E-09,0.011170000000000001,6.6728E-07,-6.4678E-07
0.405,0.3,-0.011158000000000001,-4.2098E-09,0.011160000000000002,6.6678E-07,-6.4678E-07
0.41000000000000003,0.3,-0.011148000000000002,-4.2122E-09,0.011146000000000001,6.6635999999999994E-07,-6.4683999999999993E-07
0.41500000000000004,0.3,-0.011138,-4.2171E-09,0.011136000000000002,6.66E-07,-6.4665999999999994E-07
0.42000000000000004,0.3,-0.011124,-4.2213E-09,0.011128,6.6538E-07,-6.4676E-07
0.42500000000000004,0.3,-0.011114,-4.2286E-09,0.011122000000000002,6.6504E-07,-6.4676E-07
0.43,0.3,-0.011106000000000001,-4.2267E-09,0.011106000000000001,6.6448E-07,-6.466E-07
0.435,0.3,-0.011096000000000002,-4.2292E-09,0.0111,6.6416E-07,-6.4646E-07
