Repository: DecaMeron23/Caratterizzazione-Mosfet

# Studio della tolleranza alle radiazioni ionizzanti di MOSFET in tecnologia 28nm

## Tesi triennale d'Ingegneria Informatica

### Autori:

* Nicola Cattaneo
* Emilio Meroni

### Divisione Cartelle
* **Tesi** Cartella contenente il materiale per la produzione della tesi
* **Script Statiche** Cartella contentente tutti gli script per le analisi delle misure statiche.
* **Script Rumore** Cartella contentente tutti gli script per le analisi delle misure di rumore.
* **Misure Statiche** Cartella contenente le misure statiche
* **Misure Statiche** Cartella contenente le misure di rumore
* **Altri Script** Script di riferimento

File: Misure statiche/P1/Chip1PMOS_100Mrad/P1-600-60/id-vds.csv (part 1 of 3)
I/V Sweep,id_vds_P
RecordTime,10/27/2023 13:24:36
Device ID,
Count,2
Flag,
Remarks,
vd,vg,id,ig,is,iavdd,ignd
0,0,-0.099980000000000013,-2.0947E-09,0.10000200000000001,7.0062E-07,-6.402E-07
0.005,0,-0.099980000000000013,-2.1081E-09,0.1,7.0542E-07,-6.4151999999999994E-07
0.01,0,-0.099980000000000013,-2.1139E-09,0.1,7.0556E-07,-6.4258E-07
0.015000000000000001,0,-0.099982000000000015,-2.1162E-09,0.1,7.056E-07,-6.436E-07
0.02,0,-0.099978000000000011,-2.1191E-09,0.1,7.0546E-07,-6.4456E-07
0.025,0,-0.099978000000000011,-2.123E-09,0.1,7.0547999999999994E-07,-6.453E-07
0.030000000000000002,0,-0.099982000000000015,-2.1304E-09,0.10000200000000001,7.0508E-07,-6.4612E-07
0.035,0,-0.099980000000000013,-2.1317E-09,0.10000200000000001,7.0504E-07,-6.4683999999999993E-07
0.04,0,-0.099980000000000013,-2.1415E-09,0.10000400000000001,7.047E-07,-6.4739999999999993E-07
0.045000000000000005,0,-0.099980000000000013,-2.1433E-09,0.10000200000000001,7.0444E-07,-6.4802E-07
0.05,0,-0.099982000000000015,-2.1491E-09,0.1,7.0392E-07,-6.4856E-07
0.055,0,-0.099978000000000011,-2.1561E-09,0.10000200000000001,7.0348E-07,-6.492E-07
0.060000000000000005,0,-0.099980000000000013,-2.1568E-09,0.10000200000000001,7.0323999999999994E-07,-6.4945999999999994E-07
0.065,0,-0.099980000000000013,-2.1646E-09,0.1,7.0267999999999994E-07,-6.499E-07
0.07,0,-0.099980000000000013,-2.1726E-09,0.10000200000000001,7.0218E-07,-6.5028E-07
0.075,0,-0.099980000000000013,-2.1776E-09,0.10000200000000001,7.0155999999999994E-07,-6.5052E-07
0.08,0,-0.099980000000000013,-2.1817E-09,0.1,7.0114E-07,-6.5085999999999994E-07
0.085,0,-0.099982000000000015,-2.1851E-09,0.10000400000000001,7.0046E-07,-6.5102E-07
0.090000000000000011,0,-0.099980000000000013,-2.191E-09,0.10000400000000001,6.9982E-07,-6.5116E-07
0.095,0,-0.099982000000000015,-2.1947E-09,0.1,6.99E-07,-6.515E-07
0.1,0,-0.099980000000000013,-2.2094E-09,0.10000400000000001,6.9842E-07,-6.5164E-07
0.10500000000000001,0,-0.099980000000000013,-2.2108E-09,0.10000200000000001,6.9763999999999994E-07,-6.5168E-07
0.11,0,-0.099980000000000013,-2.2153E-09,0.10000400000000001,6.972E-07,-6.5212E-07
0.115,0,-0.099980000000000013,-2.2213E-09,0.1,6.9658E-07,-6.5214E-07
0.12000000000000001,0,-0.099982000000000015,-2.2258E-09,0.10000200000000001,6.9584E-07,-6.5224E-07
0.125,0,-0.099978000000000011,-2.2341E-09,0.10000400000000001,6.9516E-07,-6.5244E-07
0.13,0,-0.099980000000000013,-2.2391E-09,0.1,6.9454E-07,-6.5248E-07
0.135,0,-0.099982000000000015,-2.2483E-09,0.10000400000000001,6.9396E-07,-6.5263999999999995E-07
0.14,0,-0.099982000000000015,-2.2517E-09,0.099998,6.9315999999999994E-07,-6.526E-07
0.14500000000000002,0,-0.099982000000000015,-2.2559E-09,0.10000400000000001,6.9248E-07,-6.526E-07
0.15,0,-0.099980000000000013,-2.2636E-09,0.1,6.9184E-07,-6.5256E-07
0.155,0,-0.099982000000000015,-2.2705E-09,0.1,6.9122E-07,-6.5268E-07
0.16,0,-0.099980000000000013,-2.275E-09,0.10000200000000001,6.9035999999999994E-07,-6.528E-07
0.165,0,-0.099980000000000013,-2.2822E-09,0.1,6.8969999999999994E-07,-6.5262E-07
0.17,0,-0.099980000000000013,-2.288E-09,0.10000200000000001,6.891E-07,-6.5274E-07
0.17500000000000002,0,-0.099980000000000013,-2.295E-09,0.10000200000000001,6.8836E-07,-6.5268E-07
0.18000000000000002,0,-0.099982000000000015,-2.3002E-09,0.10000200000000001,6.8744E-07,-6.5253999999999994E-07
0.185,0,-0.099980000000000013,-2.3083E-09,0.1,6.8708E-07,-6.5248E-07
0.19,0,-0.099980000000000013,-2.3155E-09,0.10000400000000001,6.863E-07,-6.5256E-07
0.195,0,-0.099980000000000013,-2.3215E-09,0.1,6.8556E-07,-6.5242E-07
0.2,0,-0.099980000000000013,-2.332E-09,0.099998,6.8488E-07,-6.5235999999999995E-07
0.20500000000000002,0,-0.099982000000000015,-2.3383E-09,0.1,6.8426E-07,-6.5232E-07
0.21000000000000002,0,-0.099980000000000013,-2.3456E-09,0.10000400000000001,6.8356E-07,-6.5248E-07
0.215,0,-0.099982000000000015,-2.3543E-09,0.10000200000000001,6.8296E-07,-6.5212E-07
0.22,0,-0.099980000000000013,-2.3604E-09,0.1,6.8202E-07,-6.5202E-07
0.225,0,-0.09982400000000001,-2.3676E-09,0.099844,6.815E-07,-6.519E-07
0.23,0,-0.099690000000000015,-2.3729E-09,0.099708,6.806E-07,-6.5172E-07
0.23500000000000001,0,-0.099552000000000015,-2.3775E-09,0.09957,6.7989999999999994E-07,-6.5164E-07
0.24000000000000002,0,-0.099406000000000008,-2.3828E-09,0.099432,6.7916E-07,-6.5154E-07
0.24500000000000002,0,-0.099268000000000009,-2.3919E-09,0.09929,6.783E-07,-6.5116E-07
0.25,0,-0.099128000000000008,-2.3952E-09,0.09914,6.7758E-07,-6.5102E-07
0.255,0,-0.098974,-2.4021E-09,0.098996000000000015,6.7708E-07,-6.5082E-07
0.26,0,-0.098834,-2.4051E-09,0.098852000000000009,6.7612E-07,-6.5072E-07
0.265,0,-0.098676000000000014,-2.4137E-09,0.098706,6.754E-07,-6.5036E-07
0.27,0,-0.098524000000000014,-2.4233E-09,0.098542,6.747E-07,-6.5018E-07
0.275,0,-0.09836,-2.4307E-09,0.098380000000000009,6.741E-07,-6.4994E-07
0.28,0,-0.098206,-2.4374E-09,0.098224,6.7322E-07,-6.4976E-07
0.28500000000000003,0,-0.09804,-2.4464E-09,0.098058,6.7266E-07,-6.4962E-07
0.29000000000000004,0,-0.097868000000000011,-2.4552E-09,0.097888,6.7188E-07,-6.4932E-07
0.29500000000000004,0,-0.097690000000000013,-2.4642E-09,0.097716000000000011,6.7093999999999995E-07,-6.4889999999999994E-07
0.3,0,-0.097516,-2.4717E-09,0.097538000000000014,6.7027999999999994E-07,-6.4878E-07
0.305,0,-0.097334,-2.4789E-09,0.097356000000000012,6.6971999999999994E-07,-6.4846E-07
0.31,0,-0.097142,-2.4909E-09,0.09717,6.6876E-07,-6.481E-07
0.315,0,-0.096958,-2.5025E-09,0.096980000000000011,6.6813999999999995E-07,-6.4805999999999994E-07
0.32,0,-0.096762000000000015,-2.5127E-09,0.096784000000000009,6.6764E-07,-6.478E-07
0.325,0,-0.096554000000000015,-2.5201E-09,0.096582000000000015,6.6676E-07,-6.4742E-07
0.33,0,-0.096352000000000007,-2.5295E-09,0.096368000000000009,6.6612E-07,-6.472E-07
0.335,0,-0.096134000000000011,-2.5442E-09,0.096164000000000013,6.6546E-07,-6.47E-07
0.34,0,-0.095908000000000007,-2.5517E-09,0.095936000000000007,6.6466E-07,-6.4664E-07
0.34500000000000003,0,-0.095692000000000013,-2.5647E-09,0.09571,6.64E-07,-6.4632E-07
0.35000000000000003,0,-0.095448,-2.5766E-09,0.095472000000000015,6.6322E-07,-6.4604E-07
0.35500000000000004,0,-0.095204000000000011,-2.5931E-09,0.095224,6.6243999999999994E-07,-6.4564E-07
0.36000000000000004,0,-0.09496,-2.6031E-09,0.094980000000000009,6.6168E-07,-6.453E-07
0.365,0,-0.094702000000000008,-2.6131E-09,0.094718000000000011,6.61E-07,-6.4502E-07
0.37,0,-0.094424000000000008,-2.6324E-09,0.094446,6.603E-07,-6.4474E-07
0.375,0,-0.094148000000000009,-2.6485E-09,0.094174000000000008,6.598E-07,-6.445E-07
0.38,0,-0.093862000000000015,-2.6655E-09,0.093874000000000013,6.5912E-07,-6.4424E-07
0.385,0,-0.093562,-2.6829E-09,0.093578000000000008,6.5826E-07,-6.4388E-07
0.39,0,-0.093248000000000011,-2.6973E-09,0.09327,6.5762E-07,-6.4347999999999994E-07
0.395,0,-0.092934,-2.7168E-09,0.09295,6.5704E-07,-6.4322E-07
0.4,0,-0.09259,-2.7322E-09,0.092610000000000012,6.5654E-07,-6.43E-07
0.405,0,-0.092252000000000015,-2.7513E-09,0.09227,6.5582E-07,-6.426E-07
0.41000000000000003,0,-0.091892,-2.7705E-09,0.09191,6.5514E-07,-6.423E-07
0.41500000000000004,0,-0.091528000000000012,-2.7925E-09,0.091546,6.5442E-07,-6.4182E-07
0.42000000000000004,0,-0.091144,-2.8115E-09,0.091156000000000015,6.5352E-07,-6.4146E-07
0.42500000000000004,0,-0.090746000000000007,-2.8266E-09,0.090762000000000009,6.5306E-07,-6.4128E-07
0.43,0,-0.090334000000000012,-2.8575E-09,0.090348000000000012,6.5228E-07,-6.4074E-07
0.435,0,-0.08991,-2.8762E-09,0.089932000000000012,6.5162E-07,-6.4049999999999995E-07
0.44,0,-0.089466,-2.9008E-09,0.089488000000000012,6.5084E-07,-6.4004E-07
0.445,0,-0.089024,-2.921E-09,0.089034,6.5028E-07,-6.399E-07
0.45,0,-0.08854200000000001,-2.9467999999999998E-09,0.088568000000000008,6.4954E-07,-6.3944E-07
0.455,0,-0.088068000000000007,-2.97E-09,0.08809,6.4908E-07,-6.3914E-07
0.46,0,-0.087566,-2.9995E-09,0.087586000000000011,6.483E-07,-6.3864E-07
0.465,0,-0.087056000000000008,-3.0233E-09,0.08707200000000001,6.4752E-07,-6.3822E-07
0.47000000000000003,0,-0.086522,-3.0539E-09,0.08654400000000001,6.4708E-07,-6.3784E-07
0.47500000000000003,0,-0.085984,-3.0834E-09,0.086004000000000011,6.4644E-07,-6.3759999999999994E-07
0.48000000000000004,0,-0.08542000000000001,-3.1116E-09,0.08544,6.4584E-07,-6.3722E-07
0.48500000000000004,0,-0.084844,-3.1442E-09,0.084872,6.452E-07,-6.37E-07
0.49000000000000005,0,-0.084252000000000007,-3.1771E-09,0.084276,6.4459999999999994E-07,-6.3642E-07
0.49500000000000005,0,-0.083646000000000012,-3.2074E-09,0.083670000000000008,6.439E-07,-6.3608E-07
0.5,0,-0.08302000000000001,-3.2354E-09,0.083036000000000013,6.4326E-07,-6.3563999999999994E-07
0.505,0,-0.082388,-3.2787E-09,0.082408000000000009,6.4266E-07,-6.3532E-07
0.51,0,-0.081732000000000013,-3.3107E-09,0.081756000000000009,6.421E-07,-6.3496E-07
0.515,0,-0.081072,-3.3472E-09,0.081086,6.4136E-07,-6.346E-07
0.52,0,-0.080382000000000009,-3.3798E-09,0.080400000000000013,6.409E-07,-6.344E-07
0.525,0,-0.079688000000000009,-3.4261E-09,0.079706000000000013,6.402E-07,-6.34E-07
0.53,0,-0.078982000000000011,-3.4654E-09,0.079002,6.3978E-07,-6.3356E-07
0.535,0,-0.078242,-3.5016E-09,0.078266,6.3912E-07,-6.332E-07
0.54,0,-0.077506,-3.5463E-09,0.077534,6.3843999999999994E-07,-6.3283999999999994E-07
0.545,0,-0.076752,-3.5875E-09,0.07677,6.3782E-07,-6.3238E-07
0.55,0,-0.07598400000000001,-3.6283E-09,0.076000000000000012,6.374E-07,-6.3206E-07
0.555,0,-0.075192000000000009,-3.6719E-09,0.075214,6.368E-07,-6.3166E-07
0.56,0,-0.07440200000000001,-3.7139999999999998E-09,0.074432000000000012,6.3618E-07,-6.313E-07
0.56500000000000006,0,-0.07359,-3.7614E-09,0.073604,6.356E-07,-6.3086E-07
0.57000000000000006,0,-0.072768000000000013,-3.8172E-09,0.072786,6.3518E-07,-6.3062E-07
0.57500000000000007,0,-0.071926,-3.8642E-09,0.07194600000000001,6.3466E-07,-6.3016E-07
0.58000000000000007,0,-0.071078,-3.9051E-09,0.071102000000000012,6.3395999999999994E-07,-6.2978E-07
0.58500000000000008,0,-0.070212000000000011,-3.9631E-09,0.070236,6.3339999999999994E-07,-6.295E-07
0.59000000000000008,0,-0.069346,-4.0162E-09,0.069364000000000009,6.3298E-07,-6.2909999999999994E-07
0.595,0,-0.068456,-4.0715E-09,0.068472,6.3258E-07,-6.2881999999999994E-07
0.6,0,-0.067568,-4.1135E-09,0.067586000000000007,6.3194E-07,-6.2842E-07
0.605,0,-0.066648,-4.1725E-09,0.066668,6.3136E-07,-6.2806E-07
0.61,0,-0.065734,-4.2319E-09,0.065756000000000009,6.3102E-07,-6.2792E-07
0.615,0,-0.064802000000000012,-4.285E-09,0.06481400000000001,6.3044E-07,-6.2748E-07
0.62,0,-0.06386,-4.3418E-09,0.06388,6.2993999999999994E-07,-6.2694E-07
0.625,0,-0.062904,-4.4023E-09,0.06292600000000001,6.2947999999999994E-07,-6.2657999999999994E-07
0.63,0,-0.061952000000000007,-4.4699E-09,0.061972000000000006,6.2902E-07,-6.2642E-07
0.635,0,-0.060974000000000007,-4.522E-09,0.060992000000000005,6.2848E-07,-6.2601999999999994E-07
0.64,0,-0.059998,-4.5843E-09,0.060020000000000004,6.2812E-07,-6.2582E-07
0.645,0,-0.058996000000000007,-4.6579E-09,0.05902,6.2776E-07,-6.2548E-07
0.65,0,-0.058006,-4.7184E-09,0.058024000000000006,6.2723999999999994E-07,-6.2522E-07
0.655,0,-0.056990000000000006,-4.773E-09,0.057008,6.268E-07,-6.2471999999999995E-07
0.66,0,-0.055982000000000004,-4.8493E-09,0.056000000000000008,6.2616E-07,-6.2442E-07
0.665,0,-0.054948000000000004,-4.9229E-09,0.054964000000000006,6.2572E-07,-6.241E-07
0.67,0,-0.053922000000000005,-4.9894E-09,0.053938000000000007,6.2532E-07,-6.2384E-07
0.675,0,-0.052882000000000005,-5.0598E-09,0.052908000000000004,6.2494E-07,-6.2348E-07
0.68,0,-0.05183,-5.1382E-09,0.051848000000000005,6.2443999999999995E-07,-6.2324E-07
0.685,0,-0.050776,-5.2076E-09,0.050796000000000008,6.2405999999999994E-07,-6.229E-07
0.69000000000000006,0,-0.049702,-5.2833E-09,0.049718000000000005,6.2359999999999995E-07,-6.2252E-07
0.69500000000000006,0,-0.048634000000000004,-5.364E-09,0.048654,6.2321999999999994E-07,-6.2232E-07
0.70000000000000007,0,-0.047546000000000005,-5.4411E-09,0.047568000000000006,6.2282E-07,-6.2208E-07
0.70500000000000007,0,-0.046470000000000004,-5.5122E-09,0.046482,6.2236E-07,-6.2181999999999994E-07
0.71000000000000008,0,-0.045364,-5.6008E-09,0.045386,6.2191999999999995E-07,-6.2144E-07
0.71500000000000008,0,-0.044272000000000006,-5.6811E-09,0.044292000000000005,6.2152E-07,-6.2118E-07
0.72000000000000008,0,-0.043156000000000007,-5.7692E-09,0.043172,6.2132E-07,-6.2108E-07
0.72500000000000009,0,-0.042056,-5.8493E-09,0.042072000000000005,6.2097999999999994E-07,-6.2092E-07
0.73,0,-0.040926000000000004,-5.9363E-09,0.040942000000000006,6.2058E-07,-6.205E-07
0.735,0,-0.039804000000000006,-6.0187E-09,0.039826,6.2016E-07,-6.202E-07
0.74,0,-0.038682,-6.1121E-09,0.038698,6.1985999999999994E-07,-6.1998E-07
0.745,0,-0.037534000000000005,-6.1968E-09,0.03756,6.1952E-07,-6.198E-07
0.75,0,-0.036396000000000005,-6.2808E-09,0.036418000000000006,6.192E-07,-6.196E-07
0.755,0,-0.03524,-6.384E-09,0.035258000000000005,6.1892E-07,-6.1928E-07
0.76,0,-0.034100000000000005,-6.4742E-09,0.034112,6.189E-07,-6.1916E-07
0.765,0,-0.032928000000000006,-6.5781E-09,0.03295,6.1836E-07,-6.1908E-07
0.77,0,-0.031776000000000006,-6.6699E-09,0.031788000000000004,6.1808E-07,-6.1882E-07
0.775,0,-0.030594000000000003,-6.7773E-09,0.030614000000000002,6.1756E-07,-6.1848E-07
0.78,0,-0.02943,-6.872E-09,0.029454,6.1738E-07,-6.1844E-07
0.785,0,-0.028246000000000004,-6.9821E-09,0.028268,6.1708E-07,-6.1806E-07
0.79,0,-0.027072000000000002,-7.0846E-09,0.027092,6.1686E-07,-6.1789999999999994E-07
0.795,0,-0.025874,-7.1789E-09,0.025892000000000002,6.1649999999999994E-07,-6.1768E-07
0.8,0,-0.024696000000000003,-7.2997E-09,0.024710000000000003,6.1644E-07,-6.1756E-07
0.805,0,-0.023492000000000002,-7.3987E-09,0.023506000000000003,6.1608E-07,-6.174E-07
0.81,0,-0.022298000000000002,-7.5161E-09,0.022314,6.157E-07,-6.1726E-07
0.81500000000000006,0,-0.0211,-7.6342E-09,0.021118,6.154E-07,-6.1714E-07
0.82000000000000006,0,-0.019884000000000002,-7.7441E-09,0.019912000000000003,6.1518E-07,-6.169E-07
0.82500000000000007,0,-0.018682,-7.862E-09,0.0187,6.149E-07,-6.1668E-07
0.83000000000000007,0,-0.017456000000000003,-7.9786E-09,0.017478,6.1478E-07,-6.1662E-07
0.83500000000000008,0,-0.01625,-8.1021E-09,0.016268,6.1448E-07,-6.1656E-07
0.84000000000000008,0,-0.015016000000000002,-8.2071E-09,0.015038000000000001,6.1432E-07,-6.1632E-07
0.84500000000000008,0,-0.013804000000000002,-8.3452E-09,0.013822000000000001,6.1414E-07,-6.1634E-07
0.85000000000000009,0,-0.012562,-8.4693E-09,0.012580000000000001,6.1378E-07,-6.1614E-07
0.85500000000000009,0,-0.011334,-8.5885E-09,0.01135,6.1362E-07,-6.1596E-07
0.86,0,-0.010096,-8.7247E-09,0.010110000000000001,6.1346E-07,-6.159E-07
0.865,0,-0.008884,-8.8564E-09,0.0088862,6.1308E-07,-6.1552E-07
0.87,0,-0.007633,-8.989E-09,0.0076338000000000005,6.1282E-07,-6.1548E-07
0.875,0,-0.0063998,-9.119E-09,0.0064004000000000005,6.127E-07,-6.1537999999999994E-07
0.88,0,-0.0051624,-9.2573E-09,0.0051604,6.124E-07,-6.1526E-07
0.885,0,-0.003904,-9.3975E-09,0.0038994,6.1236E-07,-6.153E-07
0.89,0,-0.0026594,-9.5492E-09,0.0026596000000000002,6.1218E-07,-6.1518E-07
0.895,0,-0.001391,-9.6893E-09,0.001394,6.1222E-07,-6.1518E-07
0.9,0,-0.00014208000000000002,-9.8219E-09,0.00014296,6.117E-07,-6.1502E-07
0,0.15,-0.068654,-1.3331E-09,0.068708,7.215E-07,-6.5046E-07
0.005,0.15,-0.068622,-1.3414E-09,0.068632000000000012,7.218E-07,-6.5088E-07
0.01,0.15,-0.068538,-1.3449E-09,0.068556,7.2082E-07,-6.5108E-07
0.015000000000000001,0.15,-0.068468,-1.3464E-09,0.068482,7.1978E-07,-6.514E-07
0.02,0.15,-0.068388,-1.3492E-09,0.06840800000000001,7.1896E-07,-6.5138E-07
0.025,0.15,-0.068308000000000008,-1.3519E-09,0.068328,7.1792E-07,-6.5166E-07
0.030000000000000002,0.15,-0.068230000000000013,-1.3543E-09,0.068248,7.1705999999999994E-07,-6.5162E-07
0.035,0.15,-0.06815,-1.3542E-09,0.06817200000000001,7.1593999999999994E-07,-6.5176E-07
0.04,0.15,-0.068078,-1.3592E-09,0.068092,7.1502E-07,-6.5179999999999995E-07
0.045000000000000005,0.15,-0.067996,-1.3597E-09,0.068014,7.1424E-07,-6.52E-07
0.05,0.15,-0.067916,-1.3619E-09,0.067938000000000012,7.133E-07,-6.5216E-07
0.055,0.15,-0.067836000000000007,-1.3624E-09,0.067858,7.1229999999999994E-07,-6.5212E-07
0.060000000000000005,0.15,-0.067764,-1.3638E-09,0.067782000000000009,7.1136E-07,-6.522E-07
0.065,0.15,-0.06768600000000001,-1.3675E-09,0.067698000000000008,7.1016E-07,-6.5197999999999994E-07
0.07,0.15,-0.067600000000000007,-1.3705E-09,0.067624,7.0934E-07,-6.5202E-07
0.075,0.15,-0.067524,-1.3743E-09,0.067544,7.083E-07,-6.5197999999999994E-07
0.08,0.15,-0.067438000000000012,-1.3769E-09,0.067458,7.0728E-07,-6.521E-07
0.085,0.15,-0.067364000000000007,-1.3784E-09,0.067388,7.064E-07,-6.5212E-07
0.090000000000000011,0.15,-0.067282000000000008,-1.3797E-09,0.067300000000000013,7.055E-07,-6.5206E-07
0.095,0.15,-0.067204,-1.3809E-09,0.067226000000000008,7.045E-07,-6.522E-07
0.1,0.15,-0.067126,-1.3818E-09,0.067138,7.0356E-07,-6.5186E-07
0.10500000000000001,0.15,-0.067042,-1.3853E-09,0.067058,7.0256E-07,-6.5172E-07
0.11,0.15,-0.06696400000000001,-1.387E-09,0.06697800000000001,7.0168E-07,-6.5174E-07
0.115,0.15,-0.066878,-1.3885E-09,0.0669,7.0074E-07,-6.5166E-07
0.12000000000000001,0.15,-0.066800000000000012,-1.3927E-09,0.06682,6.9987999999999994E-07,-6.5158E-07
0.125,0.15,-0.066718,-1.3943E-09,0.066734,6.9885999999999995E-07,-6.5154E-07
0.13,0.15,-0.06664,-1.3974E-09,0.066654,6.98E-07,-6.5138E-07
0.135,0.15,-0.06654800000000001,-1.397E-09,0.066572,6.9707999999999994E-07,-6.5126E-07
0.14,0.15,-0.066468,-1.4007E-09,0.066492000000000009,6.9622E-07,-6.5138E-07
0.14500000000000002,0.15,-0.066386,-1.4008E-09,0.066414,6.9526E-07,-6.5106E-07
0.15,0.15,-0.066310000000000008,-1.405E-09,0.06633,6.9444E-07,-6.509E-07
0.155,0.15,-0.066228000000000009,-1.4059E-09,0.066244000000000011,6.9343999999999994E-07,-6.5076E-07
0.16,0.15,-0.06614,-1.4084E-09,0.066158000000000008,6.927E-07,-6.5054E-07
0.165,0.15,-0.066048000000000009,-1.4101E-09,0.06607600000000001,6.9172E-07,-6.5048E-07
0.17,0.15,-0.06597,-1.4122E-09,0.065994000000000011,6.907E-07,-6.5026E-07
0.17500000000000002,0.15,-0.065892,-1.4152E-09,0.065904,6.8974E-07,-6.501E-07
0.18000000000000002,0.15,-0.065800000000000011,-1.4162E-09,0.065824000000000008,6.8895999999999994E-07,-6.4998E-07
0.185,0.15,-0.06572,-1.4209E-09,0.065734,6.8796E-07,-6.4973999999999994E-07
0.19,0.15,-0.06563200000000001,-1.4216E-09,0.065652,6.8727999999999994E-07,-6.4952E-07
0.195,0.15,-0.065550000000000011,-1.4245E-09,0.065566,6.8628E-07,-6.495E-07
0.2,0.15,-0.065458,-1.4273E-09,0.06548000000000001,6.8558E-07,-6.4928E-07
0.20500000000000002,0.15,-0.065380000000000008,-1.4301E-09,0.065392,6.848E-07,-6.4916E-07
0.21000000000000002,0.15,-0.06529,-1.4319E-09,0.065304,6.8409999999999994E-07,-6.4904E-07
0.215,0.15,-0.065204000000000012,-1.4341E-09,0.06522,6.8304E-07,-6.4868E-07
0.22,0.15,-0.065112,-1.437E-09,0.065132000000000009,6.8226E-07,-6.485E-07
0.225,0.15,-0.065028,-1.4383E-09,0.065044,6.8144E-07,-6.4828E-07
0.23,0.15,-0.064940000000000012,-1.442E-09,0.064962,6.806E-07,-6.4826E-07
0.23500000000000001,0.15,-0.064854000000000009,-1.4441E-09,0.064870000000000011,6.7988E-07,-6.4808E-07
0.24000000000000002,0.15,-0.064760000000000012,-1.4463E-09,0.06478,6.7904E-07,-6.478E-07
0.24500000000000002,0.15,-0.06467,-1.4502E-09,0.064692,6.7821999999999994E-07,-6.4734E-07
0.25,0.15,-0.064582,-1.453E-09,0.064602,6.7742E-07,-6.4736E-07
0.255,0.15,-0.06449400000000001,-1.4546E-09,0.06450800000000001,6.7664E-07,-6.4724E-07
0.26,0.15,-0.064406,-1.4561E-09,0.064424000000000009,6.7594E-07,-6.4696E-07
0.265,0.15,-0.064306,-1.4606E-09,0.06432800000000001,6.752E-07,-6.4672E-07
0.27,0.15,-0.064212,-1.4634E-09,0.064234,6.7447999999999994E-07,-6.4672E-07
0.275,0.15,-0.064124,-1.4651E-09,0.064144,6.7358E-07,-6.4636E-07
0.28,0.15,-0.06403600000000001,-1.4676E-09,0.064054,6.7279999999999994E-07,-6.4608E-07
0.28500000000000003,0.15,-0.063940000000000011,-1.4717E-09,0.063958,6.7205999999999994E-07,-6.4578E-07
0.29000000000000004,0.15,-0.063846,-1.4759E-09,0.063868000000000008,6.7126E-07,-6.4553999999999994E-07
0.29500000000000004,0.15,-0.063752,-1.4786E-09,0.063766,6.7055999999999994E-07,-6.4552E-07
0.3,0.15,-0.063656,-1.4822E-09,0.063678000000000012,6.6976E-07,-6.452E-07
0.305,0.15,-0.063558,-1.4845E-09,0.063576000000000008,6.6894E-07,-6.4482E-07
0.31,0.15,-0.063464,-1.4874E-09,0.063480000000000009,6.6836E-07,-6.448E-07
0.315,0.15,-0.06336,-1.4913E-09,0.063386000000000012,6.6766E-07,-6.4456E-07
0.32,0.15,-0.063272000000000009,-1.4931E-09,0.06329,6.6684E-07,-6.443E-07
0.325,0.15,-0.06317,-1.4977E-09,0.063194,6.6628E-07,-6.4428E-07
0.33,0.15,-0.063074,-1.5004E-09,0.063092000000000009,6.654E-07,-6.4385999999999994E-07
0.335,0.15,-0.062974,-1.5055E-09,0.06299,6.6476E-07,-6.4384E-07
0.34,0.15,-0.062866,-1.5079E-09,0.062886000000000011,6.6406E-07,-6.4342E-07
0.34500000000000003,0.15,-0.062764,-1.5141E-09,0.062782,6.634E-07,-6.4318E-07
0.35000000000000003,0.15,-0.062660000000000007,-1.5175E-09,0.062688000000000008,6.6268E-07,-6.4306E-07
0.35500000000000004,0.15,-0.062556,-1.521E-09,0.062580000000000011,6.621E-07,-6.4278E-07
0.36000000000000004,0.15,-0.062452000000000008,-1.5257E-09,0.062474000000000009,6.6144E-07,-6.4254E-07
0.365,0.15,-0.062346000000000006,-1.5254E-09,0.062370000000000009,6.6082E-07,-6.4238E-07
0.37,0.15,-0.062238000000000009,-1.536E-09,0.06226,6.6002E-07,-6.4198E-07
0.375,0.15,-0.062136000000000004,-1.5396E-09,0.062154000000000008,6.5946E-07,-6.4178E-07
0.38,0.15,-0.062022000000000008,-1.5431E-09,0.062044000000000009,6.5866E-07,-6.4158E-07
0.385,0.15,-0.061916000000000006,-1.5456E-09,0.061930000000000006,6.5795999999999994E-07,-6.4112E-07
0.39,0.15,-0.061798000000000006,-1.5529E-09,0.061816,6.5739999999999994E-07,-6.4105999999999994E-07
0.395,0.15,-0.061684,-1.5604E-09,0.061704000000000009,6.5662E-07,-6.4067999999999994E-07
0.4,0.15,-0.061568000000000005,-1.5608E-09,0.061584000000000007,6.5612E-07,-6.4049999999999995E-07
0.405,0.15,-0.061444000000000006,-1.5678E-09,0.061466000000000007,6.555E-07,-6.4018E-07
0.41000000000000003,0.15,-0.061326000000000006,-1.573E-09,0.061348000000000007,6.5494E-07,-6.4008E-07
0.41500000000000004,0.15,-0.061210000000000007,-1.5793E-09,0.061230000000000007,6.5438E-07,-6.399E-07
0.42000000000000004,0.15,-0.061086000000000008,-1.5826E-09,0.061102000000000004,6.5378E-07,-6.3958E-07
0.42500000000000004,0.15,-0.060958000000000005,-1.5884E-09,0.060984000000000003,6.5316E-07,-6.3958E-07
0.43,0.15,-0.06083,-1.5946E-09,0.060852,6.5252E-07,-6.3914E-07
0.435,0.15,-0.060704000000000008,-1.5978E-09,0.060718000000000008,6.5206E-07,-6.3902E-07
0.44,0.15,-0.060562000000000005,-1.6069E-09,0.060582000000000004,6.5132E-07,-6.3864E-07
0.445,0.15,-0.060428,-1.612E-09,0.060454000000000008,6.507E-07,-6.3836E-07
0.45,0.15,-0.060288000000000008,-1.6186E-09,0.060306000000000005,6.5012E-07,-6.3822E-07
0.455,0.15,-0.060146000000000005,-1.6255E-09,0.060164,6.494E-07,-6.379E-07
0.46,0.15,-0.060000000000000005,-1.6322E-09,0.060018,6.4884E-07,-6.3764E-07
0.465,0.15,-0.059846,-1.6387E-09,0.059862000000000005,6.4836E-07,-6.3746E-07
0.47000000000000003,0.15,-0.059696000000000006,-1.6467E-09,0.059710000000000006,6.478E-07,-6.3708E-07
0.47500000000000003,0.15,-0.059536000000000006,-1.6568E-09,0.059556000000000005,6.4728E-07,-6.3703999999999994E-07
0.48000000000000004,0.15,-0.059366,-1.6619E-09,0.059388,6.4683999999999993E-07,-6.3666E-07
0.48500000000000004,0.15,-0.059198000000000008,-1.6714E-09,0.05922,6.4616E-07,-6.3654E-07
0.49000000000000005,0.15,-0.059026,-1.6794E-09,0.059046000000000008,6.4562E-07,-6.3628E-07
0.49500000000000005,0.15,-0.058846,-1.6864E-09,0.058862000000000005,6.4504E-07,-6.3594E-07
0.5,0.15,-0.058660000000000004,-1.6955E-09,0.058674000000000004,6.4454E-07,-6.3568E-07
0.505,0.15,-0.058460000000000005,-1.7029E-09,0.058480000000000004,6.441E-07,-6.3544E-07
0.51,0.15,-0.058262000000000008,-1.7136E-09,0.058284,6.435E-07,-6.3522E-07
0.515,0.15,-0.058054000000000008,-1.7248E-09,0.058078000000000005,6.43E-07,-6.3504E-07
0.52,0.15,-0.057838000000000007,-1.7328E-09,0.057858000000000007,6.4248E-07,-6.3466E-07
0.525,0.15,-0.057616000000000007,-1.7435E-09,0.057630000000000008,6.4198E-07,-6.3444E-07
0.53,0.15,-0.057378000000000005,-1.7541E-09,0.057398000000000005,6.4126E-07,-6.3412E-07
0.535,0.15,-0.057130000000000007,-1.7666E-09,0.057154,6.4094E-07,-6.3395999999999994E-07
0.54,0.15,-0.056882,-1.7764E-09,0.056900000000000006,6.4034E-07,-6.3362E-07
0.545,0.15,-0.056612,-1.7894E-09,0.056628000000000005,6.3996E-07,-6.3348E-07
0.55,0.15,-0.056338000000000006,-1.8026E-09,0.056354000000000008,6.3936E-07,-6.3314E-07
0.555,0.15,-0.056044000000000004,-1.8181E-09,0.05607,6.3894E-07,-6.3286E-07
0.56,0.15,-0.055742000000000007,-1.8282E-09,0.055770000000000007,6.3838E-07,-6.3268E-07
0.56500000000000006,0.15,-0.055426,-1.8461E-09,0.055444000000000007,6.3792E-07,-6.325E-07
0.57000000000000006,0.15,-0.055102000000000005,-1.8572E-09,0.055122000000000004,6.3748E-07,-6.3222E-07
0.57500000000000007,0.15,-0.054758000000000008,-1.8742E-09,0.054774,6.3692E-07,-6.3194E-07
0.58000000000000007,0.15,-0.054406,-1.888E-09,0.054424000000000007,6.3656E-07,-6.3176E-07
0.58500000000000008,0.15,-0.054028000000000007,-1.9028E-09,0.054050000000000008,6.3596E-07,-6.3118E-07
0.59000000000000008,0.15,-0.053642,-1.9203E-09,0.053660000000000006,6.3542E-07,-6.31E-07
0.595,0.15,-0.053236000000000006,-1.9382E-09,0.053258000000000007,6.3504E-07,-6.308E-07
0.6,0.15,-0.052822000000000008,-1.9596E-09,0.052840000000000005,6.3448E-07,-6.3049999999999993E-07
0.605,0.15,-0.052382000000000005,-1.976E-09,0.052392000000000008,6.3418E-07,-6.3021999999999994E-07
0.61,0.15,-0.051932000000000006,-1.9969E-09,0.05195,6.3346E-07,-6.2992E-07
0.615,0.15,-0.051460000000000006,-2.0183E-09,0.051474000000000006,6.3294E-07,-6.2978E-07
0.62,0.15,-0.050968000000000006,-2.0356E-09,0.050992,6.3258E-07,-6.2946E-07
0.625,0.15,-0.050456000000000008,-2.0599E-09,0.050480000000000004,6.3222E-07,-6.293E-07
0.63,0.15,-0.049944,-2.0782E-09,0.049956000000000007,6.3188E-07,-6.2891999999999994E-07
0.635,0.15,-0.049396,-2.1024E-09,0.049408000000000007,6.3154E-07,-6.2876E-07
0.64,0.15,-0.048832000000000007,-2.1271E-09,0.048854,6.31E-07,-6.2848E-07
0.645,0.15,-0.04825,-2.1451E-09,0.048266,6.3049999999999993E-07,-6.2814E-07
0.65,0.15,-0.04766,-2.1752E-09,0.047678000000000005,6.3008E-07,-6.2776E-07
0.655,0.15,-0.047040000000000005,-2.2016E-09,0.047060000000000005,6.2968E-07,-6.2762E-07
0.66,0.15,-0.046410000000000007,-2.2305E-09,0.046432,6.2942E-07,-6.274E-07
0.665,0.15,-0.04576,-2.2547E-09,0.045772000000000007,6.2896E-07,-6.2728E-07
0.67,0.15,-0.045094,-2.2832E-09,0.045106000000000007,6.2862E-07,-6.2702E-07
0.675,0.15,-0.044410000000000005,-2.3108E-09,0.044430000000000004,6.2834E-07,-6.2674E-07
0.68,0.15,-0.043704000000000007,-2.3336E-09,0.04372,6.28E-07,-6.2657999999999994E-07
0.685,0.15,-0.042986,-2.3656E-09,0.043004,6.2751999999999994E-07,-6.2626E-07
0.69000000000000006,0.15,-0.042242,-2.4009E-09,0.042258000000000004,6.2716E-07,-6.2608E-07
0.69500000000000006,0.15,-0.041494,-2.4348E-09,0.041512,6.2685999999999994E-07,-6.2592E-07
0.70000000000000007,0.15,-0.040718000000000004,-2.4666E-09,0.040736,6.2644E-07,-6.2552E-07
0.70500000000000007,0.15,-0.039938,-2.4975E-09,0.039956000000000005,6.26E-07,-6.2526E-07
0.71000000000000008,0.15,-0.039132,-2.5293E-09,0.039144000000000005,6.2568E-07,-6.251E-07
0.71500000000000008,0.15,-0.03832,-2.5668E-09,0.038338000000000004,6.2536E-07,-6.2486E-07
0.72000000000000008,0.15,-0.037482,-2.6068E-09,0.037498000000000004,6.2498E-07,-6.2471999999999995E-07
0.72500000000000009,0.15,-0.036634,-2.6385E-09,0.036660000000000005,6.2468E-07,-6.2448E-07
0.73,0.15,-0.035768,-2.672E-09,0.035786000000000005,6.2424E-07,-6.2414E-07
0.735,0.15,-0.0349,-2.7108E-09,0.034914,6.2408E-07,-6.2408E-07
0.74,0.15,-0.034018,-2.7496E-09,0.034038000000000006,6.2372E-07,-6.2372E-07
0.745,0.15,-0.033108000000000005,-2.7934E-09,0.033126,6.2346E-07,-6.2372E-07
0.75,0.15,-0.032194,-2.8313E-09,0.032216,6.2306E-07,-6.2344E-07
0.755,0.15,-0.03126,-2.8679E-09,0.031278,6.2284E-07,-6.2306E-07
0.76,0.15,-0.030326000000000002,-2.9142E-09,0.030350000000000002,6.2236E-07,-6.2303999999999995E-07
0.765,0.15,-0.029366000000000003,-2.9578E-09,0.029386000000000002,6.2209999999999994E-07,-6.2284E-07
0.77,0.15,-0.028412000000000003,-2.9958E-09,0.028430000000000004,6.2178E-07,-6.227E-07
0.775,0.15,-0.027424000000000004,-3.0491E-09,0.027444000000000003,6.2148E-07,-6.2247999999999995E-07
0.78,0.15,-0.02645,-3.0956E-09,0.026466000000000003,6.2114E-07,-6.2224E-07
0.785,0.15,-0.025442000000000003,-3.141E-09,0.025458,6.2096E-07,-6.2198E-07
0.79,0.15,-0.024438,-3.1902E-09,0.024454000000000004,6.2076E-07,-6.22E-07
0.795,0.15,-0.023410000000000004,-3.2301E-09,0.023428,6.2034E-07,-6.217E-07
0.8,0.15,-0.022392000000000002,-3.2834E-09,0.022410000000000003,6.2004E-07,-6.214E-07
0.805,0.15,-0.021346,-3.3359E-09,0.021362000000000003,6.1984E-07,-6.2125999999999994E-07
0.81,0.15,-0.020304000000000003,-3.3864E-09,0.02032,6.1954E-07,-6.2114E-07
0.81500000000000006,0.15,-0.019258,-3.4375E-09,0.019268,6.1936E-07,-6.2106E-07
0.82000000000000006,0.15,-0.018178000000000003,-3.4839E-09,0.018196,6.1906E-07,-6.2084E-07
0.82500000000000007,0.15,-0.017108,-3.5397E-09,0.017128,6.1872E-07,-6.206E-07
0.83000000000000007,0.15,-0.016020000000000003,-3.5942E-09,0.016032,6.1882E-07,-6.2062E-07
0.83500000000000008,0.15,-0.014936000000000001,-3.6551E-09,0.014950000000000002,6.1836E-07,-6.2032E-07
0.84000000000000008,0.15,-0.013834,-3.7121E-09,0.013842000000000002,6.1814E-07,-6.2032E-07
0.84500000000000008,0.15,-0.012726000000000001,-3.7671E-09,0.012750000000000001,6.1789999999999994E-07,-6.201E-07
0.85000000000000009,0.15,-0.011606000000000002,-3.8288E-09,0.011622,6.1776E-07,-6.2006E-07
0.85500000000000009,0.15,-0.010490000000000001,-3.8818E-09,0.010512,6.1752E-07,-6.1996E-07
0.86,0.15,-0.0093744,-3.9508E-09,0.0093724,6.1722E-07,-6.1992E-07
0.865,0.15,-0.0082484,-4.0079E-09,0.0082428,6.1714E-07,-6.1964E-07
0.87,0.15,-0.0070976,-4.0798E-09,0.0070942,6.1688E-07,-6.1956E-07
0.875,0.15,-0.0059574,-4.1388E-09,0.0059554000000000005,6.1668E-07,-6.1942E-07
0.88,0.15,-0.0048132,-4.2024E-09,0.0048108000000000005,6.1652E-07,-6.194E-07
0.885,0.15,-0.0036428000000000003,-4.2635E-09,0.00364,6.1638E-07,-6.1936E-07
0.89,0.15,-0.0024856,-4.3428E-09,0.0024842,6.161E-07,-6.1928E-07
0.895,0.15,-0.0013052,-4.4061E-09,0.0013036,6.1596E-07,-6.1934E-07
0.9,0.15,-0.000137,-4.474E-09,0.00013352,6.1588E-07,-6.1926E-07
0,0.3,-0.034728,-6.9032000000000005E-10,0.034736,7.1354E-07,-6.3556E-07
0.005,0.3,-0.034666,-6.951E-10,0.034684000000000006,7.1232E-07,-6.3556E-07
0.01,0.3,-0.034608,-7.0118000000000005E-10,0.03463,7.1106E-07,-6.358E-07
0.015000000000000001,0.3,-0.034556,-7.043E-10,0.034576,7.1022E-07,-6.3598E-07
0.02,0.3,-0.034502000000000005,-7.0663000000000007E-10,0.03452,7.0896E-07,-6.361E-07
0.025,0.3,-0.034446000000000004,-7.0936E-10,0.034466000000000004,7.0794E-07,-6.3614E-07
0.030000000000000002,0.3,-0.034392000000000006,-7.136600000000001E-10,0.03441,7.0668E-07,-6.3612E-07
0.035,0.3,-0.034334,-7.1875E-10,0.034352,7.0562E-07,-6.3594E-07
0.04,0.3,-0.034278,-7.2190000000000006E-10,0.034296,7.0432E-07,-6.3598E-07
0.045000000000000005,0.3,-0.034218000000000005,-7.2161000000000005E-10,0.03424,7.0333999999999994E-07,-6.361E-07
0.05,0.3,-0.034162000000000005,-7.2600000000000008E-10,0.034184000000000006,7.0214E-07,-6.3628E-07
0.055,0.3,-0.034104,-7.3367E-10,0.034124,7.012E-07,-6.3634E-07
0.060000000000000005,0.3,-0.034050000000000004,-7.3236E-10,0.034066000000000006,7E-07,-6.3628E-07
0.065,0.3,-0.033996000000000005,-7.3466E-10,0.034012,6.9908E-07,-6.3632E-07
0.07,0.3,-0.033940000000000005,-7.385500000000001E-10,0.033956,6.9788E-07,-6.3638E-07
0.075,0.3,-0.033888,-7.4259E-10,0.033904000000000004,6.9714E-07,-6.3636E-07
0.08,0.3,-0.033830000000000006,-7.4269E-10,0.033846,6.9606E-07,-6.363E-07
0.085,0.3,-0.03377,-7.4599E-10,0.033792,6.9516E-07,-6.364E-07
0.090000000000000011,0.3,-0.033716,-7.5031000000000007E-10,0.033734,6.9408E-07,-6.3624E-07
0.095,0.3,-0.033656000000000005,-7.512900000000001E-10,0.033674,6.9314E-07,-6.363E-07
0.1,0.3,-0.033604,-7.5418000000000008E-10,0.033622000000000006,6.9208E-07,-6.3628E-07
0.10500000000000001,0.3,-0.033544000000000004,-7.5714E-10,0.033558000000000004,6.9109999999999993E-07,-6.3624E-07
0.11,0.3,-0.033486,-7.5919E-10,0.033502000000000004,6.904E-07,-6.363E-07
0.115,0.3,-0.03343,-7.6117000000000007E-10,0.033442,6.8951999999999994E-07,-6.3634E-07
0.12000000000000001,0.3,-0.033372000000000006,-7.6251000000000009E-10,0.033392000000000005,6.8844E-07,-6.3612E-07
0.125,0.3,-0.033314,-7.662600000000001E-10,0.033330000000000005,6.8755999999999994E-07,-6.3588E-07
0.13,0.3,-0.033258,-7.6786000000000008E-10,0.033276,6.8666E-07,-6.3606E-07
0.135,0.3,-0.0332,-7.6959E-10,0.03322,6.8576E-07,-6.3591999999999994E-07
0.14,0.3,-0.033146,-7.7367000000000008E-10,0.033158,6.8474E-07,-6.3588E-07
0.14500000000000002,0.3,-0.033084,-7.7453E-10,0.033102,6.8422E-07,-6.3598E-07
0.15,0.3,-0.033032000000000006,-7.7608000000000007E-10,0.033044000000000004,6.8304E-07,-6.3574E-07
0.155,0.3,-0.032968000000000004,-7.7820000000000006E-10,0.032986,6.8206E-07,-6.3576E-07
0.16,0.3,-0.032908,-7.8168E-10,0.032926000000000004,6.8132E-07,-6.357E-07
0.165,0.3,-0.032856,-7.8259000000000009E-10,0.03287,6.8042E-07,-6.3591999999999994E-07
0.17,0.3,-0.032788000000000005,-7.837000000000001E-10,0.032812,6.7948E-07,-6.3546E-07
0.17500000000000002,0.3,-0.032738,-7.8632E-10,0.032754000000000005,6.7872E-07,-6.354E-07
0.18000000000000002,0.3,-0.032672,-7.8788000000000008E-10,0.0327,6.7806E-07,-6.3538E-07
0.185,0.3,-0.03262,-7.9021000000000011E-10,0.032636000000000005,6.772E-07,-6.3534E-07
0.19,0.3,-0.032564,-7.9066E-10,0.032584,6.7636E-07,-6.3528E-07
0.195,0.3,-0.032504000000000005,-7.9451000000000008E-10,0.03252,6.7541999999999994E-07,-6.351E-07
0.2,0.3,-0.032442000000000006,-7.9564000000000006E-10,0.032458,6.746E-07,-6.3502E-07
0.20500000000000002,0.3,-0.032384,-7.9931000000000011E-10,0.032404,6.7384E-07,-6.3494E-07
0.21000000000000002,0.3,-0.032324000000000006,-7.9882E-10,0.032344000000000005,6.7314E-07,-6.3496E-07
0.215,0.3,-0.032266,-7.9936E-10,0.032288000000000004,6.7238E-07,-6.349E-07
0.22,0.3,-0.032204,-8.0292000000000006E-10,0.032228,6.716E-07,-6.3488E-07
0.225,0.3,-0.032146,-8.0431000000000009E-10,0.032166,6.7065999999999995E-07,-6.345E-07
0.23,0.3,-0.03209,-8.0779000000000006E-10,0.032106,6.698E-07,-6.346E-07
0.23500000000000001,0.3,-0.03203,-8.081E-10,0.032044,6.691E-07,-6.3454E-07
0.24000000000000002,0.3,-0.031970000000000005,-8.0915E-10,0.031990000000000005,6.684E-07,-6.3436E-07
0.24500000000000002,0.3,-0.03191,-8.1191E-10,0.03193,6.6775999999999994E-07,-6.3426E-07
0.25,0.3,-0.031858000000000004,-8.1178000000000006E-10,0.03187,6.6696E-07,-6.3414E-07
0.255,0.3,-0.031790000000000006,-8.1501000000000006E-10,0.031806,6.6634E-07,-6.3422E-07
0.26,0.3,-0.031728000000000006,-8.1559000000000008E-10,0.031748000000000005,6.6562E-07,-6.3398E-07
0.265,0.3,-0.031670000000000004,-8.1544E-10,0.031688,6.6482E-07,-6.3395999999999994E-07
0.27,0.3,-0.031604,-8.206E-10,0.031628,6.6414E-07,-6.3367999999999994E-07
0.275,0.3,-0.031552000000000004,-8.2156000000000011E-10,0.031564,6.6346E-07,-6.3374E-07
0.28,0.3,-0.031488,-8.2210000000000009E-10,0.031508,6.6284E-07,-6.3356E-07
0.28500000000000003,0.3,-0.03143,-8.2407E-10,0.031446,6.6196E-07,-6.333E-07
0.29000000000000004,0.3,-0.031374000000000006,-8.2499000000000006E-10,0.031384,6.6152E-07,-6.3334E-07
0.29500000000000004,0.3,-0.031306,-8.2894E-10,0.03132,6.6075999999999994E-07,-6.3311999999999994E-07
0.3,0.3,-0.031246000000000003,-8.2917E-10,0.03126,6.6006E-07,-6.3302E-07
0.305,0.3,-0.031186000000000002,-8.304E-10,0.031198000000000004,6.5942E-07,-6.3294E-07
0.31,0.3,-0.031118000000000003,-8.3384000000000009E-10,0.031142000000000003,6.5872E-07,-6.3286E-07
0.315,0.3,-0.031064,-8.3396000000000009E-10,0.031078,6.5818E-07,-6.3292E-07
0.32,0.3,-0.030996000000000003,-8.362400000000001E-10,0.031018000000000004,6.5766E-07,-6.326E-07
0.325,0.3,-0.030940000000000002,-8.3597000000000006E-10,0.030954000000000002,6.5716E-07,-6.326E-07
0.33,0.3,-0.03087,-8.4072000000000007E-10,0.030898000000000002,6.565E-07,-6.3248E-07
0.335,0.3,-0.030810000000000004,-8.4193000000000011E-10,0.030824000000000004,6.5578E-07,-6.3234E-07
0.34,0.3,-0.030750000000000003,-8.449900000000001E-10,0.030762,6.553E-07,-6.3226E-07
0.34500000000000003,0.3,-0.030688000000000003,-8.459E-10,0.030704000000000002,6.5454E-07,-6.3199999999999994E-07
0.35000000000000003,0.3,-0.030622000000000003,-8.4558000000000009E-10,0.030638000000000002,6.5374E-07,-6.3192E-07
0.35500000000000004,0.3,-0.030562000000000002,-8.4982000000000007E-10,0.030580000000000003,6.5318E-07,-6.3164E-07
0.36000000000000004,0.3,-0.030502,-8.5166E-10,0.030516,6.5266E-07,-6.3148E-07
0.365,0.3,-0.030432000000000004,-8.5276000000000006E-10,0.030454000000000002,6.521E-07,-6.3161999999999993E-07
0.37,0.3,-0.03037,-8.5365E-10,0.030388000000000002,6.5166E-07,-6.3158E-07
0.375,0.3,-0.030312000000000002,-8.5727000000000008E-10,0.030326000000000002,6.511E-07,-6.314E-07
0.38,0.3,-0.030244000000000004,-8.6108000000000009E-10,0.030258000000000004,6.509E-07,-6.3132E-07
0.385,0.3,-0.030182000000000004,-8.6003000000000008E-10,0.030198000000000003,6.5004E-07,-6.3133999999999993E-07
0.39,0.3,-0.030114000000000002,-8.636000000000001E-10,0.030134,6.4952E-07,-6.3112E-07
0.395,0.3,-0.030056000000000003,-8.6525000000000009E-10,0.030066000000000002,6.4894E-07,-6.3098E-07
0.4,0.3,-0.029988000000000004,-8.684E-10,0.029998000000000004,6.4844E-07,-6.3086E-07
0.405,0.3,-0.029918000000000004,-8.6968E-10,0.029936000000000004,6.4788E-07,-6.3068E-07
0.41000000000000003,0.3,-0.029856000000000004,-8.7340000000000011E-10,0.029872000000000003,6.4734E-07,-6.3052E-07
0.41500000000000004,0.3,-0.029790000000000004,-8.7483000000000007E-10,0.029808,6.4698E-07,-6.3046E-07
0.42000000000000004,0.3,-0.029718,-8.7779E-10,0.029746,6.4636E-07,-6.304E-07
0.42500000000000004,0.3,-0.029658000000000004,-8.808600000000001E-10,0.029676,6.4599999999999993E-07,-6.3038E-07
0.43,0.3,-0.029588000000000003,-8.8119E-10,0.02961,6.4538E-07,-6.302E-07
0.435,0.3,-0.029522000000000003,-8.8449000000000012E-10,0.029540000000000004,6.4472E-07,-6.2992E-07
0.44,0.3,-0.029456000000000003,-8.8593000000000006E-10,0.029472,6.4434E-07,-6.2986E-07
0.445,0.3,-0.029390000000000003,-8.9108000000000009E-10,0.029408000000000004,6.438E-07,-6.2972E-07
0.45,0.3,-0.029320000000000002,-8.9338000000000007E-10,0.029334000000000002,6.4346E-07,-6.2965999999999994E-07
0.455,0.3,-0.029248000000000003,-8.9351E-10,0.029262000000000003,6.4286E-07,-6.296E-07
0.46,0.3,-0.029184,-8.9879000000000006E-10,0.029196000000000003,6.4238E-07,-6.2934E-07
0.465,0.3,-0.029106000000000003,-9.0072000000000007E-10,0.029128,6.4192E-07,-6.2944E-07
0.47000000000000003,0.3,-0.029046000000000002,-9.0459000000000008E-10,0.029062,6.414E-07,-6.2914E-07
0.47500000000000003,0.3,-0.028976000000000002,-9.062E-10,0.028988000000000003,6.4094E-07,-6.2902E-07
0.48000000000000004,0.3,-0.028902000000000004,-9.0996E-10,0.02892,6.4044E-07,-6.2888E-07
0.48500000000000004,0.3,-0.028832000000000003,-9.1396000000000012E-10,0.028844,6.4006E-07,-6.289E-07
0.49000000000000005,0.3,-0.028758000000000002,-9.1447E-10,0.028774,6.3976E-07,-6.2874E-07
0.49500000000000005,0.3,-0.028688,-9.1868000000000008E-10,0.028706000000000002,6.3916E-07,-6.2872E-07
0.5,0.3,-0.028612000000000002,-9.2065E-10,0.028630000000000003,6.387E-07,-6.2856E-07
0.505,0.3,-0.028548000000000004,-9.2590000000000008E-10,0.028556,6.3846E-07,-6.2844E-07
0.51,0.3,-0.028468000000000004,-9.2692E-10,0.028480000000000002,6.378E-07,-6.283E-07
0.515,0.3,-0.028392000000000004,-9.3105000000000011E-10,0.028412000000000003,6.3748E-07,-6.2816E-07
0.52,0.3,-0.028316,-9.3632000000000013E-10,0.028342000000000003,6.3712E-07,-6.28E-07
0.525,0.3,-0.028244000000000002,-9.3899E-10,0.028258000000000002,6.3672E-07,-6.279E-07
0.53,0.3,-0.028170000000000004,-9.4286E-10,0.028188,6.3626E-07,-6.2784E-07
0.535,0.3,-0.028090000000000004,-9.4338000000000011E-10,0.028108,6.3586E-07,-6.2764E-07
0.54,0.3,-0.028008,-9.4996E-10,0.028028,6.3544E-07,-6.2751999999999994E-07
0.545,0.3,-0.027928,-9.5383E-10,0.027944000000000004,6.3502E-07,-6.2748E-07
