Repository: DecaMeron23/Caratterizzazione-Mosfet

# Studio della tolleranza alle radiazioni ionizzanti di MOSFET in tecnologia 28nm

## Tesi triennale d'Ingegneria Informatica

### Autori:

* Nicola Cattaneo
* Emilio Meroni

### Divisione Cartelle
* **Tesi** Cartella contenente il materiale per la produzione della tesi
* **Script Statiche** Cartella contentente tutti gli script per le analisi delle misure statiche.
* **Script Rumore** Cartella contentente tutti gli script per le analisi delle misure di rumore.
* **Misure Statiche** Cartella contenente le misure statiche
* **Misure Statiche** Cartella contenente le misure di rumore
* **Altri Script** Script di riferimento

File: Misure statiche/P1/Chip1PMOS_200Mrad/P1-200-60/id_vds.csv (part 1 of 3)
I/V Sweep,id_vds_P
RecordTime,11/13/2023 09:28:20
Device ID,
Count,2
Flag,
Remarks,
vd,vg,id,ig,is,iavdd,ignd
0,0,-0.054598000000000008,-1.4053E-09,0.0546,7.3958E-07,-6.6614E-07
0.005,0,-0.054502,-1.4031E-09,0.054528000000000007,7.4242E-07,-6.6701999999999995E-07
0.01,0,-0.054456000000000004,-1.4081E-09,0.054476000000000004,7.4202E-07,-6.6778E-07
0.015000000000000001,0,-0.054404000000000008,-1.4076E-09,0.054430000000000006,7.4154E-07,-6.6866E-07
0.02,0,-0.054356,-1.4066E-09,0.054378,7.4118E-07,-6.6934E-07
0.025,0,-0.054302,-1.4057E-09,0.054324000000000004,7.4038E-07,-6.6964E-07
0.030000000000000002,0,-0.054252,-1.4093E-09,0.054278000000000007,7.4E-07,-6.7027999999999994E-07
0.035,0,-0.054204,-1.4084E-09,0.054220000000000004,7.3934E-07,-6.7064E-07
0.04,0,-0.054148,-1.4066E-09,0.054172000000000005,7.389E-07,-6.7138E-07
0.045000000000000005,0,-0.054092000000000008,-1.4088E-09,0.054114,7.382E-07,-6.7167999999999994E-07
0.05,0,-0.054038,-1.4096E-09,0.054060000000000004,7.3722E-07,-6.7174E-07
0.055,0,-0.053986000000000006,-1.4078E-09,0.054016,7.3656E-07,-6.7214E-07
0.060000000000000005,0,-0.053938000000000007,-1.4147E-09,0.053958000000000006,7.3578E-07,-6.724E-07
0.065,0,-0.053886,-1.4158E-09,0.053902000000000005,7.351E-07,-6.7256E-07
0.07,0,-0.05383,-1.4139E-09,0.053858,7.3436E-07,-6.7292E-07
0.075,0,-0.05378,-1.4177E-09,0.053806000000000007,7.3364E-07,-6.7312E-07
0.08,0,-0.053724000000000008,-1.4173E-09,0.053748000000000004,7.3293999999999994E-07,-6.7352E-07
0.085,0,-0.05367,-1.4166E-09,0.053692000000000004,7.3212E-07,-6.7358E-07
0.090000000000000011,0,-0.053618000000000006,-1.423E-09,0.053636,7.314E-07,-6.7376E-07
0.095,0,-0.05356,-1.4211E-09,0.053584000000000007,7.3062E-07,-6.739E-07
0.1,0,-0.053514000000000006,-1.4184E-09,0.053528000000000006,7.2982E-07,-6.7404E-07
0.10500000000000001,0,-0.053454,-1.4249E-09,0.053476,7.2896E-07,-6.741E-07
0.11,0,-0.053398000000000008,-1.4277E-09,0.053422000000000004,7.2804E-07,-6.7424E-07
0.115,0,-0.053348000000000007,-1.4247E-09,0.053368000000000006,7.2746E-07,-6.7438E-07
0.12000000000000001,0,-0.053290000000000004,-1.4256E-09,0.053314000000000007,7.2667999999999994E-07,-6.7454E-07
0.125,0,-0.05324,-1.4276E-09,0.053256000000000005,7.2596E-07,-6.7452E-07
0.13,0,-0.053176000000000008,-1.4315999999999999E-09,0.053200000000000004,7.2514E-07,-6.7466E-07
0.135,0,-0.053120000000000007,-1.4345E-09,0.053142,7.2415999999999994E-07,-6.7466E-07
0.14,0,-0.053062000000000005,-1.431E-09,0.053090000000000005,7.2354E-07,-6.7462E-07
0.14500000000000002,0,-0.053006000000000004,-1.432E-09,0.053026000000000004,7.2288E-07,-6.75E-07
0.15,0,-0.052948,-1.4349E-09,0.052974000000000007,7.2191999999999994E-07,-6.7466E-07
0.155,0,-0.052892,-1.4363E-09,0.052912000000000008,7.2134E-07,-6.7474E-07
0.16,0,-0.052836000000000008,-1.4336E-09,0.052860000000000004,7.2064E-07,-6.7472E-07
0.165,0,-0.052778000000000005,-1.4393E-09,0.052808000000000008,7.197E-07,-6.7468E-07
0.17,0,-0.052716000000000006,-1.4388E-09,0.052744000000000006,7.1901999999999994E-07,-6.7466E-07
0.17500000000000002,0,-0.052658,-1.4411E-09,0.052684,7.1827999999999994E-07,-6.746E-07
0.18000000000000002,0,-0.052600000000000008,-1.4438E-09,0.052622,7.1743999999999994E-07,-6.7447999999999994E-07
0.185,0,-0.052550000000000006,-1.4444E-09,0.052558000000000007,7.1682E-07,-6.7457999999999994E-07
0.19,0,-0.052486000000000005,-1.4475E-09,0.052502000000000007,7.1608E-07,-6.746E-07
0.195,0,-0.052418000000000006,-1.4522E-09,0.052440000000000007,7.154E-07,-6.7456E-07
0.2,0,-0.052360000000000004,-1.4546E-09,0.052384000000000007,7.1463999999999995E-07,-6.745E-07
0.20500000000000002,0,-0.052298000000000004,-1.4534E-09,0.052320000000000005,7.1388E-07,-6.7457999999999994E-07
0.21000000000000002,0,-0.052236000000000005,-1.4569E-09,0.052254,7.1316E-07,-6.745E-07
0.215,0,-0.052168000000000006,-1.4588E-09,0.052192,7.1244E-07,-6.7446E-07
0.22,0,-0.052110000000000004,-1.4582E-09,0.052132000000000005,7.1156E-07,-6.7418E-07
0.225,0,-0.052044000000000007,-1.4622E-09,0.052066,7.1076E-07,-6.7394E-07
0.23,0,-0.051972000000000004,-1.4611E-09,0.052002000000000007,7.1012E-07,-6.74E-07
0.23500000000000001,0,-0.051904000000000006,-1.4618E-09,0.051932000000000006,7.0939999999999993E-07,-6.7386E-07
0.24000000000000002,0,-0.051842000000000006,-1.4639E-09,0.051864000000000007,7.0865999999999994E-07,-6.7378E-07
0.24500000000000002,0,-0.051774000000000008,-1.4674E-09,0.051798000000000004,7.0806E-07,-6.7401999999999994E-07
0.25,0,-0.051706,-1.4702E-09,0.051732000000000007,7.0738E-07,-6.737E-07
0.255,0,-0.051636,-1.4786E-09,0.051662000000000007,7.0672E-07,-6.7358E-07
0.26,0,-0.051570000000000005,-1.473E-09,0.051590000000000004,7.0602E-07,-6.734E-07
0.265,0,-0.051500000000000004,-1.4774E-09,0.051524000000000007,7.0526E-07,-6.7335999999999994E-07
0.27,0,-0.051430000000000003,-1.4856E-09,0.051452000000000005,7.0445999999999994E-07,-6.7322E-07
0.275,0,-0.051358000000000008,-1.4805E-09,0.051376000000000005,7.0379999999999994E-07,-6.7304E-07
0.28,0,-0.051284,-1.484E-09,0.051304,7.0314E-07,-6.7292E-07
0.28500000000000003,0,-0.051210000000000006,-1.485E-09,0.051232000000000007,7.0249999999999994E-07,-6.7298E-07
0.29000000000000004,0,-0.051134000000000006,-1.4925E-09,0.051162000000000006,7.0198E-07,-6.7288E-07
0.29500000000000004,0,-0.051064000000000005,-1.494E-09,0.051080000000000007,7.0132E-07,-6.7272E-07
0.3,0,-0.050978,-1.4981E-09,0.051004000000000008,7.004E-07,-6.7246E-07
0.305,0,-0.050904000000000005,-1.4979E-09,0.050926000000000006,7E-07,-6.7236E-07
0.31,0,-0.050818,-1.4984E-09,0.050842000000000005,6.9918E-07,-6.7232E-07
0.315,0,-0.050740000000000007,-1.5073E-09,0.050762,6.985E-07,-6.7202E-07
0.32,0,-0.050656000000000007,-1.5054E-09,0.050678000000000008,6.9796E-07,-6.72E-07
0.325,0,-0.050576,-1.5104E-09,0.050600000000000006,6.9718E-07,-6.7172E-07
0.33,0,-0.050492,-1.5155E-09,0.050510000000000006,6.967E-07,-6.7162E-07
0.335,0,-0.050406000000000006,-1.5193E-09,0.050426000000000006,6.9588E-07,-6.716E-07
0.34,0,-0.050310000000000007,-1.5245E-09,0.050334000000000004,6.9562E-07,-6.7156E-07
0.34500000000000003,0,-0.050222,-1.5265E-09,0.050246000000000006,6.9472E-07,-6.7132E-07
0.35000000000000003,0,-0.05013,-1.5274E-09,0.050148000000000005,6.9416E-07,-6.7104E-07
0.35500000000000004,0,-0.050034,-1.5372E-09,0.050054,6.9342E-07,-6.7082E-07
0.36000000000000004,0,-0.049938,-1.5388E-09,0.049964,6.9266E-07,-6.706E-07
0.365,0,-0.04984,-1.5433E-09,0.049858000000000006,6.9208E-07,-6.7046E-07
0.37,0,-0.049740000000000006,-1.5469E-09,0.049758000000000004,6.914E-07,-6.7024E-07
0.375,0,-0.049632,-1.5542E-09,0.049656000000000006,6.9088E-07,-6.7016E-07
0.38,0,-0.049526000000000008,-1.5595E-09,0.049548,6.903E-07,-6.6999999999999994E-07
0.385,0,-0.049420000000000006,-1.5622E-09,0.049444,6.8974E-07,-6.6988E-07
0.39,0,-0.049306,-1.5687E-09,0.049330000000000006,6.893E-07,-6.6984E-07
0.395,0,-0.049200000000000008,-1.5762E-09,0.049220000000000007,6.8856E-07,-6.6956E-07
0.4,0,-0.049076,-1.5816E-09,0.049098,6.8794E-07,-6.693E-07
0.405,0,-0.048950000000000007,-1.584E-09,0.048972,6.874E-07,-6.691E-07
0.41000000000000003,0,-0.048824000000000006,-1.5960999999999999E-09,0.048846000000000007,6.8666E-07,-6.6892E-07
0.41500000000000004,0,-0.048696,-1.5999E-09,0.048720000000000006,6.8605999999999994E-07,-6.69E-07
0.42000000000000004,0,-0.048564,-1.6036E-09,0.048584,6.8548E-07,-6.6868E-07
0.42500000000000004,0,-0.04843,-1.611E-09,0.048454000000000004,6.8493999999999994E-07,-6.6846E-07
0.43,0,-0.048284000000000007,-1.6196E-09,0.048310000000000006,6.8436E-07,-6.6831999999999994E-07
0.435,0,-0.048138000000000007,-1.6281E-09,0.048162,6.8394E-07,-6.6806E-07
0.44,0,-0.047992000000000007,-1.6348E-09,0.048010000000000004,6.8322E-07,-6.6784E-07
0.445,0,-0.047832000000000006,-1.6416E-09,0.047852000000000006,6.8269999999999994E-07,-6.678E-07
0.45,0,-0.047666000000000007,-1.6514E-09,0.047688,6.8206E-07,-6.6752E-07
0.455,0,-0.047504000000000005,-1.6615E-09,0.047524000000000004,6.8162E-07,-6.6732E-07
0.46,0,-0.047330000000000004,-1.6667E-09,0.047348,6.8092E-07,-6.6708E-07
0.465,0,-0.047148,-1.6798E-09,0.047170000000000004,6.803E-07,-6.6676E-07
0.47000000000000003,0,-0.04696,-1.6891E-09,0.046984000000000005,6.7996E-07,-6.6674E-07
0.47500000000000003,0,-0.046774,-1.6951E-09,0.046788,6.7922E-07,-6.6638E-07
0.48000000000000004,0,-0.046568000000000005,-1.7031E-09,0.046592,6.7877999999999994E-07,-6.6632E-07
0.48500000000000004,0,-0.046364,-1.7146E-09,0.046388000000000006,6.7818E-07,-6.6612E-07
0.49000000000000005,0,-0.046152000000000006,-1.7252E-09,0.046174000000000007,6.7764E-07,-6.659E-07
0.49500000000000005,0,-0.045930000000000006,-1.733E-09,0.045954,6.7709999999999994E-07,-6.6576E-07
0.5,0,-0.045704,-1.7442E-09,0.045722000000000006,6.7662E-07,-6.6548E-07
0.505,0,-0.045462,-1.7553E-09,0.045486000000000006,6.7608E-07,-6.652E-07
0.51,0,-0.04522,-1.7671E-09,0.045242000000000004,6.7562E-07,-6.6488E-07
0.515,0,-0.04497,-1.7823E-09,0.04499,6.7494E-07,-6.6488E-07
0.52,0,-0.044710000000000007,-1.7915E-09,0.044728000000000004,6.7442E-07,-6.646E-07
0.525,0,-0.044434,-1.8035E-09,0.044458000000000004,6.7404E-07,-6.6434E-07
0.53,0,-0.044160000000000005,-1.8151E-09,0.044178,6.7366E-07,-6.6428E-07
0.535,0,-0.043868000000000004,-1.8282E-09,0.043894,6.7286E-07,-6.64E-07
0.54,0,-0.043572000000000007,-1.8403E-09,0.043594,6.7236E-07,-6.6364E-07
0.545,0,-0.043264000000000004,-1.856E-09,0.043286000000000005,6.7198E-07,-6.6348E-07
0.55,0,-0.042954000000000006,-1.868E-09,0.04297,6.7142E-07,-6.632E-07
0.555,0,-0.042622000000000007,-1.8825E-09,0.042642000000000006,6.7092E-07,-6.6302E-07
0.56,0,-0.04229,-1.8921E-09,0.042308000000000005,6.7054E-07,-6.6294E-07
0.56500000000000006,0,-0.041938,-1.9125E-09,0.041964,6.6994E-07,-6.6264E-07
0.57000000000000006,0,-0.041588000000000007,-1.9268E-09,0.04161,6.6956E-07,-6.6233999999999993E-07
0.57500000000000007,0,-0.041216,-1.9456E-09,0.041242,6.69E-07,-6.6214E-07
0.58000000000000007,0,-0.040850000000000004,-1.9542E-09,0.040872000000000006,6.6859999999999994E-07,-6.6202E-07
0.58500000000000008,0,-0.040454000000000004,-1.9704E-09,0.040484000000000006,6.68E-07,-6.6168E-07
0.59000000000000008,0,-0.040062,-1.988E-09,0.040088000000000006,6.6756E-07,-6.6148E-07
0.595,0,-0.039656000000000004,-2.0035E-09,0.039682,6.6718E-07,-6.6126E-07
0.6,0,-0.039244,-2.0191E-09,0.039270000000000006,6.6666E-07,-6.6102E-07
0.605,0,-0.038816,-2.037E-09,0.038840000000000006,6.6624E-07,-6.608E-07
0.61,0,-0.038386,-2.0561E-09,0.038408000000000005,6.6588E-07,-6.6054E-07
0.615,0,-0.037938000000000006,-2.0752E-09,0.03796,6.6532E-07,-6.6026E-07
0.62,0,-0.037486000000000005,-2.0929E-09,0.037504,6.6492E-07,-6.6014E-07
0.625,0,-0.037014000000000005,-2.1122E-09,0.037042000000000005,6.6442E-07,-6.5988E-07
0.63,0,-0.036550000000000006,-2.1328E-09,0.036568,6.6402E-07,-6.5978E-07
0.635,0,-0.03606,-2.1517E-09,0.036088,6.6366E-07,-6.5948E-07
0.64,0,-0.035572000000000006,-2.1714999999999998E-09,0.035590000000000004,6.6327999999999994E-07,-6.592E-07
0.645,0,-0.035066,-2.1922E-09,0.035088,6.6284E-07,-6.5888E-07
0.65,0,-0.034556,-2.214E-09,0.034582,6.623E-07,-6.5874E-07
0.655,0,-0.034034,-2.2369E-09,0.034056,6.6202E-07,-6.5858E-07
0.66,0,-0.033506,-2.252E-09,0.033530000000000004,6.6164E-07,-6.5822E-07
0.665,0,-0.032966,-2.2775E-09,0.032986,6.6126E-07,-6.5818E-07
0.67,0,-0.032420000000000004,-2.2966E-09,0.032444,6.6072E-07,-6.5788E-07
0.675,0,-0.03187,-2.3218E-09,0.031892000000000004,6.6047999999999994E-07,-6.577E-07
0.68,0,-0.031296000000000004,-2.347E-09,0.03132,6.5991999999999994E-07,-6.5738E-07
0.685,0,-0.030734000000000004,-2.367E-09,0.030754000000000004,6.5963999999999994E-07,-6.5726E-07
0.69000000000000006,0,-0.030142000000000002,-2.3926E-09,0.030170000000000002,6.5934E-07,-6.5716E-07
0.69500000000000006,0,-0.029560000000000003,-2.4195E-09,0.029580000000000002,6.5912E-07,-6.5683999999999994E-07
0.70000000000000007,0,-0.028958,-2.4407E-09,0.028980000000000002,6.585E-07,-6.5666E-07
0.70500000000000007,0,-0.028356000000000003,-2.4708E-09,0.028378000000000004,6.5832E-07,-6.5662E-07
0.71000000000000008,0,-0.027738000000000002,-2.498E-09,0.027762000000000002,6.5788E-07,-6.563E-07
0.71500000000000008,0,-0.027124000000000002,-2.5208E-09,0.027144,6.578E-07,-6.5648E-07
0.72000000000000008,0,-0.026490000000000003,-2.5475E-09,0.026514000000000003,6.5728E-07,-6.5608E-07
0.72500000000000009,0,-0.025858000000000003,-2.5765E-09,0.025884,6.57E-07,-6.5584E-07
0.73,0,-0.025220000000000003,-2.6063E-09,0.025232,6.5662E-07,-6.5561999999999994E-07
0.735,0,-0.024568000000000003,-2.63E-09,0.024592000000000003,6.5648E-07,-6.5536E-07
0.74,0,-0.023908000000000002,-2.6606E-09,0.023928,6.5602E-07,-6.5524E-07
0.745,0,-0.023252000000000002,-2.6909E-09,0.023270000000000002,6.5571999999999995E-07,-6.551E-07
0.75,0,-0.022582,-2.7213E-09,0.022604000000000003,6.5548E-07,-6.5502E-07
0.755,0,-0.021902,-2.7476E-09,0.021922,6.553E-07,-6.549E-07
0.76,0,-0.021226000000000002,-2.7816E-09,0.021246,6.5504E-07,-6.5487999999999995E-07
0.765,0,-0.020530000000000003,-2.8111E-09,0.020554000000000003,6.5468E-07,-6.5449999999999994E-07
0.77,0,-0.019844,-2.8458E-09,0.019866,6.5428E-07,-6.544E-07
0.775,0,-0.019134,-2.8788E-09,0.01916,6.5406E-07,-6.5428E-07
0.78,0,-0.018436,-2.9069E-09,0.018458000000000002,6.537E-07,-6.5406E-07
0.785,0,-0.017718,-2.942E-09,0.017742,6.5368E-07,-6.5384E-07
0.79,0,-0.017008000000000002,-2.9782E-09,0.017028,6.533E-07,-6.5382E-07
0.795,0,-0.016280000000000003,-3.0062E-09,0.016304000000000003,6.528E-07,-6.534E-07
0.8,0,-0.015560000000000001,-3.043E-09,0.015578000000000002,6.5268E-07,-6.5342E-07
0.805,0,-0.014818000000000001,-3.0851E-09,0.014838,6.5244E-07,-6.5322E-07
0.81,0,-0.014084000000000001,-3.1165E-09,0.014108,6.5207999999999995E-07,-6.5322E-07
0.81500000000000006,0,-0.013340000000000001,-3.1518E-09,0.013354000000000001,6.5204E-07,-6.5304E-07
0.82000000000000006,0,-0.012596000000000001,-3.191E-09,0.012616,6.5184E-07,-6.5304E-07
0.82500000000000007,0,-0.011848000000000001,-3.2329E-09,0.011868000000000002,6.515E-07,-6.528E-07
0.83000000000000007,0,-0.011084,-3.2692E-09,0.011106000000000001,6.5132E-07,-6.5274E-07
0.83500000000000008,0,-0.010328,-3.304E-09,0.010352,6.5108E-07,-6.5244E-07
0.84000000000000008,0,-0.009581000000000001,-3.3467E-09,0.0095824,6.51E-07,-6.5246E-07
0.84500000000000008,0,-0.0088168,-3.3881E-09,0.008819200000000001,6.506E-07,-6.5252E-07
0.85000000000000009,0,-0.0080374,-3.4257E-09,0.008033,6.5044E-07,-6.5228E-07
0.85500000000000009,0,-0.0072644,-3.469E-09,0.0072674,6.5024E-07,-6.5207999999999995E-07
0.86,0,-0.0064792,-3.5156E-09,0.0064786,6.5014E-07,-6.5214E-07
0.865,0,-0.0056964,-3.5545E-09,0.0056982000000000005,6.4982E-07,-6.519E-07
0.87,0,-0.0049036,-3.597E-09,0.0049034000000000005,6.4972E-07,-6.5196E-07
0.875,0,-0.004115,-3.6426E-09,0.0041158,6.4944E-07,-6.5188E-07
0.88,0,-0.003314,-3.6896E-09,0.003313,6.492E-07,-6.5184E-07
0.885,0,-0.0025186,-3.7332E-09,0.0025172000000000003,6.4922E-07,-6.5192E-07
0.89,0,-0.0017086,-3.7743E-09,0.001709,6.491E-07,-6.5184E-07
0.895,0,-0.00091114000000000006,-3.8255E-09,0.00091182,6.4876E-07,-6.5174E-07
0.9,0,-0.00010506,-3.8748E-09,0.00010754,6.4864E-07,-6.5166E-07
0,0.15,-0.034998,-7.171E-10,0.035032,7.5085999999999994E-07,-6.706E-07
0.005,0.15,-0.034968000000000006,-7.2059000000000009E-10,0.034994000000000004,7.4996E-07,-6.7086E-07
0.01,0.15,-0.034926000000000006,-7.2479E-10,0.034946000000000005,7.4884E-07,-6.7126E-07
0.015000000000000001,0.15,-0.034894,-7.2751000000000011E-10,0.034910000000000004,7.4814E-07,-6.7156E-07
0.02,0.15,-0.034844,-7.3218E-10,0.034866,7.4718E-07,-6.716E-07
0.025,0.15,-0.034800000000000005,-7.3488E-10,0.034824,7.4626E-07,-6.7192E-07
0.030000000000000002,0.15,-0.034764,-7.3853E-10,0.034782,7.4506E-07,-6.7208E-07
0.035,0.15,-0.03472,-7.3695E-10,0.03474,7.443E-07,-6.7226E-07
0.04,0.15,-0.034682000000000004,-7.431300000000001E-10,0.034702000000000004,7.4304E-07,-6.7244E-07
0.045000000000000005,0.15,-0.034632,-7.4414000000000008E-10,0.034652,7.4206E-07,-6.7246E-07
0.05,0.15,-0.03459,-7.4593E-10,0.034612000000000004,7.4112E-07,-6.7258E-07
0.055,0.15,-0.034544000000000005,-7.504700000000001E-10,0.034566000000000006,7.4026E-07,-6.727E-07
0.060000000000000005,0.15,-0.034502000000000005,-7.4938000000000005E-10,0.034530000000000005,7.3899999999999993E-07,-6.7261999999999994E-07
0.065,0.15,-0.034460000000000005,-7.5723000000000008E-10,0.034482000000000006,7.383E-07,-6.7276E-07
0.07,0.15,-0.034420000000000006,-7.5877000000000006E-10,0.034442,7.3718E-07,-6.7289999999999994E-07
0.075,0.15,-0.034378000000000006,-7.5759000000000007E-10,0.034396,7.3638E-07,-6.7298E-07
0.08,0.15,-0.034326,-7.6132E-10,0.034348000000000004,7.3532E-07,-6.7289999999999994E-07
0.085,0.15,-0.034286000000000004,-7.6535E-10,0.034308000000000005,7.3442E-07,-6.7294E-07
0.090000000000000011,0.15,-0.034236,-7.6524E-10,0.034262,7.3346E-07,-6.7296E-07
0.095,0.15,-0.034198000000000006,-7.6346000000000007E-10,0.03422,7.323E-07,-6.7289999999999994E-07
0.1,0.15,-0.034156000000000006,-7.703700000000001E-10,0.034174,7.315E-07,-6.7294E-07
0.10500000000000001,0.15,-0.03411,-7.7019000000000011E-10,0.034132,7.3068E-07,-6.7298E-07
0.11,0.15,-0.034064000000000004,-7.7135E-10,0.03409,7.2968E-07,-6.7302E-07
0.115,0.15,-0.03402,-7.7398E-10,0.034036000000000004,7.2878E-07,-6.7276E-07
0.12000000000000001,0.15,-0.033972,-7.7465000000000011E-10,0.033996000000000005,7.2768E-07,-6.7274E-07
0.125,0.15,-0.03393,-7.7696000000000008E-10,0.03395,7.269E-07,-6.7298E-07
0.13,0.15,-0.033884000000000004,-7.8039E-10,0.033908,7.2598E-07,-6.7292E-07
0.135,0.15,-0.033842000000000004,-7.8031000000000007E-10,0.033866,7.2504E-07,-6.7284E-07
0.14,0.15,-0.033796,-7.8419000000000006E-10,0.03382,7.2412E-07,-6.7266E-07
0.14500000000000002,0.15,-0.033752000000000004,-7.8704000000000011E-10,0.033772,7.232E-07,-6.7272E-07
0.15,0.15,-0.033706,-7.8483000000000007E-10,0.03373,7.2236E-07,-6.726E-07
0.155,0.15,-0.033666,-7.8893000000000009E-10,0.033684000000000006,7.2135999999999994E-07,-6.725E-07
0.16,0.15,-0.033616,-7.9057000000000009E-10,0.033636000000000006,7.206E-07,-6.725E-07
0.165,0.15,-0.033566000000000006,-7.9217000000000007E-10,0.033592000000000004,7.1976E-07,-6.724E-07
0.17,0.15,-0.033524000000000005,-7.909E-10,0.03355,7.1892E-07,-6.722E-07
0.17500000000000002,0.15,-0.033478,-7.956E-10,0.033498,7.1804E-07,-6.7232E-07
0.18000000000000002,0.15,-0.033434000000000005,-7.9411000000000006E-10,0.033458,7.172E-07,-6.7212E-07
0.185,0.15,-0.033384000000000004,-7.9552000000000006E-10,0.033404,7.1644E-07,-6.7205999999999994E-07
0.19,0.15,-0.033338,-8.0177E-10,0.033364000000000005,7.1556E-07,-6.7198E-07
0.195,0.15,-0.033294000000000004,-7.9801E-10,0.033314,7.148E-07,-6.719E-07
0.2,0.15,-0.033244,-8.0229E-10,0.033266000000000004,7.1392E-07,-6.7186E-07
0.20500000000000002,0.15,-0.033198000000000005,-8.0262000000000007E-10,0.03322,7.1322E-07,-6.7186E-07
0.21000000000000002,0.15,-0.033152,-8.0445E-10,0.033174,7.1239999999999995E-07,-6.7162E-07
0.215,0.15,-0.033102,-8.0628E-10,0.033128000000000005,7.1156E-07,-6.7154E-07
0.22,0.15,-0.033058000000000004,-8.0715E-10,0.033078,7.1088E-07,-6.7149999999999994E-07
0.225,0.15,-0.033012,-8.1038E-10,0.033028,7.1012E-07,-6.7132E-07
0.23,0.15,-0.032962000000000005,-8.0843000000000007E-10,0.03298,7.0958E-07,-6.7156E-07
0.23500000000000001,0.15,-0.032912000000000004,-8.1325000000000006E-10,0.032938,7.0864E-07,-6.713E-07
0.24000000000000002,0.15,-0.032862,-8.1126E-10,0.032888,7.0799999999999993E-07,-6.7124E-07
0.24500000000000002,0.15,-0.032816000000000005,-8.1603E-10,0.032836000000000004,7.072E-07,-6.7114E-07
0.25,0.15,-0.032768000000000005,-8.1777000000000006E-10,0.032792,7.0646E-07,-6.7106E-07
0.255,0.15,-0.032720000000000006,-8.1713E-10,0.032744,7.0584E-07,-6.7126E-07
0.26,0.15,-0.032674,-8.2169000000000009E-10,0.032688,7.0512E-07,-6.7064E-07
0.265,0.15,-0.03262,-8.2007E-10,0.03264,7.0432E-07,-6.7064E-07
0.27,0.15,-0.032572000000000004,-8.2191000000000011E-10,0.03259,7.037E-07,-6.7062E-07
0.275,0.15,-0.032526000000000006,-8.249E-10,0.032544000000000003,7.029E-07,-6.7068E-07
0.28,0.15,-0.032472,-8.2650000000000009E-10,0.032496000000000004,7.021E-07,-6.7034E-07
0.28500000000000003,0.15,-0.032422,-8.257300000000001E-10,0.032438,7.0136E-07,-6.7016E-07
0.29000000000000004,0.15,-0.032368,-8.2648E-10,0.03239,7.0084E-07,-6.7024E-07
0.29500000000000004,0.15,-0.032318,-8.3190000000000009E-10,0.03234,7.0015999999999994E-07,-6.6999999999999994E-07
0.3,0.15,-0.032266,-8.295500000000001E-10,0.032286,6.9944E-07,-6.7006E-07
0.305,0.15,-0.032218000000000004,-8.3561000000000007E-10,0.032232000000000004,6.9896E-07,-6.699E-07
0.31,0.15,-0.032162,-8.3644000000000006E-10,0.032188,6.9822E-07,-6.6956E-07
0.315,0.15,-0.032112,-8.3620000000000007E-10,0.032134,6.9745999999999995E-07,-6.6948E-07
0.32,0.15,-0.032060000000000005,-8.394E-10,0.032082,6.9692E-07,-6.6948E-07
0.325,0.15,-0.032012000000000006,-8.4056E-10,0.03203,6.9623999999999994E-07,-6.6938E-07
0.33,0.15,-0.031950000000000006,-8.4427E-10,0.031970000000000005,6.9567999999999994E-07,-6.6936E-07
0.335,0.15,-0.031898,-8.4227E-10,0.031924,6.9516E-07,-6.6918E-07
0.34,0.15,-0.031846,-8.4544E-10,0.031864,6.9444E-07,-6.691E-07
0.34500000000000003,0.15,-0.031792,-8.4772E-10,0.031812,6.9382E-07,-6.69E-07
0.35000000000000003,0.15,-0.031734000000000005,-8.4838E-10,0.031760000000000004,6.9312E-07,-6.6876E-07
0.35500000000000004,0.15,-0.03168,-8.5105000000000008E-10,0.031704,6.9264E-07,-6.688E-07
0.36000000000000004,0.15,-0.031626,-8.5567000000000011E-10,0.031652,6.921E-07,-6.6869999999999995E-07
0.365,0.15,-0.031572,-8.5382000000000006E-10,0.031592,6.9164E-07,-6.6862E-07
0.37,0.15,-0.031516,-8.5618E-10,0.031536,6.909E-07,-6.6846E-07
0.375,0.15,-0.031458,-8.6120000000000009E-10,0.031482,6.9024E-07,-6.682E-07
0.38,0.15,-0.031398,-8.6244000000000007E-10,0.031418,6.8968E-07,-6.681E-07
0.385,0.15,-0.031342,-8.6611E-10,0.031364,6.8913999999999994E-07,-6.6792E-07
0.39,0.15,-0.031286,-8.6869E-10,0.031308,6.8857999999999994E-07,-6.679E-07
0.395,0.15,-0.031224000000000002,-8.7196000000000006E-10,0.031248,6.8804E-07,-6.678E-07
0.4,0.15,-0.031164000000000004,-8.7330000000000008E-10,0.031188000000000004,6.874E-07,-6.6768E-07
0.405,0.15,-0.031106,-8.7654000000000006E-10,0.031122000000000004,6.8674E-07,-6.6757999999999995E-07
0.41000000000000003,0.15,-0.031042000000000004,-8.8112000000000006E-10,0.031064,6.8633999999999994E-07,-6.6728E-07
0.41500000000000004,0.15,-0.030982000000000003,-8.8313E-10,0.031006000000000002,6.8584E-07,-6.6701999999999995E-07
0.42000000000000004,0.15,-0.030918,-8.9001000000000011E-10,0.030944000000000003,6.8516E-07,-6.669E-07
0.42500000000000004,0.15,-0.030856,-8.8953E-10,0.030876000000000004,6.847E-07,-6.669E-07
0.43,0.15,-0.030792000000000003,-8.9235E-10,0.030812000000000003,6.8416E-07,-6.6686E-07
0.435,0.15,-0.030732000000000002,-8.9607000000000009E-10,0.030748,6.836E-07,-6.6674E-07
0.44,0.15,-0.030660000000000003,-9.0279E-10,0.030684000000000003,6.8297999999999994E-07,-6.6642E-07
0.445,0.15,-0.030594000000000003,-9.0430000000000007E-10,0.030622000000000003,6.825E-07,-6.6654E-07
0.45,0.15,-0.030526,-9.0893000000000009E-10,0.030544,6.8208E-07,-6.6638E-07
0.455,0.15,-0.030456000000000004,-9.1197000000000011E-10,0.030476000000000003,6.8142E-07,-6.6612E-07
0.46,0.15,-0.030388000000000002,-9.1439000000000009E-10,0.030408,6.809E-07,-6.6594E-07
0.465,0.15,-0.030314000000000004,-9.180800000000001E-10,0.030336000000000002,6.8052E-07,-6.6578E-07
0.47000000000000003,0.15,-0.030244000000000004,-9.2171000000000012E-10,0.030266,6.8E-07,-6.6578E-07
0.47500000000000003,0.15,-0.030170000000000002,-9.3011000000000011E-10,0.030192000000000004,6.7916E-07,-6.6554E-07
0.48000000000000004,0.15,-0.030086,-9.3122000000000012E-10,0.030114000000000002,6.7904E-07,-6.6548E-07
0.48500000000000004,0.15,-0.030014000000000002,-9.3562000000000013E-10,0.030036000000000004,6.783E-07,-6.652E-07
0.49000000000000005,0.15,-0.029936000000000004,-9.3941000000000017E-10,0.02995,6.7786E-07,-6.6518E-07
0.49500000000000005,0.15,-0.029858000000000003,-9.454E-10,0.029880000000000004,6.7727999999999993E-07,-6.6502E-07
0.5,0.15,-0.029776000000000004,-9.5156000000000018E-10,0.029796000000000003,6.7681999999999994E-07,-6.649E-07
0.505,0.15,-0.02969,-9.5286000000000016E-10,0.029710000000000004,6.7634E-07,-6.6462E-07
0.51,0.15,-0.029598000000000003,-9.5608E-10,0.029622000000000002,6.7596E-07,-6.6454E-07
0.515,0.15,-0.029512000000000004,-9.6379E-10,0.029534,6.7548E-07,-6.6439999999999994E-07
0.52,0.15,-0.02942,-9.6707E-10,0.029438000000000002,6.7506E-07,-6.6428E-07
0.525,0.15,-0.029332000000000004,-9.6932000000000012E-10,0.02935,6.7468E-07,-6.6418E-07
0.53,0.15,-0.029234000000000003,-9.7503E-10,0.029254000000000002,6.7414E-07,-6.6406E-07
0.535,0.15,-0.029126000000000003,-9.8129E-10,0.029152,6.7363999999999994E-07,-6.6388E-07
0.54,0.15,-0.029024,-9.8501E-10,0.029048,6.7328E-07,-6.6374E-07
0.545,0.15,-0.02892,-9.8752000000000012E-10,0.028940000000000004,6.7292E-07,-6.638E-07
0.55,0.15,-0.028808000000000004,-9.9626E-10,0.02883,6.726E-07,-6.6352E-07
0.555,0.15,-0.028698,-1.00253E-09,0.028716000000000002,6.719E-07,-6.6332E-07
0.56,0.15,-0.028574000000000002,-1.00721E-09,0.028594,6.7158E-07,-6.632E-07
0.56500000000000006,0.15,-0.028452,-1.01331E-09,0.028472,6.71E-07,-6.6302E-07
0.57000000000000006,0.15,-0.028326000000000004,-1.0219500000000002E-09,0.028346000000000003,6.7074E-07,-6.6298E-07
0.57500000000000007,0.15,-0.028188,-1.0269800000000001E-09,0.028210000000000002,6.7012E-07,-6.6271999999999994E-07
0.58000000000000007,0.15,-0.028050000000000002,-1.03092E-09,0.02807,6.6986E-07,-6.6261999999999993E-07
0.58500000000000008,0.15,-0.02791,-1.03953E-09,0.027928,6.6938E-07,-6.6252E-07
0.59000000000000008,0.15,-0.027760000000000003,-1.04525E-09,0.027780000000000003,6.69E-07,-6.6226E-07
0.595,0.15,-0.027602,-1.04992E-09,0.027626,6.6856E-07,-6.622E-07
0.6,0.15,-0.027436000000000002,-1.0547E-09,0.027462000000000004,6.6834E-07,-6.6214E-07
0.605,0.15,-0.027268000000000004,-1.0633400000000002E-09,0.027286,6.6788E-07,-6.618E-07
0.61,0.15,-0.027098000000000004,-1.06925E-09,0.027116,6.6729999999999995E-07,-6.6168E-07
0.615,0.15,-0.026910000000000003,-1.0773900000000001E-09,0.026930000000000003,6.6704E-07,-6.6159999999999994E-07
0.62,0.15,-0.026714,-1.0855900000000002E-09,0.026738,6.6662E-07,-6.6136E-07
0.625,0.15,-0.026510000000000002,-1.0937100000000001E-09,0.026538000000000003,6.6622E-07,-6.6121999999999993E-07
0.63,0.15,-0.026308,-1.10163E-09,0.026330000000000003,6.6602E-07,-6.6126E-07
0.635,0.15,-0.026090000000000002,-1.1076000000000002E-09,0.026112000000000003,6.6562E-07,-6.6098E-07
0.64,0.15,-0.025868000000000002,-1.11672E-09,0.025884,6.6523999999999994E-07,-6.6084E-07
0.645,0.15,-0.025630000000000003,-1.1299900000000002E-09,0.025652,6.6486E-07,-6.6074E-07
0.65,0.15,-0.025392,-1.13771E-09,0.025408000000000003,6.6462E-07,-6.6062E-07
0.655,0.15,-0.025126000000000002,-1.1424E-09,0.025156,6.638E-07,-6.6008E-07
0.66,0.15,-0.024866000000000003,-1.1532E-09,0.024890000000000002,6.6368E-07,-6.6019999999999994E-07
0.665,0.15,-0.024594,-1.1602E-09,0.024614,6.6336E-07,-6.6E-07
0.67,0.15,-0.024306,-1.1687E-09,0.02433,6.6298E-07,-6.599E-07
0.675,0.15,-0.024016000000000003,-1.1803E-09,0.024036000000000002,6.6266E-07,-6.5963999999999994E-07
0.68,0.15,-0.023706,-1.1895E-09,0.02373,6.6233999999999993E-07,-6.5953999999999994E-07
0.685,0.15,-0.023394,-1.2018E-09,0.023412000000000002,6.6194E-07,-6.5942E-07
0.69000000000000006,0.15,-0.023058000000000002,-1.2113E-09,0.023078,6.617E-07,-6.5924E-07
0.69500000000000006,0.15,-0.02272,-1.2254E-09,0.022742000000000002,6.6136E-07,-6.5916E-07
0.70000000000000007,0.15,-0.022368000000000002,-1.2327E-09,0.022390000000000004,6.6102E-07,-6.5894E-07
0.70500000000000007,0.15,-0.022010000000000002,-1.2442E-09,0.02203,6.6088E-07,-6.5888E-07
0.71000000000000008,0.15,-0.021632000000000002,-1.2594E-09,0.021654000000000003,6.6052E-07,-6.5869999999999994E-07
0.71500000000000008,0.15,-0.021248000000000003,-1.2727E-09,0.021272000000000003,6.6026E-07,-6.5862E-07
0.72000000000000008,0.15,-0.020852000000000002,-1.2893E-09,0.020872,6.6004E-07,-6.5858E-07
0.72500000000000009,0.15,-0.020448,-1.2936E-09,0.020470000000000002,6.5976E-07,-6.5838E-07
0.73,0.15,-0.020026000000000002,-1.3112E-09,0.020050000000000002,6.5948E-07,-6.583E-07
0.735,0.15,-0.019600000000000003,-1.3248E-09,0.019620000000000002,6.5912E-07,-6.5823999999999994E-07
0.74,0.15,-0.019154,-1.3371E-09,0.019176000000000002,6.5892E-07,-6.5816E-07
0.745,0.15,-0.018708000000000002,-1.3505E-09,0.018726000000000003,6.586E-07,-6.5788E-07
0.75,0.15,-0.018254000000000003,-1.3675E-09,0.018272,6.5828E-07,-6.578E-07
0.755,0.15,-0.017772000000000003,-1.3814E-09,0.017792000000000002,6.5802E-07,-6.5762E-07
0.76,0.15,-0.01729,-1.3955E-09,0.017312,6.5778E-07,-6.575E-07
0.765,0.15,-0.016794,-1.4152E-09,0.016814000000000003,6.5748E-07,-6.5746E-07
0.77,0.15,-0.016290000000000002,-1.431E-09,0.016314000000000002,6.5724E-07,-6.5734E-07
0.775,0.15,-0.015772,-1.4432E-09,0.015794000000000002,6.5718E-07,-6.5716E-07
0.78,0.15,-0.015250000000000001,-1.4635E-09,0.015274000000000001,6.5672E-07,-6.5701999999999994E-07
0.785,0.15,-0.014712000000000001,-1.4775E-09,0.014734,6.5654E-07,-6.5694E-07
0.79,0.15,-0.014176000000000001,-1.4966E-09,0.014192000000000002,6.5624E-07,-6.5683999999999994E-07
0.795,0.15,-0.013614000000000001,-1.5155E-09,0.013630000000000002,6.5624E-07,-6.5672E-07
0.8,0.15,-0.013052000000000001,-1.5301E-09,0.013070000000000002,6.5589999999999994E-07,-6.5662E-07
0.805,0.15,-0.012472,-1.5507E-09,0.012496000000000002,6.556E-07,-6.565E-07
0.81,0.15,-0.011896,-1.5673E-09,0.011918000000000002,6.5548E-07,-6.5654E-07
0.81500000000000006,0.15,-0.011302000000000001,-1.5879E-09,0.01132,6.553E-07,-6.564E-07
0.82000000000000006,0.15,-0.010704000000000002,-1.6082E-09,0.010724000000000001,6.55E-07,-6.563E-07
0.82500000000000007,0.15,-0.010102000000000002,-1.6235E-09,0.010122,6.5477999999999994E-07,-6.5614E-07
0.83000000000000007,0.15,-0.0095034,-1.6448E-09,0.0095038,6.547E-07,-6.5592E-07
0.83500000000000008,0.15,-0.0088834,-1.6654E-09,0.008881,6.54E-07,-6.5568E-07
0.84000000000000008,0.15,-0.0082438,-1.6859E-09,0.008242600000000001,6.5386E-07,-6.556E-07
0.84500000000000008,0.15,-0.0076062000000000005,-1.7068E-09,0.0076076,6.5364E-07,-6.5536E-07
0.85000000000000009,0.15,-0.0069536,-1.7302E-09,0.0069502,6.5356E-07,-6.5546E-07
0.85500000000000009,0.15,-0.0063028,-1.7498E-09,0.0063014,6.5346E-07,-6.5543999999999995E-07
0.86,0.15,-0.0056338000000000004,-1.7731E-09,0.0056334,6.5332E-07,-6.5532E-07
0.865,0.15,-0.0049678000000000005,-1.7926E-09,0.0049686,6.5309999999999994E-07,-6.5532E-07
0.87,0.15,-0.0042842,-1.8194E-09,0.0042852,6.5294E-07,-6.5538E-07
0.875,0.15,-0.0036066,-1.8399E-09,0.0036066,6.5266E-07,-6.5518E-07
0.88,0.15,-0.0029106,-1.8633E-09,0.0029092000000000002,6.5246E-07,-6.5524E-07
0.885,0.15,-0.002216,-1.8869999999999998E-09,0.0022188,6.5232E-07,-6.5504E-07
0.89,0.15,-0.001508,-1.9144E-09,0.0015096,6.5204E-07,-6.5502E-07
0.895,0.15,-0.00080312,-1.9343E-09,0.00080370000000000007,6.5184E-07,-6.5496E-07
0.9,0.15,-2.5966000000000002E-05,-1.9656E-09,4.9116E-05,6.5144E-07,-6.5472E-07
0,0.3,-0.016542,-2.904E-10,0.016564000000000002,7.4706E-07,-6.6312E-07
0.005,0.3,-0.016512000000000002,-3.0064E-10,0.016530000000000003,7.4566E-07,-6.6314E-07
0.01,0.3,-0.016478000000000003,-3.0604E-10,0.016506,7.4444E-07,-6.6334E-07
0.015000000000000001,0.3,-0.016456000000000002,-3.0722E-10,0.016472,7.4296E-07,-6.6344E-07
0.02,0.3,-0.016426000000000003,-3.1265E-10,0.016444,7.4186E-07,-6.6346E-07
0.025,0.3,-0.016392,-3.1853000000000004E-10,0.016412000000000003,7.4046E-07,-6.6354E-07
0.030000000000000002,0.3,-0.016360000000000003,-3.2287000000000004E-10,0.016384000000000003,7.3927999999999993E-07,-6.6352E-07
0.035,0.3,-0.01633,-3.2281000000000005E-10,0.016352000000000002,7.3834E-07,-6.6372E-07
0.04,0.3,-0.016304000000000003,-3.2742000000000004E-10,0.016316,7.3726E-07,-6.638E-07
0.045000000000000005,0.3,-0.016272000000000002,-3.3168000000000004E-10,0.016292,7.3612E-07,-6.6374E-07
0.05,0.3,-0.01624,-3.3144000000000005E-10,0.016262000000000002,7.3506E-07,-6.6366E-07
0.055,0.3,-0.016214000000000003,-3.3564000000000004E-10,0.016228000000000003,7.337E-07,-6.6362E-07
0.060000000000000005,0.3,-0.016178,-3.4048000000000005E-10,0.016200000000000003,7.3274E-07,-6.6386E-07
0.065,0.3,-0.01615,-3.4407000000000003E-10,0.016172000000000002,7.3166E-07,-6.6406E-07
0.07,0.3,-0.016120000000000002,-3.4175000000000003E-10,0.016138000000000003,7.3062E-07,-6.6386E-07
0.075,0.3,-0.016086000000000003,-3.4529E-10,0.016106000000000002,7.2957999999999995E-07,-6.6404E-07
0.08,0.3,-0.016058000000000003,-3.5171E-10,0.01608,7.285E-07,-6.6392E-07
0.085,0.3,-0.016028,-3.5193000000000005E-10,0.016044000000000003,7.2742E-07,-6.6382E-07
0.090000000000000011,0.3,-0.015992000000000003,-3.5529E-10,0.016020000000000003,7.2642E-07,-6.6386E-07
0.095,0.3,-0.015966,-3.5488E-10,0.015984,7.2548E-07,-6.6383999999999994E-07
0.1,0.3,-0.015932,-3.5728000000000003E-10,0.015956,7.2461999999999993E-07,-6.6394E-07
0.10500000000000001,0.3,-0.015902000000000003,-3.6071000000000004E-10,0.015922000000000002,7.2356E-07,-6.6398E-07
0.11,0.3,-0.015870000000000002,-3.6243E-10,0.015896,7.2237999999999993E-07,-6.6382E-07
0.115,0.3,-0.015842000000000002,-3.6662E-10,0.015864000000000003,7.2152E-07,-6.6382E-07
0.12000000000000001,0.3,-0.015812,-3.6656E-10,0.01583,7.2064E-07,-6.6394E-07
0.125,0.3,-0.015778,-3.6674E-10,0.015798000000000003,7.1984E-07,-6.6392E-07
0.13,0.3,-0.015752000000000002,-3.6757E-10,0.015770000000000003,7.1882E-07,-6.638E-07
0.135,0.3,-0.015716,-3.7525E-10,0.01574,7.1789999999999994E-07,-6.6388E-07
0.14,0.3,-0.015684,-3.7589000000000003E-10,0.015706,7.1696E-07,-6.637E-07
0.14500000000000002,0.3,-0.015658000000000002,-3.7366000000000003E-10,0.015676000000000002,7.1616E-07,-6.637E-07
0.15,0.3,-0.015624,-3.7720000000000005E-10,0.015642,7.1516E-07,-6.6376E-07
0.155,0.3,-0.015594000000000002,-3.7707E-10,0.015614000000000001,7.1424E-07,-6.6362E-07
0.16,0.3,-0.015562000000000001,-3.8051E-10,0.015584,7.1346E-07,-6.6362E-07
0.165,0.3,-0.015534000000000001,-3.8071E-10,0.015552000000000002,7.13E-07,-6.6398E-07
0.17,0.3,-0.015498000000000001,-3.8472000000000004E-10,0.015522000000000001,7.12E-07,-6.637E-07
0.17500000000000002,0.3,-0.015472000000000001,-3.8288000000000003E-10,0.015490000000000002,7.1094E-07,-6.6354E-07
0.18000000000000002,0.3,-0.015434000000000002,-3.8575000000000004E-10,0.015462000000000002,7.1008E-07,-6.6362E-07
0.185,0.3,-0.015404000000000001,-3.8918000000000005E-10,0.015426000000000002,7.0921999999999994E-07,-6.6344E-07
0.19,0.3,-0.015372000000000002,-3.8729E-10,0.015394000000000001,7.086E-07,-6.6338E-07
0.195,0.3,-0.015344000000000002,-3.9203000000000004E-10,0.015362,7.077E-07,-6.6338E-07
0.2,0.3,-0.015314000000000001,-3.9033000000000004E-10,0.015330000000000002,7.0696E-07,-6.6338E-07
0.20500000000000002,0.3,-0.015280000000000002,-3.9232000000000005E-10,0.015294000000000002,7.0616E-07,-6.6334E-07
0.21000000000000002,0.3,-0.015244,-3.9313E-10,0.015268000000000002,7.0544E-07,-6.634E-07
0.215,0.3,-0.015214000000000002,-3.9772000000000005E-10,0.015232,7.0472E-07,-6.6332E-07
0.22,0.3,-0.015182000000000001,-3.9886E-10,0.015200000000000002,7.0389999999999994E-07,-6.6326E-07
0.225,0.3,-0.015150000000000002,-3.9762E-10,0.015170000000000001,7.0318E-07,-6.6312E-07
0.23,0.3,-0.015120000000000002,-3.9899000000000004E-10,0.015138000000000002,7.0248E-07,-6.6306E-07
0.23500000000000001,0.3,-0.015090000000000001,-3.9927E-10,0.015108000000000002,7.0196E-07,-6.6302E-07
0.24000000000000002,0.3,-0.015058000000000002,-4.0112E-10,0.015074,7.0116E-07,-6.6302E-07
0.24500000000000002,0.3,-0.015026000000000001,-4.0089000000000005E-10,0.015048,7.0056E-07,-6.628E-07
0.25,0.3,-0.014994000000000002,-4.0338E-10,0.015014000000000001,6.9992E-07,-6.6288E-07
0.255,0.3,-0.014960000000000001,-4.0636000000000003E-10,0.014982,6.9916E-07,-6.6278E-07
0.26,0.3,-0.014928000000000002,-4.0644000000000005E-10,0.014948000000000001,6.9866E-07,-6.6292E-07
0.265,0.3,-0.014894000000000001,-4.0691000000000005E-10,0.014916,6.9784E-07,-6.628E-07
0.27,0.3,-0.014864,-4.0834E-10,0.014884000000000001,6.9722E-07,-6.6271999999999994E-07
0.275,0.3,-0.014834000000000002,-4.0903000000000003E-10,0.014852,6.9646E-07,-6.6261999999999993E-07
0.28,0.3,-0.014804000000000001,-4.1034000000000005E-10,0.014820000000000002,6.9588E-07,-6.6274E-07
0.28500000000000003,0.3,-0.014768000000000002,-4.1084000000000005E-10,0.014786,6.9514E-07,-6.625E-07
0.29000000000000004,0.3,-0.014734,-4.1106000000000003E-10,0.014750000000000001,6.9448E-07,-6.6243999999999994E-07
0.29500000000000004,0.3,-0.014706000000000002,-4.1573E-10,0.014718000000000002,6.9392E-07,-6.625E-07
0.3,0.3,-0.014668,-4.1503E-10,0.014688000000000001,6.9343999999999994E-07,-6.624E-07
0.305,0.3,-0.014634000000000001,-4.1461000000000003E-10,0.014650000000000002,6.9272E-07,-6.6218E-07
0.31,0.3,-0.014600000000000002,-4.1769000000000003E-10,0.014624000000000002,6.9188E-07,-6.6226E-07
0.315,0.3,-0.014568000000000001,-4.2123000000000005E-10,0.01459,6.914E-07,-6.6222E-07
0.32,0.3,-0.014538,-4.1892000000000004E-10,0.014558000000000002,6.9084E-07,-6.6226E-07
0.325,0.3,-0.014504000000000001,-4.2197000000000004E-10,0.014526,6.9044E-07,-6.6224E-07
0.33,0.3,-0.014472,-4.2342E-10,0.014492000000000001,6.8968E-07,-6.6218E-07
0.335,0.3,-0.014438000000000001,-4.2321000000000003E-10,0.014456000000000002,6.894E-07,-6.6214E-07
0.34,0.3,-0.014402000000000002,-4.2363E-10,0.014424000000000001,6.8862E-07,-6.6196E-07
0.34500000000000003,0.3,-0.01437,-4.2424000000000003E-10,0.014392000000000002,6.8808E-07,-6.6192E-07
0.35000000000000003,0.3,-0.014338000000000002,-4.2803E-10,0.014356,6.8742E-07,-6.619E-07
0.35500000000000004,0.3,-0.014304,-4.2801000000000006E-10,0.014326000000000002,6.8674E-07,-6.6174E-07
0.36000000000000004,0.3,-0.014272000000000002,-4.2818E-10,0.014292000000000001,6.8642E-07,-6.6177999999999993E-07
0.365,0.3,-0.014236,-4.2931000000000004E-10,0.014254000000000001,6.8582E-07,-6.6168E-07
0.37,0.3,-0.0142,-4.3307000000000004E-10,0.014222000000000002,6.854E-07,-6.6164E-07
0.375,0.3,-0.014168000000000002,-4.3200000000000006E-10,0.014188000000000001,6.8492E-07,-6.6152E-07
0.38,0.3,-0.014136000000000001,-4.3563E-10,0.014154000000000002,6.8426E-07,-6.6142E-07
0.385,0.3,-0.014096000000000001,-4.3821000000000003E-10,0.014122000000000001,6.8376E-07,-6.6136E-07
0.39,0.3,-0.014064000000000002,-4.3863E-10,0.014086000000000001,6.8322E-07,-6.6136E-07
0.395,0.3,-0.014028,-4.3937000000000006E-10,0.014052000000000002,6.8258E-07,-6.6131999999999994E-07
0.4,0.3,-0.013998000000000002,-4.4168E-10,0.014018000000000001,6.8244E-07,-6.6126E-07
0.405,0.3,-0.013964,-4.4221E-10,0.013982000000000001,6.8168E-07,-6.6112E-07
0.41000000000000003,0.3,-0.013926000000000001,-4.4309E-10,0.013944000000000002,6.8138E-07,-6.613E-07
0.41500000000000004,0.3,-0.013894000000000002,-4.4559E-10,0.013914000000000001,6.8072E-07,-6.612E-07
0.42000000000000004,0.3,-0.013854000000000002,-4.4843E-10,0.013880000000000002,6.8048E-07,-6.6114E-07
0.42500000000000004,0.3,-0.013824000000000001,-4.5009000000000005E-10,0.013844,6.7989999999999994E-07,-6.6112E-07
0.43,0.3,-0.013784000000000001,-4.5418000000000003E-10,0.013808,6.7944E-07,-6.6096E-07
0.435,0.3,-0.013752,-4.5434000000000006E-10,0.013774000000000002,6.79E-07,-6.6093999999999993E-07
0.44,0.3,-0.013718000000000001,-4.5509000000000003E-10,0.013736000000000002,6.7848E-07,-6.6102E-07
0.445,0.3,-0.013684000000000002,-4.6147E-10,0.0137,6.7818E-07,-6.6093999999999993E-07
0.45,0.3,-0.01365,-4.629E-10,0.013668000000000001,6.7762E-07,-6.6088E-07
0.455,0.3,-0.013612,-4.6376000000000006E-10,0.013632000000000002,6.7718E-07,-6.6082E-07
0.46,0.3,-0.013574000000000001,-4.6803E-10,0.013594000000000002,6.7664E-07,-6.6072E-07
0.465,0.3,-0.013532,-4.7117E-10,0.013556,6.762E-07,-6.6062E-07
0.47000000000000003,0.3,-0.013500000000000002,-4.7299E-10,0.013526000000000002,6.7568E-07,-6.6046E-07
0.47500000000000003,0.3,-0.013466,-4.7444000000000007E-10,0.013486000000000002,6.753E-07,-6.6044E-07
0.48000000000000004,0.3,-0.013424000000000002,-4.763E-10,0.013446000000000001,6.7484E-07,-6.6042E-07
0.48500000000000004,0.3,-0.01339,-4.798E-10,0.013410000000000002,6.7454E-07,-6.6037999999999994E-07
