Repository: DecaMeron23/Caratterizzazione-Mosfet

# Studio della tolleranza alle radiazioni ionizzanti di MOSFET in tecnologia 28nm

## Tesi triennale d'Ingegneria Informatica

### Autori:

* Nicola Cattaneo
* Emilio Meroni

### Divisione Cartelle
* **Tesi** Cartella contenente il materiale per la produzione della tesi
* **Script Statiche** Cartella contentente tutti gli script per le analisi delle misure statiche.
* **Script Rumore** Cartella contentente tutti gli script per le analisi delle misure di rumore.
* **Misure Statiche** Cartella contenente le misure statiche
* **Misure Statiche** Cartella contenente le misure di rumore
* **Altri Script** Script di riferimento

File: Misure statiche/P1/Chip1PMOS_200Mrad/P1-200-60/id_vgs.csv (part 1 of 4)
I/V Sweep,id_vgs_P
RecordTime,11/13/2023 09:30:23
Device ID,
Count,1
Flag,
Remarks,
vg,vd,id,ig,is,iavdd,ignd
1.2,0,-9.5213E-08,1.3393399999999998E-08,4.9681000000000007E-10,7.1634E-07,-6.3524E-07
1.195,0,-9.51966E-08,1.2280799999999998E-08,4.878E-10,7.182E-07,-6.357E-07
1.19,0,-9.4926599999999992E-08,1.1292599999999999E-08,4.8812000000000007E-10,7.1924E-07,-6.3588E-07
1.185,0,-9.47864E-08,1.04016E-08,4.8845E-10,7.2018E-07,-6.3626E-07
1.1800000000000002,0,-9.46102E-08,9.5643E-09,4.8798E-10,7.2134E-07,-6.368E-07
1.175,0,-9.4247799999999987E-08,8.8235E-09,4.8705E-10,7.2196E-07,-6.3718E-07
1.1700000000000002,0,-9.41006E-08,8.149E-09,4.8549E-10,7.23E-07,-6.375E-07
1.165,0,-9.39364E-08,7.5282E-09,4.8411E-10,7.2386E-07,-6.3774E-07
1.1600000000000001,0,-9.3637399999999989E-08,6.9743E-09,4.8237000000000006E-10,7.2456E-07,-6.3828E-07
1.155,0,-9.3611399999999986E-08,6.4542E-09,4.8266000000000007E-10,7.2516E-07,-6.3853999999999995E-07
1.1500000000000001,0,-9.33556E-08,5.9933E-09,4.8283000000000008E-10,7.257E-07,-6.3878E-07
1.145,0,-9.3069799999999988E-08,5.5765E-09,4.8067000000000006E-10,7.26E-07,-6.3899999999999994E-07
1.1400000000000001,0,-9.3052599999999984E-08,5.1907E-09,4.8377000000000008E-10,7.2667999999999994E-07,-6.3936E-07
1.135,0,-9.2806999999999992E-08,4.8381E-09,4.825E-10,7.2704E-07,-6.3942E-07
1.1300000000000001,0,-9.2611199999999992E-08,4.5187E-09,4.8421E-10,7.2738E-07,-6.3974E-07
1.125,0,-9.24862E-08,4.2332E-09,4.834E-10,7.2778E-07,-6.4E-07
1.12,0,-9.2373799999999993E-08,3.9684E-09,4.8779E-10,7.281E-07,-6.4014E-07
1.115,0,-9.22958E-08,3.724E-09,4.9025E-10,7.2826E-07,-6.4038E-07
1.11,0,-9.1997599999999993E-08,3.5088E-09,4.9116E-10,7.2842E-07,-6.4058E-07
1.105,0,-9.1931999999999992E-08,3.3094999999999998E-09,4.9566E-10,7.2901999999999995E-07,-6.4092E-07
1.1,0,-9.1911599999999988E-08,3.127E-09,5.0056000000000008E-10,7.2901999999999995E-07,-6.4098E-07
1.095,0,-9.1583599999999986E-08,2.9587E-09,5.0642E-10,7.2956E-07,-6.413E-07
1.09,0,-9.1537E-08,2.8095E-09,5.0966000000000008E-10,7.2947999999999994E-07,-6.4138E-07
1.085,0,-9.1428199999999988E-08,2.6656E-09,5.1807000000000005E-10,7.2992E-07,-6.4154E-07
1.08,0,-9.12864E-08,2.5395E-09,5.2593000000000006E-10,7.3016E-07,-6.4186E-07
1.075,0,-9.1283E-08,2.4224E-09,5.3579000000000007E-10,7.3002E-07,-6.4179999999999994E-07
1.07,0,-9.1126999999999993E-08,2.3162E-09,5.4479E-10,7.304E-07,-6.4204E-07
1.065,0,-9.09814E-08,2.2157E-09,5.5981000000000006E-10,7.3031999999999994E-07,-6.4198E-07
1.06,0,-9.0944799999999987E-08,2.127E-09,5.7449E-10,7.3048E-07,-6.4222E-07
1.0550000000000002,0,-9.09374E-08,2.0432E-09,5.8976E-10,7.3078E-07,-6.4238E-07
1.05,0,-9.10326E-08,1.9678E-09,6.0865000000000006E-10,7.3096E-07,-6.4234E-07
1.0450000000000002,0,-9.1056199999999989E-08,1.8935E-09,6.3436000000000007E-10,7.309E-07,-6.4234E-07
1.04,0,-9.0967E-08,1.8326E-09,6.5778000000000008E-10,7.3086E-07,-6.426E-07
1.0350000000000001,0,-9.080459999999999E-08,1.7752E-09,6.9043000000000007E-10,7.3132E-07,-6.4282E-07
1.03,0,-9.0882399999999988E-08,1.7181E-09,7.2683000000000006E-10,7.312E-07,-6.4286E-07
1.0250000000000001,0,-9.0780599999999989E-08,1.6662E-09,7.7145000000000006E-10,7.3128E-07,-6.4301999999999994E-07
1.02,0,-9.087019999999999E-08,1.6183E-09,8.1974000000000011E-10,7.3143999999999994E-07,-6.4306E-07
1.0150000000000001,0,-9.0811999999999993E-08,1.5741E-09,8.7968000000000011E-10,7.3162E-07,-6.4319999999999994E-07
1.01,0,-9.0786399999999985E-08,1.5313E-09,9.4629E-10,7.3164E-07,-6.4328E-07
1.0050000000000001,0,-9.0791399999999991E-08,1.4924E-09,1.02787E-09,7.3199999999999994E-07,-6.4334E-07
1,0,-9.09068E-08,1.4581E-09,1.11983E-09,7.3158E-07,-6.434E-07
0.995,0,-9.093799999999999E-08,1.4215E-09,1.2308E-09,7.318E-07,-6.4366E-07
0.9900000000000001,0,-9.0887999999999986E-08,1.39E-09,1.3549E-09,7.3198E-07,-6.437E-07
0.9850000000000001,0,-9.0968799999999988E-08,1.3586E-09,1.5039E-09,7.3198E-07,-6.4382E-07
0.98000000000000009,0,-9.1173599999999985E-08,1.328E-09,1.6735E-09,7.3194E-07,-6.4382E-07
0.97500000000000009,0,-9.1405199999999988E-08,1.3014E-09,1.8733E-09,7.3237999999999994E-07,-6.439E-07
0.97000000000000008,0,-9.161719999999999E-08,1.2812E-09,2.1022E-09,7.3226E-07,-6.4398E-07
0.96500000000000008,0,-9.1733399999999987E-08,1.2556E-09,2.3739E-09,7.323E-07,-6.4424E-07
0.96000000000000008,0,-9.2150199999999986E-08,1.2299E-09,2.6867E-09,7.324E-07,-6.443E-07
0.95500000000000007,0,-9.2274599999999989E-08,1.2037E-09,3.0585E-09,7.3254E-07,-6.4431999999999994E-07
0.95000000000000007,0,-9.2764399999999991E-08,1.1801E-09,3.4847E-09,7.3258E-07,-6.4454E-07
0.94500000000000006,0,-9.3109999999999991E-08,1.1652E-09,3.9801E-09,7.325E-07,-6.4444E-07
0.94000000000000006,0,-9.38622E-08,1.1425E-09,4.5605E-09,7.3265999999999994E-07,-6.4452E-07
0.935,0,-9.4275199999999986E-08,1.1211E-09,5.2405E-09,7.3268E-07,-6.4472E-07
0.93,0,-9.5161799999999991E-08,1.1051E-09,6.0239E-09,7.329E-07,-6.4476E-07
0.925,0,-9.6138399999999992E-08,1.0874E-09,6.96E-09,7.3292E-07,-6.4482E-07
0.92,0,-9.71794E-08,1.0702E-09,8.0056E-09,7.3296E-07,-6.4512E-07
0.915,0,-9.8405199999999984E-08,1.0483E-09,9.2635E-09,7.3321999999999994E-07,-6.4496E-07
0.91,0,-9.9782599999999992E-08,1.0355E-09,1.06977E-08,7.332E-07,-6.45E-07
0.905,0,-1.0154E-07,1.0161E-09,1.24136E-08,7.3316E-07,-6.45E-07
0.9,0,-1.0343999999999999E-07,9.991E-10,1.4372999999999999E-08,7.3348E-07,-6.4524E-07
0.895,0,-1.0558E-07,9.8449E-10,1.6682999999999998E-08,7.3354E-07,-6.454E-07
0.89,0,-1.0811999999999999E-07,9.7076E-10,1.93288E-08,7.3339999999999994E-07,-6.454E-07
0.885,0,-1.1139999999999999E-07,9.5639E-10,2.2463799999999998E-08,7.3342E-07,-6.4542E-07
0.88,0,-1.1488E-07,9.4068000000000011E-10,2.6057199999999997E-08,7.3352E-07,-6.4553999999999994E-07
0.875,0,-1.192E-07,9.240700000000001E-10,3.0327799999999994E-08,7.3344E-07,-6.4562E-07
0.87,0,-1.2394E-07,9.1210000000000009E-10,3.5186999999999996E-08,7.3358E-07,-6.4576E-07
0.865,0,-1.2958E-07,8.9609000000000006E-10,4.0938999999999994E-08,7.3332E-07,-6.4553999999999994E-07
0.86,0,-1.361E-07,8.830300000000001E-10,4.7589199999999994E-08,7.3348E-07,-6.4576E-07
0.85500000000000009,0,-1.4398E-07,8.6936000000000009E-10,5.541E-08,7.3362E-07,-6.4578E-07
0.85000000000000009,0,-1.5308E-07,8.5609000000000009E-10,6.4316999999999993E-08,7.3342E-07,-6.459E-07
0.84500000000000008,0,-1.6343999999999999E-07,8.4196000000000006E-10,7.49628E-08,7.3364E-07,-6.4609999999999994E-07
0.84000000000000008,0,-1.7576E-07,8.2907000000000012E-10,8.71062E-08,7.336E-07,-6.4596E-07
0.83500000000000008,0,-1.9006E-07,8.1557000000000011E-10,1.0141459999999999E-07,7.339E-07,-6.4602E-07
0.83000000000000007,0,-2.0662E-07,8.0339000000000006E-10,1.1794E-07,7.3388E-07,-6.4602E-07
0.82500000000000007,0,-2.2557999999999999E-07,7.8849E-10,1.3712E-07,7.336E-07,-6.4622E-07
0.82000000000000006,0,-2.4834E-07,7.7711E-10,1.5976E-07,7.3388E-07,-6.4609999999999994E-07
0.81500000000000006,0,-2.7425999999999997E-07,7.6313E-10,1.8574E-07,7.3376E-07,-6.4614E-07
0.81,0,-3.0468E-07,7.4977000000000009E-10,2.1648E-07,7.337E-07,-6.4614E-07
0.805,0,-3.3998E-07,7.3807E-10,2.515E-07,7.3384E-07,-6.4627999999999993E-07
0.8,0,-3.8149999999999997E-07,7.2513000000000006E-10,2.9316E-07,7.339E-07,-6.4634E-07
0.795,0,-4.2914E-07,7.1422E-10,3.4072E-07,7.3402E-07,-6.4644E-07
0.79,0,-4.8544E-07,7.0201E-10,3.9699999999999997E-07,7.3404E-07,-6.465E-07
0.785,0,-5.5001999999999994E-07,6.922900000000001E-10,4.6158E-07,7.3426E-07,-6.4654E-07
0.78,0,-6.265E-07,6.796E-10,5.382E-07,7.3423999999999994E-07,-6.466E-07
0.775,0,-7.1304E-07,6.6791E-10,6.2474E-07,7.3426E-07,-6.466E-07
0.77,0,-8.1658E-07,6.57E-10,7.288E-07,7.3454E-07,-6.4668E-07
0.765,0,-9.3512E-07,6.4334000000000008E-10,8.466E-07,7.343E-07,-6.4668E-07
0.76,0,-1.07578E-06,6.3037000000000007E-10,9.8682E-07,7.3428E-07,-6.4688E-07
0.755,0,-1.2310000000000002E-06,6.1811E-10,1.14634E-06,7.3432E-07,-6.4688E-07
0.75,0,-1.4204000000000002E-06,6.0654000000000006E-10,1.3335000000000002E-06,7.345E-07,-6.4688E-07
0.745,0,-1.6355000000000003E-06,5.95E-10,1.5495000000000002E-06,7.343E-07,-6.4693999999999994E-07
0.74,0,-1.8919000000000003E-06,5.8297E-10,1.8056000000000001E-06,7.3448E-07,-6.4686E-07
0.735,0,-2.1833000000000003E-06,5.7202000000000006E-10,2.0968000000000004E-06,7.3458E-07,-6.4706E-07
0.73,0,-2.5284000000000002E-06,5.5847E-10,2.4440000000000002E-06,7.3448E-07,-6.4714E-07
0.72500000000000009,0,-2.9224E-06,5.5100000000000006E-10,2.8385000000000004E-06,7.344E-07,-6.471E-07
0.72000000000000008,0,-3.3872000000000004E-06,5.3487E-10,3.3072000000000003E-06,7.3464E-07,-6.4704E-07
0.71500000000000008,0,-3.9235000000000006E-06,5.2365E-10,3.8335000000000007E-06,7.3472E-07,-6.4718E-07
0.71000000000000008,0,-4.5488E-06,5.1422E-10,4.4616000000000006E-06,7.346E-07,-6.4724E-07
0.70500000000000007,0,-5.2659000000000007E-06,5.0050000000000008E-10,5.1794000000000008E-06,7.3466E-07,-6.472E-07
0.70000000000000007,0,-6.1142000000000007E-06,4.9063E-10,6.0287E-06,7.3488E-07,-6.473E-07
0.69500000000000006,0,-7.0814000000000005E-06,4.8160000000000007E-10,6.9910000000000005E-06,7.3504E-07,-6.4739999999999993E-07
0.69000000000000006,0,-8.210000000000001E-06,4.6687000000000006E-10,8.1189000000000012E-06,7.3482E-07,-6.4758E-07
0.685,0,-9.5263E-06,4.5657000000000006E-10,9.4328E-06,7.3498E-07,-6.4749999999999994E-07
0.68,0,-1.1031900000000002E-05,4.4685E-10,1.09432E-05,7.3484E-07,-6.4749999999999994E-07
0.675,0,-1.2802E-05,4.3636000000000003E-10,1.2696E-05,7.3496E-07,-6.4766E-07
0.67,0,-1.4826E-05,4.2619000000000006E-10,1.4728E-05,7.3512E-07,-6.477E-07
0.665,0,-1.72E-05,4.1184000000000005E-10,1.7108E-05,7.351E-07,-6.4784E-07
0.66,0,-1.9886000000000002E-05,3.9974E-10,1.9816E-05,7.3494E-07,-6.4768E-07
0.655,0,-2.307E-05,3.909E-10,2.2982E-05,7.3524E-07,-6.4782E-07
0.65,0,-2.6688000000000003E-05,3.7888000000000004E-10,2.658E-05,7.3532E-07,-6.4804E-07
0.645,0,-3.0912E-05,3.7026E-10,3.081E-05,7.351E-07,-6.4777999999999994E-07
0.64,0,-3.5720000000000004E-05,3.5648000000000004E-10,3.5644E-05,7.3517999999999994E-07,-6.48E-07
0.635,0,-4.1346E-05,3.4455E-10,4.127E-05,7.3526E-07,-6.48E-07
0.63,0,-4.7712E-05,3.358E-10,4.7652000000000004E-05,7.3548E-07,-6.4805999999999994E-07
0.625,0,-5.521E-05,3.2370000000000003E-10,5.5098E-05,7.3544E-07,-6.48E-07
0.62,0,-6.3722E-05,3.1593E-10,6.359E-05,7.352E-07,-6.48E-07
0.615,0,-7.3648E-05,3.0309000000000004E-10,7.352E-05,7.3526E-07,-6.4798E-07
0.61,0,-8.475E-05,2.8976000000000004E-10,8.4664E-05,7.3542E-07,-6.4818E-07
0.605,0,-9.7804E-05,2.8067E-10,9.7718E-05,7.3542E-07,-6.4818E-07
0.6,0,-0.000112514,2.6869000000000003E-10,0.000112422,7.3538E-07,-6.483E-07
0.595,0,-0.00012928,2.5891000000000004E-10,0.00012942000000000002,7.3535999999999994E-07,-6.4818E-07
0.59000000000000008,0,-0.00014844,2.4877E-10,0.00014856,7.3538E-07,-6.4828E-07
0.58500000000000008,0,-0.00017054,2.3636E-10,0.00017076,7.3556E-07,-6.4828E-07
0.58000000000000007,0,-0.00019536,2.2699E-10,0.0001956,7.356E-07,-6.4836E-07
0.57500000000000007,0,-0.0002243,2.1391000000000001E-10,0.00022434,7.3562E-07,-6.4846E-07
0.57000000000000006,0,-0.00025612000000000003,2.0349E-10,0.00025628,7.3556E-07,-6.4838E-07
0.56500000000000006,0,-0.0002929,1.9227000000000003E-10,0.00029306000000000004,7.3535999999999994E-07,-6.484E-07
0.56,0,-0.00033354,1.8005000000000001E-10,0.00033382,7.356E-07,-6.4848E-07
0.555,0,-0.00038030000000000003,1.7151E-10,0.00038038000000000004,7.358E-07,-6.4868E-07
0.55,0,-0.00043170000000000003,1.5899E-10,0.00043172,7.3598E-07,-6.4888E-07
0.545,0,-0.00048986000000000006,1.4772E-10,0.00048994,7.359E-07,-6.4876E-07
0.54,0,-0.00055398,1.3766000000000002E-10,0.00055424,7.3584E-07,-6.4872E-07
0.535,0,-0.00062638000000000006,1.2596E-10,0.0006265,7.3608E-07,-6.4914E-07
0.53,0,-0.0007056,1.1573000000000001E-10,0.00070592000000000007,7.3591999999999994E-07,-6.4906E-07
0.525,0,-0.00079424000000000009,1.0518E-10,0.00079430000000000006,7.3614E-07,-6.491E-07
0.52,0,-0.00089082000000000007,9.162E-11,0.00089122000000000008,7.3638E-07,-6.4928E-07
0.515,0,-0.00099742000000000016,8.2390000000000012E-11,0.00099832,7.364E-07,-6.4945999999999994E-07
0.51,0,-0.00111252,7.1720000000000012E-11,0.00111256,7.3654E-07,-6.495E-07
0.505,0,-0.0012408,6.129E-11,0.0012406000000000001,7.3636E-07,-6.4972E-07
0.5,0,-0.0013772,5.1620000000000005E-11,0.0013778,7.3656E-07,-6.4976E-07
0.49500000000000005,0,-0.001528,3.9350000000000005E-11,0.0015284,7.366E-07,-6.4992E-07
0.49000000000000005,0,-0.0016872,2.7990000000000002E-11,0.0016884,7.3685999999999994E-07,-6.499E-07
0.48500000000000004,0,-0.001862,1.9420000000000002E-11,0.001862,7.3702E-07,-6.5016E-07
0.48000000000000004,0,-0.0020458,6.21E-12,0.002047,7.3726E-07,-6.5028E-07
0.47500000000000003,0,-0.002246,-2.8100000000000003E-12,0.002247,7.3708E-07,-6.5044E-07
0.47000000000000003,0,-0.0024566,-1.3140000000000001E-11,0.002457,7.3726E-07,-6.5062E-07
0.465,0,-0.0026824,-2.4880000000000002E-11,0.0026828,7.3762E-07,-6.5113999999999994E-07
0.46,0,-0.0029176000000000002,-3.5340000000000004E-11,0.0029184000000000002,7.3764E-07,-6.5104E-07
0.455,0,-0.003171,-4.479E-11,0.0031724,7.3776E-07,-6.5122E-07
0.45,0,-0.0034338,-5.6130000000000004E-11,0.0034352000000000002,7.3794E-07,-6.5144E-07
0.445,0,-0.0037148,-6.5610000000000007E-11,0.0037148,7.3822E-07,-6.5158E-07
0.44,0,-0.0040036,-7.699000000000001E-11,0.0040036,7.3825999999999994E-07,-6.5178E-07
0.435,0,-0.0043094,-8.787E-11,0.0043108,7.3853999999999994E-07,-6.5222E-07
0.43,0,-0.004626,-9.9180000000000013E-11,0.0046262000000000005,7.3876E-07,-6.5238E-07
0.42500000000000004,0,-0.0049572,-1.0896E-10,0.0049608000000000005,7.3892E-07,-6.5274E-07
0.42000000000000004,0,-0.0052992000000000004,-1.1886000000000002E-10,0.0052982,7.3918E-07,-6.5298E-07
0.41500000000000004,0,-0.005657,-1.3005E-10,0.0056578,7.3952E-07,-6.5342E-07
0.41000000000000003,0,-0.0060218,-1.3985000000000001E-10,0.006024,7.3988E-07,-6.5362E-07
0.405,0,-0.0064052,-1.5211E-10,0.0064044,7.3993999999999994E-07,-6.5388E-07
0.4,0,-0.0067954,-1.6147E-10,0.0067952,7.403E-07,-6.5434E-07
0.395,0,-0.0072032,-1.7096000000000002E-10,0.0072012000000000005,7.4048E-07,-6.5476E-07
0.39,0,-0.007612,-1.8150000000000002E-10,0.0076114,7.4108E-07,-6.5505999999999994E-07
0.385,0,-0.0080416,-1.9258000000000002E-10,0.0080394,7.4128E-07,-6.5554E-07
0.38,0,-0.0084738,-2.0333E-10,0.0084742,7.4161999999999994E-07,-6.5566E-07
0.375,0,-0.008922600000000001,-2.1326000000000002E-10,0.0089248,7.4178E-07,-6.5632E-07
0.37,0,-0.0093762,-2.2387000000000002E-10,0.0093764,7.4228E-07,-6.566E-07
0.365,0,-0.0098434,-2.3567E-10,0.0098448,7.4258E-07,-6.5701999999999994E-07
0.36000000000000004,0,-0.0103132,-2.4537E-10,0.0103138,7.4301999999999994E-07,-6.5748E-07
0.35500000000000004,0,-0.0108002,-2.5613E-10,0.0107998,7.4316E-07,-6.578E-07
0.35000000000000003,0,-0.0112918,-2.6742000000000004E-10,0.0112896,7.4344E-07,-6.5826E-07
0.34500000000000003,0,-0.011772000000000001,-2.7554E-10,0.011788000000000002,7.4423999999999995E-07,-6.5894E-07
0.34,0,-0.012274000000000002,-2.8867E-10,0.012294000000000001,7.4444E-07,-6.5924E-07
0.335,0,-0.012794000000000002,-2.9765E-10,0.012816000000000001,7.4497999999999994E-07,-6.598E-07
0.33,0,-0.013312000000000001,-3.0734000000000005E-10,0.013326000000000001,7.4518E-07,-6.6006E-07
0.325,0,-0.013844,-3.1984E-10,0.013862000000000001,7.458E-07,-6.6078E-07
0.32,0,-0.014372000000000001,-3.2988E-10,0.014396,7.4602E-07,-6.612E-07
0.315,0,-0.014922000000000001,-3.4359000000000005E-10,0.014942000000000002,7.4632E-07,-6.6149999999999993E-07
0.31,0,-0.015466,-3.5309E-10,0.015488000000000002,7.4654E-07,-6.6215999999999994E-07
0.305,0,-0.016026000000000002,-3.6403000000000003E-10,0.016050000000000002,7.4703999999999994E-07,-6.6264E-07
0.3,0,-0.016586,-3.7692000000000003E-10,0.016608,7.4756E-07,-6.6322E-07
0.29500000000000004,0,-0.017158000000000003,-3.8801000000000004E-10,0.017174000000000002,7.4822E-07,-6.637E-07
0.29000000000000004,0,-0.017724,-3.9909E-10,0.017746,7.4826E-07,-6.643E-07
0.28500000000000003,0,-0.018306000000000003,-4.1205000000000004E-10,0.018326000000000002,7.4876E-07,-6.6464E-07
0.28,0,-0.01888,-4.2320000000000005E-10,0.018902000000000002,7.4926E-07,-6.652E-07
0.275,0,-0.019462,-4.3325000000000003E-10,0.019482000000000003,7.4952E-07,-6.6588E-07
0.27,0,-0.020058000000000003,-4.4519000000000004E-10,0.020074,7.501E-07,-6.6632E-07
0.265,0,-0.020646,-4.5866000000000005E-10,0.02067,7.5056E-07,-6.6698E-07
0.26,0,-0.021254000000000002,-4.6910000000000007E-10,0.021274,7.5122E-07,-6.6746E-07
0.255,0,-0.021848000000000003,-4.8247E-10,0.021872000000000003,7.5134E-07,-6.6778E-07
0.25,0,-0.02246,-4.952E-10,0.022484,7.5184E-07,-6.6876E-07
0.24500000000000002,0,-0.023068,-5.0709000000000006E-10,0.023086000000000002,7.523E-07,-6.6904E-07
0.24000000000000002,0,-0.023684000000000004,-5.2006000000000006E-10,0.023704000000000003,7.527E-07,-6.6976E-07
0.23500000000000001,0,-0.024292,-5.3423E-10,0.024316,7.5326E-07,-6.7036E-07
0.23,0,-0.024918000000000003,-5.4558E-10,0.024944,7.537E-07,-6.7078E-07
0.225,0,-0.025534,-5.5746000000000006E-10,0.025556000000000002,7.5426E-07,-6.7144E-07
0.22,0,-0.026160000000000003,-5.7337000000000006E-10,0.026184000000000002,7.5482E-07,-6.7208E-07
0.215,0,-0.026784000000000002,-5.8549E-10,0.026802000000000003,7.5522E-07,-6.726E-07
0.21000000000000002,0,-0.027414,-6.0056E-10,0.027438000000000004,7.558E-07,-6.7307999999999994E-07
0.20500000000000002,0,-0.028036000000000002,-6.1401E-10,0.028058000000000003,7.5645999999999993E-07,-6.7382E-07
0.2,0,-0.028676000000000004,-6.2685000000000006E-10,0.028696000000000003,7.5673999999999993E-07,-6.744E-07
0.195,0,-0.029302,-6.4036E-10,0.029320000000000002,7.5722E-07,-6.7498E-07
0.19,0,-0.029942000000000003,-6.5294E-10,0.029964,7.5784E-07,-6.7564E-07
0.185,0,-0.030574000000000004,-6.6772E-10,0.030596,7.5844E-07,-6.763E-07
0.18000000000000002,0,-0.031212000000000004,-6.8609000000000006E-10,0.031236000000000003,7.5902E-07,-6.7696E-07
0.17500000000000002,0,-0.031858000000000004,-6.9457E-10,0.031872000000000004,7.595E-07,-6.7754E-07
0.17,0,-0.032494,-7.1269E-10,0.032510000000000004,7.5998E-07,-6.7802E-07
0.165,0,-0.03314,-7.2671000000000007E-10,0.033158,7.6042E-07,-6.7864E-07
0.16,0,-0.033774000000000005,-7.4186000000000006E-10,0.033798,7.6084E-07,-6.7936E-07
0.155,0,-0.034420000000000006,-7.5724000000000007E-10,0.034442,7.6146E-07,-6.7998E-07
0.15,0,-0.035058000000000006,-7.7227000000000006E-10,0.035082,7.618E-07,-6.804E-07
0.14500000000000002,0,-0.035710000000000006,-7.8826E-10,0.035732,7.6222E-07,-6.8114E-07
0.14,0,-0.03636,-8.0134E-10,0.036378,7.6296E-07,-6.8166E-07
0.135,0,-0.037012,-8.1594000000000008E-10,0.037032,7.6358E-07,-6.8232E-07
0.13,0,-0.037654,-8.3622E-10,0.037674000000000006,7.641E-07,-6.8296E-07
0.125,0,-0.038310000000000004,-8.5010000000000009E-10,0.038328,7.6477999999999994E-07,-6.8368E-07
0.12000000000000001,0,-0.038958000000000007,-8.6698E-10,0.038976000000000004,7.6512E-07,-6.8428E-07
0.115,0,-0.039608000000000004,-8.8609000000000009E-10,0.039628000000000004,7.657E-07,-6.8498E-07
0.11,0,-0.040256,-9.0131000000000006E-10,0.040274000000000004,7.6622E-07,-6.8556E-07
0.10500000000000001,0,-0.040906000000000005,-9.217800000000001E-10,0.040928000000000006,7.6672E-07,-6.861E-07
0.1,0,-0.041552000000000006,-9.3603000000000013E-10,0.041580000000000006,7.6718E-07,-6.8676E-07
0.095,0,-0.042216000000000004,-9.5555E-10,0.042234,7.6792E-07,-6.8744E-07
0.090000000000000011,0,-0.042856000000000005,-9.7358E-10,0.042882,7.6858E-07,-6.8816E-07
0.085,0,-0.043500000000000004,-9.8871E-10,0.043522000000000005,7.6896E-07,-6.8885999999999994E-07
0.08,0,-0.044158,-1.00906E-09,0.044180000000000004,7.6952E-07,-6.8954E-07
0.075,0,-0.044806000000000006,-1.0274400000000001E-09,0.04483,7.6994E-07,-6.8992E-07
0.07,0,-0.045462,-1.04674E-09,0.045478000000000005,7.7036E-07,-6.9058E-07
0.065,0,-0.046106,-1.0668600000000002E-09,0.046132000000000006,7.7106E-07,-6.9124E-07
0.060000000000000005,0,-0.046764000000000007,-1.08753E-09,0.046782000000000004,7.7174E-07,-6.9206E-07
0.055,0,-0.047408000000000006,-1.10758E-09,0.047432,7.7233999999999994E-07,-6.9268E-07
0.05,0,-0.048060000000000005,-1.1266E-09,0.048082000000000007,7.7317999999999994E-07,-6.9364E-07
0.045000000000000005,0,-0.048702,-1.1468E-09,0.048726000000000005,7.7362E-07,-6.9402E-07
0.04,0,-0.04936,-1.1674E-09,0.049380000000000007,7.741E-07,-6.9482E-07
0.035,0,-0.050002000000000005,-1.1869E-09,0.050026,7.747E-07,-6.9564E-07
0.030000000000000002,0,-0.050654000000000005,-1.212E-09,0.050678000000000008,7.7523999999999995E-07,-6.9595999999999994E-07
0.025,0,-0.051300000000000005,-1.235E-09,0.051320000000000005,7.7576E-07,-6.9678E-07
0.02,0,-0.051952000000000005,-1.2549E-09,0.051968000000000007,7.7625999999999994E-07,-6.9726E-07
0.015000000000000001,0,-0.052590000000000005,-1.2814E-09,0.052608,7.7678E-07,-6.9788E-07
0.01,0,-0.05324,-1.3037E-09,0.053258000000000007,7.7742E-07,-6.9846E-07
0.005,0,-0.053884,-1.33E-09,0.053904000000000007,7.7796E-07,-6.991E-07
0,0,-0.054522000000000008,-1.3562E-09,0.054540000000000005,7.7856E-07,-6.9972E-07
1.2,0.15,-5.8173399999999996E-08,1.35084E-08,3.7080000000000005E-10,7.0882E-07,-6.6466E-07
1.195,0.15,-5.7886799999999997E-08,1.2255E-08,3.7752E-10,7.093E-07,-6.6406E-07
1.19,0.15,-5.7699799999999996E-08,1.12264E-08,3.7456000000000005E-10,7.0972E-07,-6.6346E-07
1.185,0.15,-5.7558199999999996E-08,1.02736E-08,3.7836E-10,7.1016E-07,-6.6298E-07
1.1800000000000002,0.15,-5.7457799999999993E-08,9.3899E-09,3.8020000000000004E-10,7.102E-07,-6.6256E-07
1.175,0.15,-5.7322199999999993E-08,8.6001E-09,3.8374E-10,7.1028E-07,-6.6182E-07
1.1700000000000002,0.15,-5.7237999999999993E-08,7.9019E-09,3.8446000000000004E-10,7.1028E-07,-6.611E-07
1.165,0.15,-5.7154E-08,7.2559E-09,3.8558000000000003E-10,7.102E-07,-6.6065999999999994E-07
1.1600000000000001,0.15,-5.7010999999999993E-08,6.6839E-09,3.8679E-10,7.1032E-07,-6.6022E-07
1.155,0.15,-5.7026E-08,6.1509E-09,3.892E-10,7.1042E-07,-6.5984E-07
1.1500000000000001,0.15,-5.6884599999999994E-08,5.6779E-09,3.9043E-10,7.1038E-07,-6.5946E-07
1.145,0.15,-5.6909799999999994E-08,5.2519E-09,3.9001000000000003E-10,7.105E-07,-6.5907999999999994E-07
1.1400000000000001,0.15,-5.6736599999999992E-08,4.8637E-09,3.9476000000000004E-10,7.1036E-07,-6.5888E-07
1.135,0.15,-5.6670399999999992E-08,4.4945E-09,3.9549000000000005E-10,7.1061999999999994E-07,-6.5872E-07
1.1300000000000001,0.15,-5.6618799999999995E-08,4.1756E-09,3.9805000000000004E-10,7.1044E-07,-6.584E-07
1.125,0.15,-5.6587599999999995E-08,3.8716E-09,3.9813000000000005E-10,7.1038E-07,-6.5816E-07
1.12,0.15,-5.6470799999999992E-08,3.6109E-09,4.0484E-10,7.1048E-07,-6.58E-07
1.115,0.15,-5.6452199999999992E-08,3.3639E-09,4.0519E-10,7.104E-07,-6.5774E-07
1.11,0.15,-5.6391999999999993E-08,3.1446E-09,4.0913E-10,7.104E-07,-6.5764E-07
1.105,0.15,-5.6364999999999996E-08,2.9459E-09,4.1306E-10,7.1028E-07,-6.5756E-07
1.1,0.15,-5.6367399999999993E-08,2.7637E-09,4.1848000000000004E-10,7.1046E-07,-6.5734E-07
1.095,0.15,-5.6239799999999995E-08,2.5971E-09,4.2272E-10,7.1036E-07,-6.5711999999999994E-07
1.09,0.15,-5.62746E-08,2.4435E-09,4.2834000000000004E-10,7.1046E-07,-6.5718E-07
1.085,0.15,-5.6181399999999994E-08,2.306E-09,4.3776000000000005E-10,7.1018E-07,-6.5683999999999994E-07
1.08,0.15,-5.6168799999999994E-08,2.1806E-09,4.4306E-10,7.1032E-07,-6.567E-07
1.075,0.15,-5.6176599999999992E-08,2.0658E-09,4.5441000000000004E-10,7.1023999999999993E-07,-6.5688E-07
1.07,0.15,-5.6082999999999993E-08,1.9579E-09,4.6200000000000006E-10,7.1026E-07,-6.5645999999999994E-07
1.065,0.15,-5.5867599999999993E-08,1.8612E-09,4.7564E-10,7.1018E-07,-6.5645999999999994E-07
1.06,0.15,-5.5976399999999993E-08,1.7732E-09,4.8803E-10,7.1012E-07,-6.562E-07
1.0550000000000002,0.15,-5.59148E-08,1.692E-09,5.0306E-10,7.0994E-07,-6.5634E-07
1.05,0.15,-5.5908399999999995E-08,1.6157E-09,5.2210000000000009E-10,7.0994E-07,-6.5612E-07
1.0450000000000002,0.15,-5.5851799999999992E-08,1.5476E-09,5.4041E-10,7.101E-07,-6.5624E-07
1.04,0.15,-5.5874599999999994E-08,1.4877E-09,5.6387E-10,7.1005999999999994E-07,-6.5617999999999994E-07
1.0350000000000001,0.15,-5.5850599999999993E-08,1.4277E-09,5.9010000000000006E-10,7.0977999999999994E-07,-6.5604E-07
1.03,0.15,-5.5850399999999996E-08,1.3755E-09,6.210200000000001E-10,7.0988E-07,-6.5598E-07
1.0250000000000001,0.15,-5.5853E-08,1.3258E-09,6.574E-10,7.1E-07,-6.5622E-07
1.02,0.15,-5.5876799999999994E-08,1.2804E-09,6.9770000000000008E-10,7.0984E-07,-6.5586E-07
1.0150000000000001,0.15,-5.5831799999999996E-08,1.2378E-09,7.4828E-10,7.0972E-07,-6.558E-07
1.01,0.15,-5.5837999999999994E-08,1.2023E-09,8.0173000000000008E-10,7.0966E-07,-6.5582E-07
1.0050000000000001,0.15,-5.5841999999999991E-08,1.1652E-09,8.6772000000000008E-10,7.0954E-07,-6.5571999999999995E-07
1,0.15,-5.5934399999999992E-08,1.128E-09,9.4586E-10,7.0949999999999994E-07,-6.5578E-07
0.995,0.15,-5.5991599999999994E-08,1.0961E-09,1.0371600000000002E-09,7.0958E-07,-6.557E-07
0.9900000000000001,0.15,-5.6123599999999992E-08,1.071E-09,1.1379900000000001E-09,7.0977999999999994E-07,-6.556E-07
0.9850000000000001,0.15,-5.61554E-08,1.0444E-09,1.2663E-09,7.097E-07,-6.5586E-07
0.98000000000000009,0.15,-5.6252999999999994E-08,1.0177E-09,1.4015E-09,7.0939999999999993E-07,-6.5554E-07
0.97500000000000009,0.15,-5.6384999999999992E-08,9.8825E-10,1.5667E-09,7.093E-07,-6.556E-07
0.97000000000000008,0.15,-5.6539999999999995E-08,9.6809000000000012E-10,1.7541E-09,7.0938E-07,-6.5554E-07
0.96500000000000008,0.15,-5.67012E-08,9.4531000000000012E-10,1.9803E-09,7.0942E-07,-6.5548E-07
0.96000000000000008,0.15,-5.6879199999999994E-08,9.236000000000001E-10,2.2346E-09,7.0952E-07,-6.5574E-07
0.95500000000000007,0.15,-5.7222399999999996E-08,9.0449E-10,2.5391E-09,7.093E-07,-6.5546E-07
0.95000000000000007,0.15,-5.7587199999999996E-08,8.8771E-10,2.8846E-09,7.0932E-07,-6.5546E-07
0.94500000000000006,0.15,-5.7872799999999994E-08,8.6673000000000007E-10,3.2985E-09,7.091E-07,-6.5533999999999994E-07
0.94000000000000006,0.15,-5.8352799999999996E-08,8.5177E-10,3.7711E-09,7.0921999999999994E-07,-6.5532E-07
0.935,0.15,-5.8913999999999994E-08,8.337E-10,4.3312E-09,7.09E-07,-6.5543999999999995E-07
0.93,0.15,-5.9474999999999995E-08,8.1831E-10,4.9702E-09,7.0928E-07,-6.553E-07
0.925,0.15,-6.020599999999999E-08,8.0128E-10,5.7296E-09,7.0916E-07,-6.5543999999999995E-07
0.92,0.15,-6.10486E-08,7.8770000000000008E-10,6.6013E-09,7.0918E-07,-6.5538E-07
0.915,0.15,-6.2124199999999992E-08,7.74E-10,7.6223E-09,7.0906E-07,-6.5548E-07
0.91,0.15,-6.33244E-08,7.5737E-10,8.8037E-09,7.0918E-07,-6.553E-07
0.905,0.15,-6.4641199999999987E-08,7.4588E-10,1.0193E-08,7.0921999999999994E-07,-6.5533999999999994E-07
0.9,0.15,-6.62702E-08,7.3094000000000006E-10,1.18118E-08,7.0918E-07,-6.5532E-07
0.895,0.15,-6.81488E-08,7.2020000000000006E-10,1.3709999999999998E-08,7.0902E-07,-6.5526E-07
0.89,0.15,-7.0193799999999989E-08,7.0709000000000009E-10,1.5873399999999998E-08,7.091E-07,-6.552E-07
0.885,0.15,-7.2813199999999989E-08,6.9539E-10,1.84408E-08,7.09E-07,-6.5518E-07
0.88,0.15,-7.5768E-08,6.8115000000000007E-10,2.1388999999999997E-08,7.0911999999999993E-07,-6.5542E-07
0.875,0.15,-7.9203399999999993E-08,6.7022000000000009E-10,2.4884399999999998E-08,7.0904E-07,-6.5528E-07
0.87,0.15,-8.3193599999999989E-08,6.5701000000000009E-10,2.8872399999999997E-08,7.09E-07,-6.5532E-07
0.865,0.15,-8.79812E-08,6.4625E-10,3.3609999999999995E-08,7.0908E-07,-6.5526E-07
0.86,0.15,-9.33972E-08,6.3611000000000009E-10,3.9042399999999995E-08,7.0921999999999994E-07,-6.5542E-07
0.85500000000000009,0.15,-9.9813199999999993E-08,6.217E-10,4.5423599999999995E-08,7.0924E-07,-6.5538E-07
0.85000000000000009,0.15,-1.0712619999999999E-07,6.1270000000000007E-10,5.2804599999999994E-08,7.0886E-07,-6.553E-07
0.84500000000000008,0.15,-1.1582679999999999E-07,6.0093E-10,6.1410999999999993E-08,7.0902E-07,-6.5538E-07
0.84000000000000008,0.15,-1.2568E-07,5.8998000000000007E-10,7.14226E-08,7.0914E-07,-6.5526E-07
0.83500000000000008,0.15,-1.3756E-07,5.8056E-10,8.31538E-08,7.0918E-07,-6.554E-07
0.83000000000000007,0.15,-1.5084E-07,5.6909E-10,9.6791999999999984E-08,7.0893999999999994E-07,-6.5546E-07
0.82500000000000007,0.15,-1.667E-07,5.5985000000000009E-10,1.1235199999999999E-07,7.0888E-07,-6.5526E-07
0.82000000000000006,0.15,-1.853E-07,5.4777000000000006E-10,1.3114E-07,7.0904E-07,-6.553E-07
0.81500000000000006,0.15,-2.0664E-07,5.3741E-10,1.5216E-07,7.0921999999999994E-07,-6.5536E-07
0.81,0.15,-2.3156E-07,5.3010000000000006E-10,1.7741999999999998E-07,7.0921999999999994E-07,-6.5536E-07
0.805,0.15,-2.605E-07,5.1808E-10,2.0617999999999998E-07,7.0896E-07,-6.5536E-07
0.8,0.15,-2.9504E-07,5.0841E-10,2.4028E-07,7.09E-07,-6.5548E-07
0.795,0.15,-3.3398E-07,4.9782E-10,2.7954E-07,7.0896E-07,-6.5536E-07
0.79,0.15,-3.797E-07,4.8905000000000008E-10,3.2562E-07,7.0906E-07,-6.553E-07
0.785,0.15,-4.3266E-07,4.7871E-10,3.7874E-07,7.0908E-07,-6.5566E-07
0.78,0.15,-4.9496E-07,4.7042E-10,4.4122E-07,7.0911999999999993E-07,-6.5556E-07
0.775,0.15,-5.67E-07,4.5977000000000006E-10,5.132E-07,7.0893999999999994E-07,-6.5542E-07
0.77,0.15,-6.5178E-07,4.5057000000000003E-10,5.9748E-07,7.0904E-07,-6.5542E-07
0.765,0.15,-7.4934E-07,4.4290000000000004E-10,6.943E-07,7.089E-07,-6.5526E-07
0.76,0.15,-8.647E-07,4.3283000000000004E-10,8.0954E-07,7.0904E-07,-6.5542E-07
0.755,0.15,-9.9612E-07,4.2087E-10,9.4148E-07,7.0904E-07,-6.5542E-07
0.75,0.15,-1.15078E-06,4.1076000000000004E-10,1.09748E-06,7.0898E-07,-6.5536E-07
0.745,0.15,-1.3242000000000002E-06,4.0141E-10,1.2735000000000002E-06,7.0902E-07,-6.5542E-07
0.74,0.15,-1.5354000000000002E-06,3.9422E-10,1.4817000000000002E-06,7.091E-07,-6.5548E-07
0.735,0.15,-1.7749000000000002E-06,3.8637000000000003E-10,1.7236000000000001E-06,7.0921999999999994E-07,-6.5552E-07
0.73,0.15,-2.0579000000000002E-06,3.754E-10,2.0051E-06,7.0914E-07,-6.5546E-07
0.72500000000000009,0.15,-2.3846000000000004E-06,3.6481E-10,2.3313E-06,7.0916E-07,-6.555E-07
0.72000000000000008,0.15,-2.7645000000000004E-06,3.565E-10,2.7173000000000002E-06,7.0906E-07,-6.5561999999999994E-07
0.71500000000000008,0.15,-3.2064000000000003E-06,3.5033E-10,3.1556000000000003E-06,7.0924E-07,-6.5554E-07
0.71000000000000008,0.15,-3.7190000000000003E-06,3.3754E-10,3.6773000000000004E-06,7.0932E-07,-6.5552E-07
0.70500000000000007,0.15,-4.3226000000000008E-06,3.2935E-10,4.261E-06,7.0924E-07,-6.5548E-07
0.70000000000000007,0.15,-5.0203000000000009E-06,3.2228000000000005E-10,4.9634000000000006E-06,7.0906E-07,-6.5554E-07
0.69500000000000006,0.15,-5.8172000000000008E-06,3.1183000000000005E-10,5.7617E-06,7.0914E-07,-6.5548E-07
0.69000000000000006,0.15,-6.740900000000001E-06,3.0382000000000004E-10,6.6886000000000006E-06,7.0938E-07,-6.5554E-07
0.685,0.15,-7.8242E-06,2.9477E-10,7.7774000000000011E-06,7.0921999999999994E-07,-6.5558E-07
0.68,0.15,-9.0714000000000009E-06,2.864E-10,9.0218E-06,7.0918E-07,-6.5556E-07
0.675,0.15,-1.05445E-05,2.7576000000000004E-10,1.0492400000000001E-05,7.0921999999999994E-07,-6.5574E-07
0.67,0.15,-1.2228E-05,2.6918000000000005E-10,1.2174E-05,7.0934E-07,-6.556E-07
0.665,0.15,-1.4184E-05,2.621E-10,1.4138E-05,7.09E-07,-6.5561999999999994E-07
0.66,0.15,-1.6436E-05,2.5107000000000004E-10,1.6394E-05,7.093E-07,-6.5566E-07
0.655,0.15,-1.9062E-05,2.4513E-10,1.9026E-05,7.0921999999999994E-07,-6.5571999999999995E-07
0.65,0.15,-2.2060000000000002E-05,2.3519000000000004E-10,2.2048E-05,7.0948E-07,-6.5561999999999994E-07
0.645,0.15,-2.5592E-05,2.2508E-10,2.5566000000000002E-05,7.0921999999999994E-07,-6.5561999999999994E-07
0.64,0.15,-2.9602000000000002E-05,2.1893000000000001E-10,2.9546E-05,7.0934E-07,-6.5568E-07
0.635,0.15,-3.4308000000000004E-05,2.0947000000000003E-10,3.4248E-05,7.0938E-07,-6.5589999999999994E-07
0.63,0.15,-3.9658E-05,1.9837E-10,3.9588E-05,7.0934E-07,-6.5566E-07
0.625,0.15,-4.5878000000000004E-05,1.9201000000000002E-10,4.583E-05,7.0936E-07,-6.5584E-07
0.62,0.15,-5.2984E-05,1.8279000000000002E-10,5.2974000000000005E-05,7.0924E-07,-6.5578E-07
0.615,0.15,-6.1274E-05,1.7469000000000002E-10,6.1238E-05,7.0946E-07,-6.5578E-07
0.61,0.15,-7.0704E-05,1.6544000000000003E-10,7.0572E-05,7.093E-07,-6.5568E-07
0.605,0.15,-8.1608000000000009E-05,1.5523000000000002E-10,8.1544E-05,7.0928E-07,-6.558E-07
0.6,0.15,-9.3952E-05,1.4922E-10,9.3926000000000008E-05,7.0952E-07,-6.5592E-07
0.595,0.15,-0.00010838,1.3895000000000002E-10,0.000108316,7.0946E-07,-6.5584E-07
0.59000000000000008,0.15,-0.00012440000000000002,1.3121E-10,0.00012444,7.093E-07,-6.5588E-07
0.58500000000000008,0.15,-0.0001431,1.2235000000000002E-10,0.00014334000000000002,7.0942E-07,-6.5586E-07
0.58000000000000007,0.15,-0.00016424,1.1146000000000001E-10,0.00016436,7.0921999999999994E-07,-6.5568E-07
0.57500000000000007,0.15,-0.0001887,1.0582E-10,0.00018888000000000002,7.0946E-07,-6.5576E-07
0.57000000000000006,0.15,-0.00021602,9.5220000000000008E-11,0.00021612,7.0958E-07,-6.5589999999999994E-07
0.56500000000000006,0.15,-0.00024736,8.6400000000000007E-11,0.00024756,7.0964E-07,-6.5586E-07
0.56,0.15,-0.00028248,7.822E-11,0.00028258,7.0972E-07,-6.5608E-07
0.555,0.15,-0.00032254,6.554E-11,0.00032248000000000004,7.0952E-07,-6.5602E-07
0.55,0.15,-0.00036704,5.911E-11,0.00036728000000000005,7.097E-07,-6.5616E-07
0.545,0.15,-0.0004176,5.1620000000000005E-11,0.00041814,7.097E-07,-6.562E-07
0.54,0.15,-0.00047314000000000004,4.1720000000000006E-11,0.00047362,7.0966E-07,-6.5614E-07
0.535,0.15,-0.0005367,3.2250000000000005E-11,0.00053638,7.097E-07,-6.5614E-07
0.53,0.15,-0.00060604000000000007,2.296E-11,0.00060632,7.096E-07,-6.5614E-07
0.525,0.15,-0.00068442,1.139E-11,0.00068472,7.0967999999999993E-07,-6.5617999999999994E-07
0.52,0.15,-0.00076828000000000009,7.82E-12,0.0007689000000000001,7.0967999999999993E-07,-6.5624E-07
0.515,0.15,-0.00086412,-4.23E-12,0.00086406,7.0984E-07,-6.5632E-07
0.51,0.15,-0.00096648,-1.4650000000000002E-11,0.00096688,7.0966E-07,-6.5627999999999994E-07
0.505,0.15,-0.00108028,-2.22E-11,0.0010810400000000001,7.0977999999999994E-07,-6.5642E-07
0.5,0.15,-0.0012032,-2.904E-11,0.0012028,7.0995999999999993E-07,-6.5658E-07
0.49500000000000005,0.15,-0.0013378,-4.042E-11,0.0013386000000000001,7.1004E-07,-6.5664E-07
0.49000000000000005,0.15,-0.0014824,-4.8900000000000007E-11,0.0014826,7.1016E-07,-6.568E-07
0.48500000000000004,0.15,-0.00164,-6.0040000000000007E-11,0.0016412,7.1036E-07,-6.569E-07
0.48000000000000004,0.15,-0.0018078,-6.854E-11,0.0018080000000000002,7.1032E-07,-6.5692E-07
0.47500000000000003,0.15,-0.00199,-7.621E-11,0.0019908,7.1028E-07,-6.5714E-07
0.47000000000000003,0.15,-0.0021824,-8.700000000000001E-11,0.0021832,7.1033999999999994E-07,-6.571E-07
0.465,0.15,-0.0023904,-9.52E-11,0.0023916000000000002,7.1044E-07,-6.5718E-07
0.46,0.15,-0.0026066,-1.0482E-10,0.0026082,7.1054E-07,-6.5738E-07
0.455,0.15,-0.002841,-1.1570000000000001E-10,0.0028412,7.1076E-07,-6.5752E-07
0.45,0.15,-0.0030822000000000002,-1.2229E-10,0.0030836,7.1096E-07,-6.5757999999999994E-07
0.445,0.15,-0.003343,-1.3101000000000002E-10,0.003344,7.11E-07,-6.5772E-07
0.44,0.15,-0.0036138,-1.4136000000000002E-10,0.0036128,7.1122E-07,-6.5806E-07
0.435,0.15,-0.0039006,-1.5032E-10,0.0039004,7.1128E-07,-6.5836E-07
0.43,0.15,-0.004195,-1.5817E-10,0.004196,7.1136E-07,-6.584E-07
0.42500000000000004,0.15,-0.0045060000000000005,-1.6996E-10,0.0045084,7.1168E-07,-6.5864E-07
0.42000000000000004,0.15,-0.0048278,-1.7673000000000002E-10,0.0048286,7.1184E-07,-6.5876E-07
0.41500000000000004,0.15,-0.005167,-1.8804E-10,0.0051666,7.1201999999999994E-07,-6.5894E-07
0.41000000000000003,0.15,-0.005511,-1.9699E-10,0.0055128,7.1242E-07,-6.5935999999999994E-07
0.405,0.15,-0.0058714,-2.049E-10,0.0058738,7.1228E-07,-6.5948E-07
0.4,0.15,-0.0062416,-2.1524000000000002E-10,0.0062418000000000005,7.1264E-07,-6.5974E-07
0.395,0.15,-0.0066264,-2.2484000000000002E-10,0.0066276,7.1292E-07,-6.6012E-07
0.39,0.15,-0.007018,-2.3123E-10,0.0070192,7.1313999999999994E-07,-6.6032E-07
0.385,0.15,-0.0074242,-2.4341000000000004E-10,0.0074258,7.134E-07,-6.6075999999999994E-07
0.38,0.15,-0.0078404,-2.5366000000000003E-10,0.00784,7.1351999999999995E-07,-6.6102E-07
0.375,0.15,-0.0082696,-2.6175E-10,0.0082696,7.1376E-07,-6.6124E-07
0.37,0.15,-0.0087,-2.7116E-10,0.0087004,7.1404E-07,-6.613E-07
0.365,0.15,-0.0091498,-2.7905000000000003E-10,0.009152,7.1435999999999995E-07,-6.6186E-07
0.36000000000000004,0.15,-0.009601,-2.9151E-10,0.0096026000000000011,7.1468E-07,-6.6214E-07
0.35500000000000004,0.15,-0.0100692,-3.0061E-10,0.01007,7.1474E-07,-6.6243999999999994E-07
0.35000000000000003,0.15,-0.010538,-3.1014000000000003E-10,0.0105378,7.1506E-07,-6.6286E-07
0.34500000000000003,0.15,-0.011023400000000001,-3.2133E-10,0.0110246,7.153E-07,-6.6322E-07
0.34,0.15,-0.011486000000000001,-3.2743000000000003E-10,0.011510000000000001,7.1606E-07,-6.6376E-07
0.335,0.15,-0.011986000000000002,-3.3846000000000004E-10,0.012006000000000001,7.1626E-07,-6.6444E-07
0.33,0.15,-0.012488,-3.4797000000000004E-10,0.012506000000000002,7.1656E-07,-6.6442E-07
0.325,0.15,-0.013004000000000002,-3.5888E-10,0.013026000000000001,7.17E-07,-6.649E-07
0.32,0.15,-0.01352,-3.6909E-10,0.013536000000000001,7.1714E-07,-6.652E-07
0.315,0.15,-0.014050000000000002,-3.7991000000000004E-10,0.014070000000000001,7.1738E-07,-6.6554E-07
0.31,0.15,-0.014580000000000001,-3.9028E-10,0.014598000000000002,7.1761999999999994E-07,-6.6594E-07
0.305,0.15,-0.015126,-4.0215000000000005E-10,0.015144000000000001,7.1816E-07,-6.6644E-07
0.3,0.15,-0.015666000000000003,-4.0879000000000004E-10,0.015682,7.1858E-07,-6.6694E-07
0.29500000000000004,0.15,-0.016218,-4.2296000000000006E-10,0.016238000000000002,7.1898E-07,-6.6726E-07
0.29000000000000004,0.15,-0.016768,-4.3392000000000004E-10,0.016794,7.192E-07,-6.6764E-07
0.28500000000000003,0.15,-0.017342000000000003,-4.4443000000000004E-10,0.017356,7.1956E-07,-6.6803999999999994E-07
0.28,0.15,-0.017900000000000003,-4.5592E-10,0.017922,7.2006E-07,-6.6841999999999995E-07
0.275,0.15,-0.018466000000000003,-4.6757000000000007E-10,0.018484,7.2032E-07,-6.6884E-07
0.27,0.15,-0.019046,-4.7890000000000007E-10,0.019062000000000003,7.2054E-07,-6.6915999999999994E-07
0.265,0.15,-0.019616,-4.8867E-10,0.019636,7.2078E-07,-6.6948E-07
0.26,0.15,-0.020210000000000002,-5.0373000000000008E-10,0.020224000000000002,7.213E-07,-6.7004E-07
0.255,0.15,-0.020788,-5.1233E-10,0.020814000000000003,7.2163999999999994E-07,-6.7058E-07
0.25,0.15,-0.021386000000000002,-5.2537E-10,0.021406,7.2209999999999993E-07,-6.7088E-07
0.24500000000000002,0.15,-0.021974,-5.3885000000000006E-10,0.021996,7.2244E-07,-6.7146E-07
0.24000000000000002,0.15,-0.022580000000000003,-5.4928000000000009E-10,0.022604000000000003,7.229E-07,-6.7177999999999994E-07
0.23500000000000001,0.15,-0.023184000000000003,-5.6311E-10,0.023196,7.2324E-07,-6.7238E-07
0.23,0.15,-0.023792,-5.7658000000000009E-10,0.023808000000000003,7.2354E-07,-6.726E-07
0.225,0.15,-0.024392,-5.8704000000000007E-10,0.024414,7.2408E-07,-6.7348E-07
0.22,0.15,-0.025006,-6.0275E-10,0.025028,7.2438E-07,-6.7368E-07
0.215,0.15,-0.025616000000000003,-6.1397E-10,0.025634,7.2502E-07,-6.7416E-07
0.21000000000000002,0.15,-0.026234000000000004,-6.260100000000001E-10,0.026256,7.252E-07,-6.7466E-07
0.20500000000000002,0.15,-0.026850000000000002,-6.4253000000000005E-10,0.026864000000000002,7.2555999999999994E-07,-6.7485999999999994E-07
0.2,0.15,-0.027474000000000002,-6.5344000000000007E-10,0.027492000000000003,7.2598E-07,-6.7559999999999994E-07
0.195,0.15,-0.028088000000000002,-6.662800000000001E-10,0.028110000000000003,7.2642E-07,-6.759E-07
0.19,0.15,-0.028716000000000002,-6.8072E-10,0.028738000000000003,7.2672E-07,-6.7642E-07
0.185,0.15,-0.02934,-6.9489000000000007E-10,0.029358000000000002,7.273E-07,-6.7702E-07
0.18000000000000002,0.15,-0.029958000000000002,-7.0963000000000006E-10,0.029980000000000003,7.275E-07,-6.774E-07
0.17500000000000002,0.15,-0.030594000000000003,-7.252E-10,0.030616000000000004,7.2807999999999994E-07,-6.7774E-07
0.17,0.15,-0.03122,-7.4085000000000008E-10,0.031236000000000003,7.2838E-07,-6.7839999999999993E-07
0.165,0.15,-0.03186,-7.5346000000000011E-10,0.031878000000000004,7.2876E-07,-6.7877999999999994E-07
0.16,0.15,-0.032490000000000005,-7.6903000000000008E-10,0.032510000000000004,7.2919999999999994E-07,-6.7944E-07
0.155,0.15,-0.033126,-7.8329000000000009E-10,0.033146,7.2964E-07,-6.798E-07
0.15,0.15,-0.03375,-7.9707E-10,0.033776,7.3003999999999994E-07,-6.8006E-07
