Repository: DecaMeron23/Caratterizzazione-Mosfet

# Studio della tolleranza alle radiazioni ionizzanti di MOSFET in tecnologia 28nm

## Tesi triennale d'Ingegneria Informatica

### Autori:

* Nicola Cattaneo
* Emilio Meroni

### Divisione Cartelle
* **Tesi** Cartella contenente il materiale per la produzione della tesi
* **Script Statiche** Cartella contentente tutti gli script per le analisi delle misure statiche.
* **Script Rumore** Cartella contentente tutti gli script per le analisi delle misure di rumore.
* **Misure Statiche** Cartella contenente le misure statiche
* **Misure Statiche** Cartella contenente le misure di rumore
* **Altri Script** Script di riferimento

File: Misure statiche/P1/Chip1PMOS_200Mrad/P1-600-180/id-vds.csv (part 1 of 3)
I/V Sweep,id_vds_P
RecordTime,11/13/2023 09:12:55
Device ID,
Count,1
Flag,
Remarks,
vd,vg,id,ig,is,iavdd,ignd
0,0,-0.054428000000000004,-1.0317599999999998E-08,0.054430000000000006,7.3754E-07,-6.6562E-07
0.005,0,-0.054354000000000006,-1.0326199999999999E-08,0.05437,7.4112E-07,-6.6698E-07
0.01,0,-0.05433,-1.0332199999999999E-08,0.054352000000000004,7.4095999999999993E-07,-6.678E-07
0.015000000000000001,0,-0.054304000000000005,-1.0336399999999999E-08,0.054322,7.4082E-07,-6.6887999999999994E-07
0.02,0,-0.054284000000000006,-1.03502E-08,0.054300000000000008,7.4039999999999993E-07,-6.6968E-07
0.025,0,-0.054250000000000007,-1.0339599999999999E-08,0.054272000000000008,7.4034E-07,-6.7052E-07
0.030000000000000002,0,-0.054230000000000007,-1.0352999999999999E-08,0.054248000000000005,7.4E-07,-6.712E-07
0.035,0,-0.054204,-1.0366799999999999E-08,0.054220000000000004,7.396E-07,-6.7182E-07
0.04,0,-0.054174000000000007,-1.04106E-08,0.054202000000000007,7.3902E-07,-6.7226E-07
0.045000000000000005,0,-0.054152000000000006,-1.04166E-08,0.05417,7.3868E-07,-6.7292E-07
0.05,0,-0.054132000000000006,-1.04228E-08,0.054150000000000004,7.3797999999999994E-07,-6.7334E-07
0.055,0,-0.054102000000000004,-1.04206E-08,0.054122,7.3752E-07,-6.7373999999999994E-07
0.060000000000000005,0,-0.054078000000000008,-1.0431E-08,0.0541,7.3674E-07,-6.7418E-07
0.065,0,-0.054052,-1.0457599999999998E-08,0.054072,7.3626E-07,-6.7457999999999994E-07
0.07,0,-0.054022000000000008,-1.0459199999999999E-08,0.054048000000000006,7.3586E-07,-6.7496E-07
0.075,0,-0.054002,-1.04288E-08,0.054020000000000006,7.3479999999999994E-07,-6.7508E-07
0.08,0,-0.053972000000000006,-1.04362E-08,0.053994000000000007,7.3414E-07,-6.754E-07
0.085,0,-0.053950000000000005,-1.04698E-08,0.053970000000000004,7.3311999999999994E-07,-6.7572E-07
0.090000000000000011,0,-0.053922000000000005,-1.04768E-08,0.05394,7.326E-07,-6.7594E-07
0.095,0,-0.053898,-1.0444199999999998E-08,0.053912,7.3204E-07,-6.7612E-07
0.1,0,-0.053868000000000006,-1.0450199999999999E-08,0.053890000000000007,7.3132E-07,-6.765E-07
0.10500000000000001,0,-0.053848000000000007,-1.0447599999999999E-08,0.053868000000000006,7.3062E-07,-6.7646E-07
0.11,0,-0.053816,-1.0460999999999999E-08,0.053834000000000007,7.2988E-07,-6.766E-07
0.115,0,-0.053792000000000006,-1.0472599999999999E-08,0.053812000000000006,7.2924E-07,-6.7681999999999994E-07
0.12000000000000001,0,-0.053764000000000006,-1.0483799999999999E-08,0.053782,7.2848E-07,-6.7704E-07
0.125,0,-0.053742000000000005,-1.0519399999999998E-08,0.053758000000000007,7.2784E-07,-6.7709999999999994E-07
0.13,0,-0.053708000000000006,-1.05442E-08,0.053728000000000005,7.27E-07,-6.7722E-07
0.135,0,-0.053682000000000007,-1.0506799999999999E-08,0.053700000000000005,7.2642E-07,-6.7744E-07
0.14,0,-0.053656,-1.0521799999999999E-08,0.053676,7.2573999999999993E-07,-6.775E-07
0.14500000000000002,0,-0.053628,-1.0533199999999998E-08,0.053652000000000005,7.2502E-07,-6.7754E-07
0.15,0,-0.0536,-1.0527799999999999E-08,0.053618000000000006,7.2446E-07,-6.778E-07
0.155,0,-0.053578000000000008,-1.0572399999999999E-08,0.053590000000000006,7.2352E-07,-6.7776E-07
0.16,0,-0.053544,-1.0584199999999998E-08,0.053568000000000004,7.228E-07,-6.7793999999999994E-07
0.165,0,-0.053512000000000004,-1.05864E-08,0.053534000000000005,7.22E-07,-6.7762E-07
0.17,0,-0.053492000000000005,-1.05956E-08,0.053506000000000005,7.2102E-07,-6.7762E-07
0.17500000000000002,0,-0.053458000000000006,-1.0596199999999999E-08,0.053480000000000007,7.204E-07,-6.778E-07
0.18000000000000002,0,-0.053430000000000005,-1.05982E-08,0.053444000000000005,7.1964E-07,-6.7792E-07
0.185,0,-0.053398000000000008,-1.0621199999999999E-08,0.053418000000000007,7.1894E-07,-6.7782E-07
0.19,0,-0.053366000000000004,-1.0622199999999998E-08,0.053384000000000008,7.1814E-07,-6.777E-07
0.195,0,-0.053336,-1.0636799999999999E-08,0.053358,7.1736E-07,-6.7774E-07
0.2,0,-0.053308,-1.06504E-08,0.05333,7.1672E-07,-6.7765999999999994E-07
0.20500000000000002,0,-0.053278000000000006,-1.0656E-08,0.053298000000000005,7.1612E-07,-6.7768E-07
0.21000000000000002,0,-0.053250000000000006,-1.0667399999999999E-08,0.053266000000000008,7.1524E-07,-6.7764E-07
0.215,0,-0.053214000000000004,-1.0681399999999998E-08,0.05324,7.1474E-07,-6.7772E-07
0.22,0,-0.053182000000000007,-1.06716E-08,0.053208000000000005,7.1388E-07,-6.7752E-07
0.225,0,-0.053152000000000005,-1.06954E-08,0.053168000000000007,7.132E-07,-6.775E-07
0.23,0,-0.053120000000000007,-1.0712799999999999E-08,0.053136,7.1244E-07,-6.7754E-07
0.23500000000000001,0,-0.053086,-1.0721999999999998E-08,0.053110000000000004,7.116E-07,-6.7736E-07
0.24000000000000002,0,-0.053054000000000004,-1.0721799999999999E-08,0.053072000000000008,7.1088E-07,-6.773E-07
0.24500000000000002,0,-0.053022000000000007,-1.07282E-08,0.053038,7.1042E-07,-6.7732E-07
0.25,0,-0.052984,-1.0700799999999999E-08,0.053004,7.0958E-07,-6.7718E-07
0.255,0,-0.052950000000000004,-1.0716799999999998E-08,0.052972000000000005,7.0902E-07,-6.7718E-07
0.26,0,-0.052910000000000006,-1.0727999999999999E-08,0.052938000000000006,7.0844E-07,-6.7698E-07
0.265,0,-0.05288,-1.0744399999999999E-08,0.052902000000000005,7.0758E-07,-6.7694E-07
0.27,0,-0.052838,-1.0748799999999998E-08,0.052866,7.0692E-07,-6.7692E-07
0.275,0,-0.052806000000000006,-1.07658E-08,0.052828000000000007,7.0626E-07,-6.7676E-07
0.28,0,-0.052770000000000004,-1.0764999999999999E-08,0.052790000000000004,7.0557999999999994E-07,-6.7664E-07
0.28500000000000003,0,-0.052734,-1.0786799999999998E-08,0.052754,7.0506E-07,-6.7658E-07
0.29000000000000004,0,-0.052692,-1.0780799999999998E-08,0.052716000000000006,7.0445999999999994E-07,-6.7643999999999993E-07
0.29500000000000004,0,-0.052654000000000006,-1.0808199999999999E-08,0.052672000000000004,7.0374E-07,-6.7643999999999993E-07
0.3,0,-0.052616,-1.0813199999999998E-08,0.052634000000000007,7.0294E-07,-6.7618E-07
0.305,0,-0.052572000000000008,-1.0819599999999999E-08,0.052588,7.0234E-07,-6.7612E-07
0.31,0,-0.052528000000000005,-1.0830799999999999E-08,0.052554000000000003,7.0186E-07,-6.7608E-07
0.315,0,-0.052486000000000005,-1.0858399999999999E-08,0.052502000000000007,7.0122E-07,-6.76E-07
0.32,0,-0.052442,-1.08652E-08,0.052460000000000007,7.0046E-07,-6.7584E-07
0.325,0,-0.052398000000000007,-1.09122E-08,0.052412000000000007,6.9996E-07,-6.7564E-07
0.33,0,-0.052352,-1.0930599999999999E-08,0.052366,6.9948E-07,-6.7572E-07
0.335,0,-0.052302,-1.09468E-08,0.052322000000000007,6.988E-07,-6.7558E-07
0.34,0,-0.052252000000000007,-1.0975999999999999E-08,0.052274000000000008,6.9819999999999994E-07,-6.753E-07
0.34500000000000003,0,-0.0522,-1.09826E-08,0.052226,6.976E-07,-6.7526E-07
0.35000000000000003,0,-0.052148000000000007,-1.0990999999999999E-08,0.05217,6.9718E-07,-6.751E-07
0.35500000000000004,0,-0.052096,-1.1031799999999998E-08,0.052116,6.964E-07,-6.7492E-07
0.36000000000000004,0,-0.052038000000000008,-1.10302E-08,0.052054,6.9586E-07,-6.7485999999999994E-07
0.365,0,-0.051980000000000005,-1.1044999999999999E-08,0.052004,6.9522E-07,-6.7468E-07
0.37,0,-0.051918000000000006,-1.1071999999999998E-08,0.051936,6.9455999999999994E-07,-6.745E-07
0.375,0,-0.051858,-1.1093799999999999E-08,0.051876000000000005,6.9406E-07,-6.7436E-07
0.38,0,-0.051792000000000005,-1.1114599999999999E-08,0.051814000000000006,6.9348E-07,-6.7408E-07
0.385,0,-0.051724000000000006,-1.1151799999999999E-08,0.051748,6.9294E-07,-6.7404E-07
0.39,0,-0.051646000000000004,-1.1172199999999998E-08,0.051670000000000008,6.9234E-07,-6.7394E-07
0.395,0,-0.051582,-1.1195399999999999E-08,0.051596,6.9175999999999994E-07,-6.7376E-07
0.4,0,-0.051498,-1.1217999999999998E-08,0.051518,6.9119999999999994E-07,-6.7342E-07
0.405,0,-0.051420000000000007,-1.12626E-08,0.051442,6.9072E-07,-6.734E-07
0.41000000000000003,0,-0.051332,-1.12938E-08,0.051358000000000008,6.9018E-07,-6.7332E-07
0.41500000000000004,0,-0.051246000000000007,-1.13076E-08,0.051266000000000006,6.8958E-07,-6.7316E-07
0.42000000000000004,0,-0.051148000000000006,-1.1338999999999998E-08,0.051168000000000005,6.8894E-07,-6.7288E-07
0.42500000000000004,0,-0.051052000000000007,-1.13642E-08,0.051074,6.8864E-07,-6.7292E-07
0.43,0,-0.050946000000000005,-1.14108E-08,0.050974000000000005,6.8794E-07,-6.7266E-07
0.435,0,-0.050844000000000007,-1.1438799999999998E-08,0.050862000000000004,6.8742E-07,-6.723E-07
0.44,0,-0.050730000000000004,-1.14782E-08,0.05075,6.8717999999999994E-07,-6.7251999999999994E-07
0.445,0,-0.050606000000000005,-1.15236E-08,0.05063,6.8642E-07,-6.7214E-07
0.45,0,-0.050486,-1.1555199999999999E-08,0.050506,6.8586E-07,-6.7192E-07
0.455,0,-0.050356000000000005,-1.1595599999999998E-08,0.050370000000000005,6.8512E-07,-6.717E-07
0.46,0,-0.050208,-1.1635999999999999E-08,0.050234000000000008,6.8472E-07,-6.7154E-07
0.465,0,-0.050064000000000004,-1.16662E-08,0.050086000000000006,6.8412E-07,-6.712E-07
0.47000000000000003,0,-0.04991,-1.1730199999999999E-08,0.04993,6.8356E-07,-6.7093999999999995E-07
0.47500000000000003,0,-0.049752000000000005,-1.1783799999999999E-08,0.04977,6.8306E-07,-6.709E-07
0.48000000000000004,0,-0.049576,-1.18342E-08,0.049602000000000007,6.8248E-07,-6.7078E-07
0.48500000000000004,0,-0.049404,-1.1885399999999999E-08,0.049422000000000008,6.8194E-07,-6.7052E-07
0.49000000000000005,0,-0.049210000000000004,-1.1975599999999999E-08,0.049234000000000007,6.8148E-07,-6.7037999999999995E-07
0.49500000000000005,0,-0.04902,-1.19876E-08,0.049038000000000005,6.809E-07,-6.7034E-07
0.5,0,-0.048812,-1.2052599999999999E-08,0.048832000000000007,6.8054E-07,-6.6996E-07
0.505,0,-0.048604,-1.2110599999999998E-08,0.048620000000000003,6.7998E-07,-6.697E-07
0.51,0,-0.048372000000000005,-1.21824E-08,0.048396,6.7936E-07,-6.6943999999999994E-07
0.515,0,-0.048144000000000006,-1.2250999999999998E-08,0.048166000000000007,6.7894E-07,-6.6936E-07
0.52,0,-0.047896,-1.2343799999999999E-08,0.047920000000000004,6.7848E-07,-6.6922E-07
0.525,0,-0.047648,-1.2415999999999999E-08,0.047666000000000007,6.7806E-07,-6.6906E-07
0.53,0,-0.047376,-1.2499799999999999E-08,0.047404,6.7774E-07,-6.6878E-07
0.535,0,-0.047102000000000005,-1.2568599999999998E-08,0.047118000000000007,6.7708E-07,-6.6856E-07
0.54,0,-0.046818000000000005,-1.2675199999999999E-08,0.046836,6.7653999999999994E-07,-6.6858E-07
0.545,0,-0.046512000000000005,-1.2752999999999999E-08,0.046534000000000006,6.7606E-07,-6.6816E-07
0.55,0,-0.04621,-1.2821E-08,0.046230000000000007,6.7544E-07,-6.6775999999999994E-07
0.555,0,-0.045884,-1.2937999999999998E-08,0.045904000000000007,6.7508E-07,-6.6768E-07
0.56,0,-0.045554000000000004,-1.3049399999999998E-08,0.04558,6.7456E-07,-6.6736E-07
0.56500000000000006,0,-0.045210000000000007,-1.3143199999999998E-08,0.045230000000000006,6.7414E-07,-6.6726E-07
0.57000000000000006,0,-0.044858,-1.3257599999999999E-08,0.044882000000000005,6.7376E-07,-6.6706E-07
0.57500000000000007,0,-0.044488000000000007,-1.3352999999999999E-08,0.044512,6.7324E-07,-6.6666E-07
0.58000000000000007,0,-0.044114,-1.3479599999999999E-08,0.044140000000000006,6.7261999999999994E-07,-6.6648E-07
0.58500000000000008,0,-0.043724000000000006,-1.3623199999999998E-08,0.043742,6.7228E-07,-6.6622E-07
0.59000000000000008,0,-0.043326,-1.3742399999999998E-08,0.043344,6.7176E-07,-6.6594E-07
0.595,0,-0.042910000000000004,-1.3865599999999998E-08,0.042932000000000005,6.7139999999999994E-07,-6.66E-07
0.6,0,-0.042490000000000007,-1.3998599999999998E-08,0.042510000000000006,6.7098E-07,-6.6566E-07
0.605,0,-0.042052000000000006,-1.4116999999999998E-08,0.042076,6.7064E-07,-6.655E-07
0.61,0,-0.041602000000000007,-1.4251799999999998E-08,0.041626,6.7022E-07,-6.6528E-07
0.615,0,-0.041146,-1.43764E-08,0.041168,6.6962E-07,-6.6495999999999994E-07
0.62,0,-0.040682,-1.4527999999999998E-08,0.040700000000000007,6.6924E-07,-6.6462E-07
0.625,0,-0.040198000000000005,-1.4669799999999999E-08,0.040214000000000007,6.689E-07,-6.6467999999999994E-07
0.63,0,-0.039708,-1.4839599999999999E-08,0.039726000000000004,6.6838E-07,-6.6436E-07
0.635,0,-0.039198000000000004,-1.4994599999999998E-08,0.039220000000000005,6.6816E-07,-6.6416E-07
0.64,0,-0.038688,-1.51602E-08,0.03871,6.6788E-07,-6.6406E-07
0.645,0,-0.038164000000000003,-1.53056E-08,0.038182,6.6716E-07,-6.6376E-07
0.65,0,-0.037630000000000004,-1.54588E-08,0.037652000000000005,6.6684E-07,-6.635E-07
0.655,0,-0.03708,-1.5628999999999997E-08,0.037102,6.6642E-07,-6.6338E-07
0.66,0,-0.036528000000000005,-1.58066E-08,0.036548000000000004,6.6616E-07,-6.6298E-07
0.665,0,-0.03595,-1.59856E-08,0.035980000000000005,6.6584E-07,-6.6299999999999994E-07
0.67,0,-0.035378,-1.6158599999999998E-08,0.035406,6.6528E-07,-6.6264E-07
0.675,0,-0.034800000000000005,-1.63654E-08,0.034820000000000004,6.649E-07,-6.6238E-07
0.68,0,-0.034202,-1.65112E-08,0.034222,6.6458E-07,-6.6215999999999994E-07
0.685,0,-0.033592000000000004,-1.6716599999999998E-08,0.033618,6.6408E-07,-6.6187999999999994E-07
0.69000000000000006,0,-0.032972,-1.6898199999999998E-08,0.032996000000000004,6.6372E-07,-6.6182E-07
0.69500000000000006,0,-0.032352000000000006,-1.70972E-08,0.032376,6.6338E-07,-6.6154E-07
0.70000000000000007,0,-0.031714000000000006,-1.7319599999999997E-08,0.03173,6.6284E-07,-6.6131999999999994E-07
0.70500000000000007,0,-0.031072000000000002,-1.75168E-08,0.031090000000000003,6.6258E-07,-6.61E-07
0.71000000000000008,0,-0.030412,-1.77228E-08,0.030428000000000004,6.6224E-07,-6.6108E-07
0.71500000000000008,0,-0.029752000000000004,-1.7926799999999998E-08,0.029768000000000003,6.6192E-07,-6.6074E-07
0.72000000000000008,0,-0.029070000000000002,-1.81348E-08,0.029098000000000002,6.6158E-07,-6.606E-07
0.72500000000000009,0,-0.028398000000000003,-1.8342999999999998E-08,0.028418000000000002,6.6134E-07,-6.6024E-07
0.73,0,-0.027704000000000003,-1.8583599999999998E-08,0.02772,6.6118E-07,-6.6019999999999994E-07
0.735,0,-0.027012,-1.88154E-08,0.027026,6.6078E-07,-6.6008E-07
0.74,0,-0.026298000000000002,-1.9054399999999998E-08,0.026318,6.6054E-07,-6.5986E-07
0.745,0,-0.025588000000000003,-1.9319199999999997E-08,0.025608000000000002,6.6028E-07,-6.5984E-07
0.75,0,-0.024870000000000003,-1.9548599999999997E-08,0.024894000000000003,6.5986E-07,-6.5952E-07
0.755,0,-0.024132,-1.9801199999999997E-08,0.024156,6.5958E-07,-6.5948E-07
0.76,0,-0.0234,-2.0022E-08,0.023420000000000003,6.5934E-07,-6.5922E-07
0.765,0,-0.022648,-2.0284599999999998E-08,0.022674000000000003,6.5907999999999994E-07,-6.5914E-07
0.77,0,-0.021900000000000003,-2.0534599999999996E-08,0.021918000000000003,6.5884E-07,-6.5904E-07
0.775,0,-0.021136000000000002,-2.0790199999999997E-08,0.021156,6.585E-07,-6.5879999999999994E-07
0.78,0,-0.020378,-2.1069399999999997E-08,0.020396,6.582E-07,-6.5856E-07
0.785,0,-0.019592000000000002,-2.1344399999999998E-08,0.019616,6.5822E-07,-6.5858E-07
0.79,0,-0.018814,-2.1622199999999998E-08,0.018836000000000002,6.5772E-07,-6.5816E-07
0.795,0,-0.01802,-2.1888999999999998E-08,0.018042000000000002,6.5756E-07,-6.5826E-07
0.8,0,-0.017230000000000002,-2.2199999999999997E-08,0.017252,6.5736E-07,-6.5828E-07
0.805,0,-0.016426000000000003,-2.2492599999999997E-08,0.01644,6.5714E-07,-6.58E-07
0.81,0,-0.015620000000000002,-2.2769799999999997E-08,0.015642,6.567E-07,-6.5782E-07
0.81500000000000006,0,-0.014794000000000002,-2.3094399999999997E-08,0.014814,6.5655999999999994E-07,-6.5767999999999994E-07
0.82000000000000006,0,-0.013978,-2.3419199999999997E-08,0.014002,6.562E-07,-6.5757999999999994E-07
0.82500000000000007,0,-0.013164,-2.3707599999999998E-08,0.013182000000000001,6.5614E-07,-6.5744E-07
0.83000000000000007,0,-0.012326000000000002,-2.4030799999999998E-08,0.012342,6.5576E-07,-6.572E-07
0.83500000000000008,0,-0.011488000000000002,-2.4362599999999996E-08,0.011508,6.5558E-07,-6.572E-07
0.84000000000000008,0,-0.010638000000000002,-2.4657199999999998E-08,0.010656,6.5543999999999995E-07,-6.5722E-07
0.84500000000000008,0,-0.009814,-2.5003E-08,0.009817600000000001,6.5524E-07,-6.5696E-07
0.85000000000000009,0,-0.00895,-2.5345999999999997E-08,0.008954,6.549E-07,-6.5686E-07
0.85500000000000009,0,-0.0080958,-2.5686199999999997E-08,0.0080952,6.5498E-07,-6.57E-07
0.86,0,-0.007224,-2.6048799999999996E-08,0.0072238,6.5458E-07,-6.5673999999999994E-07
0.865,0,-0.0063566000000000004,-2.6383599999999998E-08,0.0063558,6.5438E-07,-6.5668E-07
0.87,0,-0.0054714,-2.67486E-08,0.0054738,6.5406E-07,-6.5648E-07
0.875,0,-0.0045980000000000005,-2.7111999999999998E-08,0.0045984,6.5403999999999995E-07,-6.5658E-07
0.88,0,-0.0037056,-2.7501999999999997E-08,0.003705,6.5396E-07,-6.565E-07
0.885,0,-0.002817,-2.78584E-08,0.0028174,6.5374E-07,-6.5644E-07
0.89,0,-0.0019142,-2.8268E-08,0.001913,6.536E-07,-6.5642E-07
0.895,0,-0.0010206,-2.8654599999999996E-08,0.0010226,6.5352E-07,-6.5645999999999994E-07
0.9,0,-0.00011978000000000001,-2.9046799999999998E-08,0.00012186,6.5332E-07,-6.563E-07
0,0.15,-0.030484000000000004,-6.6761E-09,0.030518000000000003,7.5028E-07,-6.712E-07
0.005,0.15,-0.030490000000000003,-6.6818E-09,0.030506000000000002,7.493E-07,-6.7136E-07
0.01,0.15,-0.030476000000000003,-6.6954E-09,0.030492000000000002,7.4854E-07,-6.7162E-07
0.015000000000000001,0.15,-0.030464,-6.692E-09,0.030482000000000002,7.4772E-07,-6.7194E-07
0.02,0.15,-0.030448000000000003,-6.709E-09,0.030464,7.4682E-07,-6.7216E-07
0.025,0.15,-0.030430000000000002,-6.717E-09,0.03045,7.456E-07,-6.7232E-07
0.030000000000000002,0.15,-0.030416000000000002,-6.7101E-09,0.030438000000000003,7.4462E-07,-6.7244E-07
0.035,0.15,-0.030410000000000003,-6.729E-09,0.030424000000000003,7.4338E-07,-6.7272E-07
0.04,0.15,-0.030388000000000002,-6.7331E-09,0.030404000000000004,7.4255999999999995E-07,-6.7302E-07
0.045000000000000005,0.15,-0.030376000000000004,-6.7453E-09,0.030390000000000004,7.4148E-07,-6.73E-07
0.05,0.15,-0.030358000000000003,-6.7491E-09,0.030376000000000004,7.4062E-07,-6.731E-07
0.055,0.15,-0.030342,-6.7495E-09,0.03036,7.3962E-07,-6.7326E-07
0.060000000000000005,0.15,-0.030326000000000002,-6.7584E-09,0.030348000000000003,7.3878E-07,-6.7335999999999994E-07
0.065,0.15,-0.030318,-6.756E-09,0.030334000000000003,7.3784E-07,-6.7345999999999994E-07
0.07,0.15,-0.030298000000000002,-6.7697E-09,0.030314000000000004,7.3696E-07,-6.735E-07
0.075,0.15,-0.030282000000000003,-6.7655E-09,0.030302000000000003,7.3568E-07,-6.7362E-07
0.08,0.15,-0.030274000000000002,-6.7788E-09,0.030284000000000002,7.3492E-07,-6.7372E-07
0.085,0.15,-0.030246000000000002,-6.7826E-09,0.030270000000000002,7.34E-07,-6.7373999999999994E-07
0.090000000000000011,0.15,-0.030240000000000003,-6.7868E-09,0.030252,7.3288E-07,-6.737E-07
0.095,0.15,-0.030216000000000003,-6.791E-09,0.030236000000000002,7.322E-07,-6.7384E-07
0.1,0.15,-0.030204,-6.8017E-09,0.030220000000000004,7.3122E-07,-6.7362E-07
0.10500000000000001,0.15,-0.030188000000000003,-6.8108E-09,0.030204,7.3038E-07,-6.7376E-07
0.11,0.15,-0.030170000000000002,-6.8121E-09,0.03019,7.2942E-07,-6.738E-07
0.115,0.15,-0.030156000000000002,-6.8182E-09,0.030176,7.2845999999999995E-07,-6.7372E-07
0.12000000000000001,0.15,-0.030144000000000004,-6.8334E-09,0.030158000000000004,7.277E-07,-6.738E-07
0.125,0.15,-0.030122000000000003,-6.8261E-09,0.030142000000000002,7.268E-07,-6.738E-07
0.13,0.15,-0.030106000000000004,-6.839E-09,0.030126000000000003,7.2594E-07,-6.7373999999999994E-07
0.135,0.15,-0.030090000000000002,-6.8436E-09,0.03011,7.2502E-07,-6.7372E-07
0.14,0.15,-0.030072,-6.8488E-09,0.030092000000000004,7.2414E-07,-6.738E-07
0.14500000000000002,0.15,-0.030064000000000004,-6.8511E-09,0.030078000000000004,7.2342E-07,-6.7382E-07
0.15,0.15,-0.030044,-6.8585E-09,0.030060000000000003,7.2265999999999993E-07,-6.7363999999999994E-07
0.155,0.15,-0.030022000000000004,-6.8665E-09,0.030042000000000003,7.216E-07,-6.7362E-07
0.16,0.15,-0.030008000000000003,-6.871E-09,0.030022000000000004,7.2074E-07,-6.7362E-07
0.165,0.15,-0.029988000000000004,-6.8636E-09,0.030010000000000002,7.2012E-07,-6.7358E-07
0.17,0.15,-0.029974000000000004,-6.883E-09,0.029996000000000002,7.1928E-07,-6.7344E-07
0.17500000000000002,0.15,-0.029958000000000002,-6.8846E-09,0.029978,7.1836E-07,-6.7344E-07
0.18000000000000002,0.15,-0.02994,-6.8876E-09,0.029956000000000003,7.1768E-07,-6.7342E-07
0.185,0.15,-0.029920000000000002,-6.8982E-09,0.029942000000000003,7.1676E-07,-6.7334E-07
0.19,0.15,-0.029904000000000003,-6.9005E-09,0.029926,7.159E-07,-6.7352E-07
0.195,0.15,-0.029888,-6.9047E-09,0.029908000000000004,7.1524E-07,-6.734E-07
0.2,0.15,-0.029870000000000004,-6.9103E-09,0.029888,7.1474E-07,-6.7344E-07
0.20500000000000002,0.15,-0.029854000000000002,-6.9192E-09,0.029872000000000003,7.1394E-07,-6.7322E-07
0.21000000000000002,0.15,-0.029834000000000003,-6.9217E-09,0.029858000000000003,7.1312E-07,-6.7314E-07
0.215,0.15,-0.029816000000000002,-6.9316E-09,0.029836,7.1239999999999995E-07,-6.7322E-07
0.22,0.15,-0.029798,-6.9375E-09,0.029820000000000003,7.116E-07,-6.7296E-07
0.225,0.15,-0.02978,-6.9408E-09,0.029800000000000004,7.1096E-07,-6.7292E-07
0.23,0.15,-0.02976,-6.947E-09,0.02978,7.102E-07,-6.7284E-07
0.23500000000000001,0.15,-0.029744000000000003,-6.9533E-09,0.029766000000000004,7.0954E-07,-6.7289999999999994E-07
0.24000000000000002,0.15,-0.029726000000000002,-6.9494E-09,0.029742,7.0874E-07,-6.7286E-07
0.24500000000000002,0.15,-0.029708000000000002,-6.9823E-09,0.029734000000000003,7.0796E-07,-6.7278E-07
0.25,0.15,-0.029688000000000003,-6.9861E-09,0.029708000000000002,7.0724E-07,-6.7258E-07
0.255,0.15,-0.029668000000000003,-6.9778E-09,0.02969,7.0669999999999994E-07,-6.7264E-07
0.26,0.15,-0.029652,-6.9801E-09,0.029672000000000004,7.0602E-07,-6.725E-07
0.265,0.15,-0.029630000000000004,-6.9866E-09,0.029650000000000003,7.0519999999999994E-07,-6.7232E-07
0.27,0.15,-0.029614,-6.9924E-09,0.029632000000000002,7.0454E-07,-6.7236E-07
0.275,0.15,-0.029592000000000004,-7.0053E-09,0.029612000000000003,7.0386E-07,-6.7226E-07
0.28,0.15,-0.029578000000000004,-7.0066E-09,0.029588000000000003,7.033E-07,-6.7226E-07
0.28500000000000003,0.15,-0.029556000000000002,-7.0457E-09,0.029574000000000003,7.0274E-07,-6.7218E-07
0.29000000000000004,0.15,-0.029536000000000003,-7.0508E-09,0.029554000000000004,7.0186E-07,-6.7195999999999994E-07
0.29500000000000004,0.15,-0.029516000000000004,-7.0248E-09,0.029532000000000003,7.0127999999999994E-07,-6.7202E-07
0.3,0.15,-0.029492,-7.0288E-09,0.029514000000000002,7.006E-07,-6.719E-07
0.305,0.15,-0.029476000000000002,-7.0343E-09,0.029490000000000002,7.0015999999999994E-07,-6.7177999999999994E-07
0.31,0.15,-0.029452000000000002,-7.0427E-09,0.029472,6.9941999999999995E-07,-6.7167999999999994E-07
0.315,0.15,-0.029432000000000003,-7.0508E-09,0.029452000000000002,6.9874E-07,-6.7154E-07
0.32,0.15,-0.029412000000000004,-7.0603E-09,0.02943,6.9818E-07,-6.7152E-07
0.325,0.15,-0.029390000000000003,-7.1003E-09,0.029410000000000002,6.9766E-07,-6.7154E-07
0.33,0.15,-0.029368000000000002,-7.0984E-09,0.029388,6.9714E-07,-6.7139999999999994E-07
0.335,0.15,-0.029346000000000004,-7.0977E-09,0.029368000000000002,6.9651999999999994E-07,-6.7139999999999994E-07
0.34,0.15,-0.029328000000000003,-7.0802E-09,0.029342000000000003,6.9595999999999994E-07,-6.7132E-07
0.34500000000000003,0.15,-0.029300000000000003,-7.0786E-09,0.029328000000000003,6.9544E-07,-6.7124E-07
0.35000000000000003,0.15,-0.029280000000000004,-7.0934E-09,0.029300000000000003,6.9486E-07,-6.711E-07
0.35500000000000004,0.15,-0.02926,-7.1019E-09,0.029278000000000002,6.9426E-07,-6.7096E-07
0.36000000000000004,0.15,-0.029236,-7.102E-09,0.02926,6.9356E-07,-6.7093999999999995E-07
0.365,0.15,-0.029218,-7.1158E-09,0.029234000000000003,6.9305999999999993E-07,-6.7082E-07
0.37,0.15,-0.029194,-7.1234E-09,0.029210000000000003,6.9246E-07,-6.7078E-07
0.375,0.15,-0.029164000000000002,-7.1322E-09,0.029188000000000002,6.92E-07,-6.7068E-07
0.38,0.15,-0.029144000000000003,-7.1357E-09,0.029168000000000003,6.9146E-07,-6.7072E-07
0.385,0.15,-0.029124000000000004,-7.1425E-09,0.029144000000000003,6.9086E-07,-6.7054E-07
0.39,0.15,-0.0291,-7.1509E-09,0.029114,6.903E-07,-6.7036E-07
0.395,0.15,-0.029074000000000003,-7.153E-09,0.029092000000000003,6.8982E-07,-6.702E-07
0.4,0.15,-0.029048,-7.1653E-09,0.029072000000000004,6.893E-07,-6.7018E-07
0.405,0.15,-0.029028,-7.1718E-09,0.029042000000000002,6.8885999999999994E-07,-6.6998E-07
0.41000000000000003,0.15,-0.029002000000000003,-7.1795E-09,0.029020000000000004,6.8832E-07,-6.699E-07
0.41500000000000004,0.15,-0.028972,-7.1891E-09,0.028992000000000004,6.8772E-07,-6.6984E-07
0.42000000000000004,0.15,-0.028950000000000004,-7.1932E-09,0.028968000000000004,6.873E-07,-6.6966E-07
0.42500000000000004,0.15,-0.028922000000000003,-7.2079E-09,0.028944,6.8676E-07,-6.696E-07
0.43,0.15,-0.028896,-7.2139E-09,0.028918000000000003,6.8654E-07,-6.6943999999999994E-07
0.435,0.15,-0.028864000000000004,-7.2245E-09,0.028884000000000003,6.858E-07,-6.6925999999999995E-07
0.44,0.15,-0.028834000000000002,-7.2274E-09,0.028862000000000002,6.8544E-07,-6.6928E-07
0.445,0.15,-0.028810000000000002,-7.2485E-09,0.028832000000000003,6.8484E-07,-6.6924E-07
0.45,0.15,-0.028780000000000003,-7.2574E-09,0.028802,6.8447999999999995E-07,-6.6918E-07
0.455,0.15,-0.028752000000000003,-7.2568E-09,0.028770000000000004,6.8398E-07,-6.69E-07
0.46,0.15,-0.028718000000000004,-7.2742E-09,0.028742000000000004,6.836E-07,-6.6897999999999995E-07
0.465,0.15,-0.028690000000000004,-7.2795E-09,0.028712,6.831E-07,-6.6872E-07
0.47000000000000003,0.15,-0.028658000000000003,-7.2903E-09,0.028676000000000004,6.8254E-07,-6.6872E-07
0.47500000000000003,0.15,-0.028626000000000002,-7.3115E-09,0.028646,6.8208E-07,-6.6864E-07
0.48000000000000004,0.15,-0.028588000000000002,-7.3196E-09,0.028610000000000003,6.8168E-07,-6.6858E-07
0.48500000000000004,0.15,-0.028554000000000003,-7.3368E-09,0.028576000000000004,6.8114E-07,-6.6834E-07
0.49000000000000005,0.15,-0.028520000000000004,-7.3401E-09,0.028542,6.8084E-07,-6.683E-07
0.49500000000000005,0.15,-0.028482000000000004,-7.3557E-09,0.0285,6.8016E-07,-6.6826E-07
0.5,0.15,-0.028442000000000002,-7.3738E-09,0.028466,6.8002E-07,-6.681E-07
0.505,0.15,-0.028398000000000003,-7.3898E-09,0.028424,6.7946E-07,-6.681E-07
0.51,0.15,-0.028364000000000004,-7.4048E-09,0.028384000000000003,6.7904E-07,-6.6785999999999995E-07
0.515,0.15,-0.028318000000000003,-7.4052E-09,0.028338000000000002,6.7842E-07,-6.6774E-07
0.52,0.15,-0.028274000000000004,-7.4304E-09,0.028294000000000003,6.7798E-07,-6.6784E-07
0.525,0.15,-0.028224000000000003,-7.4441999999999996E-09,0.028248000000000002,6.7764E-07,-6.6746E-07
0.53,0.15,-0.028178,-7.4584E-09,0.028198,6.7726E-07,-6.675E-07
0.535,0.15,-0.028122,-7.4865E-09,0.028144000000000002,6.7684E-07,-6.6724E-07
0.54,0.15,-0.028068000000000003,-7.5015E-09,0.028090000000000004,6.7638E-07,-6.6714E-07
0.545,0.15,-0.028012000000000002,-7.5201E-09,0.028032,6.76E-07,-6.671E-07
0.55,0.15,-0.027950000000000003,-7.5394E-09,0.027970000000000002,6.7559999999999994E-07,-6.6691999999999994E-07
0.555,0.15,-0.027888000000000003,-7.562E-09,0.027908000000000002,6.7512E-07,-6.6678E-07
0.56,0.15,-0.02782,-7.5838E-09,0.027838,6.7474E-07,-6.6663999999999994E-07
0.56500000000000006,0.15,-0.027748000000000002,-7.6048E-09,0.027764000000000004,6.7419999999999994E-07,-6.6644E-07
0.57000000000000006,0.15,-0.027668,-7.6321E-09,0.027688,6.7384E-07,-6.6648E-07
0.57500000000000007,0.15,-0.027592000000000002,-7.6525E-09,0.027610000000000003,6.736E-07,-6.6628E-07
0.58000000000000007,0.15,-0.027502000000000002,-7.6769E-09,0.027522,6.7324E-07,-6.6618E-07
0.58500000000000008,0.15,-0.027410000000000004,-7.7025E-09,0.027432,6.7294E-07,-6.6614E-07
0.59000000000000008,0.15,-0.027314,-7.7192E-09,0.027332000000000002,6.7248E-07,-6.6602E-07
0.595,0.15,-0.02721,-7.7599E-09,0.027232000000000003,6.7216E-07,-6.6598E-07
0.6,0.15,-0.027104000000000003,-7.7894E-09,0.027124000000000002,6.718E-07,-6.6578E-07
0.605,0.15,-0.026982000000000003,-7.8304E-09,0.027004000000000004,6.7139999999999994E-07,-6.657E-07
0.61,0.15,-0.026862000000000004,-7.8534E-09,0.026878000000000003,6.7098E-07,-6.6546E-07
0.615,0.15,-0.026732000000000002,-7.9003E-09,0.026748,6.7064E-07,-6.6538E-07
0.62,0.15,-0.026586000000000002,-7.9365E-09,0.026608000000000003,6.7032E-07,-6.654E-07
0.625,0.15,-0.026438000000000003,-7.9815E-09,0.026456000000000004,6.7002E-07,-6.6528E-07
0.63,0.15,-0.026282000000000003,-8.0203E-09,0.026300000000000004,6.6966E-07,-6.6502E-07
0.635,0.15,-0.026106,-8.06E-09,0.026126000000000003,6.6943999999999994E-07,-6.652E-07
0.64,0.15,-0.025928000000000003,-8.1218E-09,0.02595,6.6894E-07,-6.6486E-07
0.645,0.15,-0.025740000000000002,-8.1741E-09,0.025764000000000002,6.6848E-07,-6.6466E-07
0.65,0.15,-0.025540000000000004,-8.2327E-09,0.025564000000000003,6.683E-07,-6.6442E-07
0.655,0.15,-0.025334000000000002,-8.2786E-09,0.025348000000000002,6.679E-07,-6.6442E-07
0.66,0.15,-0.025110000000000004,-8.3375E-09,0.025132,6.6756E-07,-6.6428E-07
0.665,0.15,-0.024880000000000003,-8.3983E-09,0.024898000000000003,6.6736E-07,-6.6416E-07
0.67,0.15,-0.024634000000000003,-8.4437E-09,0.02466,6.6704E-07,-6.6394E-07
0.675,0.15,-0.024382,-8.507E-09,0.024398000000000003,6.6666E-07,-6.639E-07
0.68,0.15,-0.024110000000000003,-8.5807E-09,0.024126,6.664E-07,-6.6388E-07
0.685,0.15,-0.023828000000000002,-8.6371E-09,0.023850000000000003,6.6598E-07,-6.6362E-07
0.69000000000000006,0.15,-0.023530000000000002,-8.7163E-09,0.023548000000000003,6.6588E-07,-6.6352E-07
0.69500000000000006,0.15,-0.023226000000000004,-8.7951E-09,0.023244,6.6574E-07,-6.6374E-07
0.70000000000000007,0.15,-0.022906000000000003,-8.8744E-09,0.022920000000000003,6.6532E-07,-6.6336E-07
0.70500000000000007,0.15,-0.022570000000000003,-8.9538E-09,0.022590000000000002,6.6508E-07,-6.6327999999999994E-07
0.71000000000000008,0.15,-0.022222000000000002,-9.0364E-09,0.022240000000000003,6.6467999999999994E-07,-6.6312E-07
0.71500000000000008,0.15,-0.021864,-9.1085E-09,0.021886000000000003,6.6438E-07,-6.6294E-07
0.72000000000000008,0.15,-0.021488,-9.2119E-09,0.021508000000000003,6.6416E-07,-6.6294E-07
0.72500000000000009,0.15,-0.021106000000000003,-9.3065E-09,0.021128,6.6378E-07,-6.6276E-07
0.73,0.15,-0.020704,-9.4054E-09,0.020718,6.636E-07,-6.626E-07
0.735,0.15,-0.020298,-9.5064E-09,0.020314000000000002,6.6326E-07,-6.624E-07
0.74,0.15,-0.019862,-9.603E-09,0.019886,6.6298E-07,-6.6228E-07
0.745,0.15,-0.019430000000000003,-9.6935E-09,0.019446,6.6274E-07,-6.6215999999999994E-07
0.75,0.15,-0.018978000000000002,-9.7952E-09,0.019000000000000003,6.6246E-07,-6.6208E-07
0.755,0.15,-0.018510000000000002,-9.8908E-09,0.018528000000000003,6.6218E-07,-6.619E-07
0.76,0.15,-0.018038000000000002,-1.00223E-08,0.018058,6.619E-07,-6.6168E-07
0.765,0.15,-0.01754,-1.01308E-08,0.017556000000000002,6.6154E-07,-6.614E-07
0.77,0.15,-0.017046000000000002,-1.0248E-08,0.017064000000000003,6.6154E-07,-6.6166E-07
0.775,0.15,-0.016528,-1.03714E-08,0.016542,6.6112E-07,-6.6154E-07
0.78,0.15,-0.016,-1.04707E-08,0.016018,6.6103999999999994E-07,-6.6144E-07
0.785,0.15,-0.015458000000000001,-1.06E-08,0.015478000000000002,6.607E-07,-6.6121999999999993E-07
0.79,0.15,-0.014910000000000001,-1.07218E-08,0.014928000000000002,6.6046E-07,-6.6096E-07
0.795,0.15,-0.014344,-1.08706E-08,0.014362000000000002,6.6028E-07,-6.6093999999999993E-07
0.8,0.15,-0.013770000000000001,-1.10036E-08,0.013790000000000002,6.6008E-07,-6.6093999999999993E-07
0.805,0.15,-0.013178,-1.11223E-08,0.013196000000000001,6.5991999999999994E-07,-6.608E-07
0.81,0.15,-0.012586000000000002,-1.12396E-08,0.012604,6.597E-07,-6.6065999999999994E-07
0.81500000000000006,0.15,-0.011968000000000001,-1.1424E-08,0.011988,6.5932E-07,-6.6062E-07
0.82000000000000006,0.15,-0.011354000000000001,-1.1538799999999999E-08,0.011372,6.5904E-07,-6.6042E-07
0.82500000000000007,0.15,-0.010726000000000001,-1.1679799999999999E-08,0.010746,6.589E-07,-6.6036E-07
0.83000000000000007,0.15,-0.010078,-1.1851799999999998E-08,0.010098000000000001,6.5864E-07,-6.6024E-07
0.83500000000000008,0.15,-0.0094546,-1.2001E-08,0.0094534,6.5838E-07,-6.6024E-07
0.84000000000000008,0.15,-0.0087868,-1.2141E-08,0.0087868,6.584E-07,-6.6006E-07
0.84500000000000008,0.15,-0.0081206,-1.2299199999999999E-08,0.0081208000000000009,6.5822E-07,-6.6012E-07
0.85000000000000009,0.15,-0.0074272,-1.24888E-08,0.0074288,6.5798E-07,-6.6002E-07
0.85500000000000009,0.15,-0.006742,-1.2645399999999999E-08,0.0067408,6.5782E-07,-6.6024E-07
0.86,0.15,-0.0060358,-1.28158E-08,0.0060352,6.5762E-07,-6.599E-07
0.865,0.15,-0.0053308,-1.29856E-08,0.0053302,6.576E-07,-6.599E-07
0.87,0.15,-0.0046002000000000005,-1.3149199999999998E-08,0.0046028,6.5748E-07,-6.5988E-07
0.875,0.15,-0.0038744,-1.3313399999999998E-08,0.0038784,6.571E-07,-6.5978E-07
0.88,0.15,-0.0031314,-1.35028E-08,0.0031362,6.5692E-07,-6.5958E-07
0.885,0.15,-0.0023916000000000002,-1.3690999999999998E-08,0.0023918,6.5678E-07,-6.5958E-07
0.89,0.15,-0.0016282,-1.3881199999999998E-08,0.0016296,6.5672E-07,-6.5953999999999994E-07
0.895,0.15,-0.00087092000000000007,-1.4091199999999998E-08,0.00087090000000000008,6.5648E-07,-6.5952E-07
0.9,0.15,-0.00010462000000000001,-1.4255599999999999E-08,0.00010446000000000001,6.561E-07,-6.5948E-07
0,0.3,-0.011194,-3.8791E-09,0.011216,7.4802E-07,-6.6494E-07
0.005,0.3,-0.011188000000000002,-3.9141E-09,0.011206,7.4644E-07,-6.646E-07
0.01,0.3,-0.011182000000000001,-3.9238E-09,0.011200000000000002,7.4497999999999994E-07,-6.6464E-07
0.015000000000000001,0.3,-0.011174000000000002,-3.9328E-09,0.011192,7.4362E-07,-6.6456E-07
0.02,0.3,-0.011168,-3.9389E-09,0.011188000000000002,7.424E-07,-6.6452E-07
0.025,0.3,-0.011162000000000002,-3.9169E-09,0.01118,7.411E-07,-6.6454E-07
0.030000000000000002,0.3,-0.011152,-3.9229E-09,0.011176,7.395E-07,-6.6444E-07
0.035,0.3,-0.011148000000000002,-3.9276E-09,0.011168,7.3812E-07,-6.6446E-07
0.04,0.3,-0.011142,-3.938E-09,0.011164,7.3708E-07,-6.646E-07
0.045000000000000005,0.3,-0.011132000000000001,-3.9436E-09,0.011152,7.3604E-07,-6.6456E-07
0.05,0.3,-0.011128,-3.954E-09,0.011144000000000001,7.3494E-07,-6.6458E-07
0.055,0.3,-0.011122000000000002,-3.9589E-09,0.011142,7.3388E-07,-6.646E-07
0.060000000000000005,0.3,-0.011112,-3.9644E-09,0.011136000000000002,7.3276E-07,-6.6464E-07
0.065,0.3,-0.011110000000000002,-3.972E-09,0.011124,7.317E-07,-6.6456E-07
0.07,0.3,-0.011104000000000001,-3.9792E-09,0.011122000000000002,7.3052E-07,-6.646E-07
0.075,0.3,-0.011092000000000001,-3.9811E-09,0.011110000000000002,7.2922E-07,-6.6458E-07
0.08,0.3,-0.011088,-3.9727E-09,0.011108000000000002,7.2835999999999994E-07,-6.6448E-07
0.085,0.3,-0.011078000000000001,-3.9964E-09,0.011096000000000002,7.2738E-07,-6.646E-07
0.090000000000000011,0.3,-0.011074,-4.0032E-09,0.011090000000000001,7.2654E-07,-6.646E-07
0.095,0.3,-0.011062,-4.0096E-09,0.011086,7.2534E-07,-6.6458E-07
0.1,0.3,-0.01106,-4.014E-09,0.011078000000000001,7.2438E-07,-6.6474E-07
0.10500000000000001,0.3,-0.011048,-4.0143E-09,0.011070000000000002,7.2346E-07,-6.6464E-07
0.11,0.3,-0.011044000000000002,-4.0268E-09,0.011064000000000001,7.2237999999999993E-07,-6.6458E-07
0.115,0.3,-0.011036,-4.0305E-09,0.011056000000000002,7.216E-07,-6.6467999999999994E-07
0.12000000000000001,0.3,-0.011032,-4.0332E-09,0.011048,7.2076E-07,-6.6464E-07
0.125,0.3,-0.011022,-4.0309E-09,0.011040000000000001,7.197E-07,-6.6456E-07
0.13,0.3,-0.011014000000000001,-4.0458E-09,0.011034,7.1868E-07,-6.6452E-07
0.135,0.3,-0.01101,-4.0522E-09,0.011026000000000001,7.1786E-07,-6.6466E-07
0.14,0.3,-0.011002000000000001,-4.057E-09,0.01102,7.1712E-07,-6.6458E-07
0.14500000000000002,0.3,-0.010994,-4.062E-09,0.011014000000000001,7.1628E-07,-6.6452E-07
0.15,0.3,-0.010990000000000002,-4.0648E-09,0.011004000000000002,7.1534E-07,-6.647E-07
0.155,0.3,-0.010974000000000001,-4.0725E-09,0.010996,7.1448E-07,-6.6454E-07
0.16,0.3,-0.010972,-4.0763E-09,0.010988000000000001,7.1374E-07,-6.647E-07
0.165,0.3,-0.010962000000000001,-4.0792E-09,0.01098,7.129E-07,-6.647E-07
0.17,0.3,-0.010958,-4.0773E-09,0.010972,7.1196E-07,-6.6456E-07
0.17500000000000002,0.3,-0.010948000000000001,-4.0854E-09,0.010972,7.1112E-07,-6.6446E-07
0.18000000000000002,0.3,-0.010936000000000001,-4.0908E-09,0.010960000000000001,7.1038E-07,-6.6458E-07
0.185,0.3,-0.010932,-4.0983E-09,0.010954,7.0976E-07,-6.646E-07
0.19,0.3,-0.010924000000000001,-4.0989E-09,0.010942,7.0888E-07,-6.6446E-07
0.195,0.3,-0.010918,-4.1114E-09,0.010936000000000001,7.0816E-07,-6.6464E-07
0.2,0.3,-0.010908000000000001,-4.1131E-09,0.010928,7.074E-07,-6.646E-07
0.20500000000000002,0.3,-0.010906,-4.1178E-09,0.010920000000000001,7.0656E-07,-6.645E-07
0.21000000000000002,0.3,-0.010894000000000001,-4.1261E-09,0.010914,7.0603999999999994E-07,-6.6452E-07
0.215,0.3,-0.010884000000000001,-4.1289E-09,0.010904,7.051E-07,-6.6444E-07
0.22,0.3,-0.01088,-4.1319E-09,0.010896000000000001,7.0462E-07,-6.6442E-07
0.225,0.3,-0.010868000000000001,-4.1349E-09,0.010888,7.0382E-07,-6.6436E-07
0.23,0.3,-0.010858000000000001,-4.1441E-09,0.010884000000000001,7.0326E-07,-6.6436E-07
0.23500000000000001,0.3,-0.01085,-4.145E-09,0.010874000000000002,7.0258E-07,-6.6448E-07
0.24000000000000002,0.3,-0.010844000000000001,-4.1302E-09,0.010864,7.0206E-07,-6.6436E-07
0.24500000000000002,0.3,-0.010836,-4.1513E-09,0.010856000000000001,7.0137999999999994E-07,-6.6436E-07
0.25,0.3,-0.010828,-4.1564E-09,0.01085,7.0074E-07,-6.6442E-07
0.255,0.3,-0.010822000000000002,-4.1586E-09,0.010842000000000001,7.0014E-07,-6.6439999999999994E-07
0.26,0.3,-0.010812,-4.1609E-09,0.010836,6.9931999999999994E-07,-6.6436E-07
0.265,0.3,-0.010804000000000001,-4.1647E-09,0.010824,6.9866E-07,-6.6422E-07
0.27,0.3,-0.010794000000000002,-4.1697E-09,0.010814,6.9814E-07,-6.6404E-07
0.275,0.3,-0.010792000000000001,-4.1722E-09,0.01081,6.9754E-07,-6.6418E-07
0.28,0.3,-0.010782000000000002,-4.1774E-09,0.010798,6.9664E-07,-6.642E-07
0.28500000000000003,0.3,-0.010772,-4.181E-09,0.010794000000000002,6.9616E-07,-6.6406E-07
0.29000000000000004,0.3,-0.010762,-4.1877E-09,0.010782000000000002,6.9558E-07,-6.6402E-07
0.29500000000000004,0.3,-0.010756000000000002,-4.1919999999999996E-09,0.010776,6.9502E-07,-6.6416E-07
0.3,0.3,-0.010744,-4.1888E-09,0.010766000000000001,6.9458E-07,-6.6414E-07
0.305,0.3,-0.010738000000000001,-4.196E-09,0.010752000000000001,6.9386E-07,-6.6411999999999994E-07
0.31,0.3,-0.010728000000000001,-4.1962E-09,0.010748,6.934E-07,-6.6418E-07
0.315,0.3,-0.01072,-4.2067E-09,0.010740000000000001,6.9266E-07,-6.6398E-07
0.32,0.3,-0.010714000000000001,-4.2107E-09,0.010732,6.9224E-07,-6.6411999999999994E-07
0.325,0.3,-0.010702000000000001,-4.2113E-09,0.010722,6.9158E-07,-6.64E-07
0.33,0.3,-0.010694,-4.2121E-09,0.01071,6.9102E-07,-6.6396E-07
0.335,0.3,-0.010684,-4.1963E-09,0.010706,6.906E-07,-6.641E-07
0.34,0.3,-0.010678000000000002,-4.2249E-09,0.010698000000000001,6.8997999999999994E-07,-6.6398E-07
0.34500000000000003,0.3,-0.010668,-4.231E-09,0.010686000000000001,6.8936E-07,-6.6386E-07
0.35000000000000003,0.3,-0.010660000000000001,-4.236E-09,0.010676000000000002,6.8895999999999994E-07,-6.6398E-07
0.35500000000000004,0.3,-0.010650000000000002,-4.2373E-09,0.01067,6.885E-07,-6.64E-07
0.36000000000000004,0.3,-0.01064,-4.2411E-09,0.010658,6.8796E-07,-6.639E-07
0.365,0.3,-0.01063,-4.2471E-09,0.010650000000000002,6.872E-07,-6.6364E-07
0.37,0.3,-0.010626000000000002,-4.2503E-09,0.010646000000000001,6.8676E-07,-6.6378E-07
0.375,0.3,-0.010612000000000002,-4.2506E-09,0.010636000000000001,6.8654E-07,-6.6362E-07
0.38,0.3,-0.010602,-4.2578E-09,0.010622000000000001,6.858E-07,-6.6364E-07
0.385,0.3,-0.010594000000000001,-4.2604E-09,0.010616,6.8542E-07,-6.637E-07
0.39,0.3,-0.010584000000000001,-4.2645E-09,0.010604,6.8502E-07,-6.6376E-07
0.395,0.3,-0.010576,-4.2495E-09,0.010596000000000001,6.8446E-07,-6.637E-07
0.4,0.3,-0.010564,-4.2747E-09,0.010582000000000001,6.8416E-07,-6.6378E-07
0.405,0.3,-0.010558000000000001,-4.2777E-09,0.010578,6.835E-07,-6.6362E-07
0.41000000000000003,0.3,-0.010548,-4.2826E-09,0.010564,6.8304E-07,-6.6354E-07
0.41500000000000004,0.3,-0.010536,-4.2852E-09,0.010556000000000001,6.8266E-07,-6.6346E-07
0.42000000000000004,0.3,-0.010528000000000001,-4.2902E-09,0.01055,6.8222E-07,-6.6334E-07
0.42500000000000004,0.3,-0.010516000000000001,-4.2939E-09,0.010538,6.817E-07,-6.6348E-07
0.43,0.3,-0.010508000000000002,-4.3002E-09,0.010528000000000001,6.8128E-07,-6.634E-07
0.435,0.3,-0.010496,-4.3025E-09,0.010516000000000001,6.8094E-07,-6.6332E-07
0.44,0.3,-0.010490000000000001,-4.3105E-09,0.01051,6.8056E-07,-6.6338E-07
0.445,0.3,-0.010476000000000001,-4.3099E-09,0.010496,6.8006E-07,-6.6332E-07
