Repository: DecaMeron23/Caratterizzazione-Mosfet

# Studio della tolleranza alle radiazioni ionizzanti di MOSFET in tecnologia 28nm

## Tesi triennale d'Ingegneria Informatica

### Autori:

* Nicola Cattaneo
* Emilio Meroni

### Divisione Cartelle
* **Tesi** Cartella contenente il materiale per la produzione della tesi
* **Script Statiche** Cartella contentente tutti gli script per le analisi delle misure statiche.
* **Script Rumore** Cartella contentente tutti gli script per le analisi delle misure di rumore.
* **Misure Statiche** Cartella contenente le misure statiche
* **Misure Statiche** Cartella contenente le misure di rumore
* **Altri Script** Script di riferimento

File: Misure statiche/P1/Chip1PMOS_200Mrad/P1-600-60/id-vds.csv (part 1 of 3)
I/V Sweep,id_vds_P
RecordTime,11/13/2023 08:48:48
Device ID,
Count,1
Flag,
Remarks,
vd,vg,id,ig,is,iavdd,ignd
0,0,-0.099992000000000011,-2.2162E-09,0.1,7.3292E-07,-6.7426E-07
0.005,0,-0.099994000000000013,-2.2302E-09,0.10000400000000001,7.3828E-07,-6.7569999999999994E-07
0.01,0,-0.099994000000000013,-2.2396E-09,0.10000400000000001,7.3853999999999994E-07,-6.7716E-07
0.015000000000000001,0,-0.099988000000000007,-2.2402E-09,0.1,7.3866E-07,-6.7824E-07
0.02,0,-0.099992000000000011,-2.2465E-09,0.10000200000000001,7.3871999999999993E-07,-6.791E-07
0.025,0,-0.099994000000000013,-2.2549E-09,0.10000200000000001,7.385E-07,-6.8017999999999994E-07
0.030000000000000002,0,-0.099992000000000011,-2.261E-09,0.1,7.3828E-07,-6.808E-07
0.035,0,-0.099992000000000011,-2.265E-09,0.10000200000000001,7.3815999999999993E-07,-6.816E-07
0.04,0,-0.099992000000000011,-2.2707E-09,0.1,7.3797999999999994E-07,-6.8234E-07
0.045000000000000005,0,-0.099996000000000015,-2.2769E-09,0.10000400000000001,7.3734E-07,-6.8284E-07
0.05,0,-0.099994000000000013,-2.2796E-09,0.10000400000000001,7.3702E-07,-6.8342E-07
0.055,0,-0.099994000000000013,-2.2846E-09,0.1,7.368E-07,-6.8408E-07
0.060000000000000005,0,-0.099992000000000011,-2.2879E-09,0.1,7.3644E-07,-6.8456E-07
0.065,0,-0.099992000000000011,-2.295E-09,0.10000400000000001,7.3586E-07,-6.85E-07
0.07,0,-0.099992000000000011,-2.3014E-09,0.10000400000000001,7.355E-07,-6.8528E-07
0.075,0,-0.099994000000000013,-2.3043E-09,0.10000200000000001,7.35E-07,-6.8564E-07
0.08,0,-0.099994000000000013,-2.3103E-09,0.1,7.345E-07,-6.8605999999999994E-07
0.085,0,-0.099994000000000013,-2.3144E-09,0.10000400000000001,7.3377999999999994E-07,-6.8615999999999994E-07
0.090000000000000011,0,-0.099992000000000011,-2.3216E-09,0.10000400000000001,7.3342E-07,-6.8646E-07
0.095,0,-0.099994000000000013,-2.3279E-09,0.10000200000000001,7.3274E-07,-6.8666E-07
0.1,0,-0.099992000000000011,-2.3316E-09,0.1,7.3236E-07,-6.8696E-07
0.10500000000000001,0,-0.099996000000000015,-2.3344E-09,0.10000200000000001,7.3164E-07,-6.8717999999999994E-07
0.11,0,-0.099998,-2.3418E-09,0.10000400000000001,7.311E-07,-6.8738E-07
0.115,0,-0.099994000000000013,-2.3469E-09,0.10000200000000001,7.3068E-07,-6.8752E-07
0.12000000000000001,0,-0.099994000000000013,-2.3533E-09,0.10000400000000001,7.2992E-07,-6.8776E-07
0.125,0,-0.099992000000000011,-2.3624E-09,0.10000200000000001,7.2918E-07,-6.8772E-07
0.13,0,-0.099992000000000011,-2.3678E-09,0.10000400000000001,7.286E-07,-6.8778E-07
0.135,0,-0.099994000000000013,-2.372E-09,0.10000200000000001,7.2816E-07,-6.8798E-07
0.14,0,-0.099992000000000011,-2.3781E-09,0.10000200000000001,7.2751999999999994E-07,-6.8814E-07
0.14500000000000002,0,-0.099994000000000013,-2.3878E-09,0.10000400000000001,7.2678E-07,-6.8798E-07
0.15,0,-0.099992000000000011,-2.3893E-09,0.10000200000000001,7.2604E-07,-6.882E-07
0.155,0,-0.099994000000000013,-2.3992E-09,0.10000200000000001,7.254E-07,-6.8808E-07
0.16,0,-0.099994000000000013,-2.404E-09,0.1,7.248E-07,-6.8808E-07
0.165,0,-0.099994000000000013,-2.4117E-09,0.10000400000000001,7.2424E-07,-6.8816E-07
0.17,0,-0.099994000000000013,-2.4188E-09,0.10000200000000001,7.2344E-07,-6.882E-07
0.17500000000000002,0,-0.099994000000000013,-2.4234E-09,0.10000400000000001,7.2284E-07,-6.881E-07
0.18000000000000002,0,-0.099994000000000013,-2.4311E-09,0.10000200000000001,7.2222E-07,-6.88E-07
0.185,0,-0.099994000000000013,-2.4397E-09,0.10000200000000001,7.2146E-07,-6.88E-07
0.19,0,-0.099994000000000013,-2.4467E-09,0.10000600000000001,7.2097999999999994E-07,-6.8808E-07
0.195,0,-0.099992000000000011,-2.4523E-09,0.10000400000000001,7.2023999999999994E-07,-6.879E-07
0.2,0,-0.099994000000000013,-2.4597E-09,0.099958,7.195E-07,-6.878E-07
0.20500000000000002,0,-0.099828000000000014,-2.4684E-09,0.09983,7.1886E-07,-6.8773999999999994E-07
0.21000000000000002,0,-0.099696,-2.4723E-09,0.099704000000000015,7.182E-07,-6.8764E-07
0.215,0,-0.099568,-2.4747E-09,0.099576000000000012,7.176E-07,-6.8752E-07
0.22,0,-0.099442,-2.4807E-09,0.099450000000000011,7.1677999999999994E-07,-6.873E-07
0.225,0,-0.099306,-2.4866E-09,0.09932,7.1598E-07,-6.8708E-07
0.23,0,-0.099170000000000008,-2.4923E-09,0.099184000000000008,7.1516E-07,-6.8702E-07
0.23500000000000001,0,-0.099034000000000011,-2.4985E-09,0.099052000000000015,7.1452E-07,-6.8668E-07
0.24000000000000002,0,-0.0989,-2.5015E-09,0.098910000000000012,7.1364E-07,-6.8642E-07
0.24500000000000002,0,-0.098752,-2.5135E-09,0.098776,7.1295999999999995E-07,-6.8628E-07
0.25,0,-0.098624,-2.5185E-09,0.098630000000000009,7.1214E-07,-6.8612E-07
0.255,0,-0.098474,-2.5252E-09,0.098488,7.1158E-07,-6.86E-07
0.26,0,-0.098330000000000015,-2.5283E-09,0.098332,7.1098E-07,-6.857E-07
0.265,0,-0.098176000000000013,-2.5353E-09,0.098190000000000013,7.1014E-07,-6.8549999999999994E-07
0.27,0,-0.098026,-2.5402E-09,0.098036000000000012,7.0949999999999994E-07,-6.8526E-07
0.275,0,-0.097876,-2.5501E-09,0.097880000000000009,7.088E-07,-6.8512E-07
0.28,0,-0.097712000000000007,-2.5598E-09,0.097724,7.0804E-07,-6.847E-07
0.28500000000000003,0,-0.097550000000000012,-2.5692E-09,0.097566000000000014,7.0722E-07,-6.8456E-07
0.29000000000000004,0,-0.09738200000000001,-2.578E-09,0.09739,7.0658E-07,-6.8432E-07
0.29500000000000004,0,-0.097218000000000013,-2.5852E-09,0.097232000000000013,7.0574E-07,-6.8388E-07
0.3,0,-0.097036000000000011,-2.5952E-09,0.097056,7.049E-07,-6.8372E-07
0.305,0,-0.096874,-2.5981E-09,0.096870000000000012,7.0406E-07,-6.8316E-07
0.31,0,-0.096682,-2.6084E-09,0.096694,7.0356E-07,-6.8306E-07
0.315,0,-0.096496000000000012,-2.6177E-09,0.096506000000000008,7.0274E-07,-6.8258E-07
0.32,0,-0.096304000000000015,-2.6312E-09,0.096318000000000015,7.0198E-07,-6.8251999999999995E-07
0.325,0,-0.096112,-2.6393E-09,0.096118000000000009,7.0134E-07,-6.8213999999999994E-07
0.33,0,-0.095908000000000007,-2.6528E-09,0.09592,7.0071999999999994E-07,-6.8188E-07
0.335,0,-0.095704000000000011,-2.6607E-09,0.095716000000000009,6.9987999999999994E-07,-6.8162E-07
0.34,0,-0.095486,-2.6696E-09,0.095498000000000013,6.9924E-07,-6.8118E-07
0.34500000000000003,0,-0.095276000000000013,-2.6807E-09,0.095278,6.9854E-07,-6.8094E-07
0.35000000000000003,0,-0.095044,-2.6938E-09,0.095050000000000009,6.978E-07,-6.8058E-07
0.35500000000000004,0,-0.094808,-2.7034E-09,0.094824,6.9704E-07,-6.8017999999999994E-07
0.36000000000000004,0,-0.094564000000000009,-2.7181E-09,0.094570000000000015,6.9642E-07,-6.7998E-07
0.365,0,-0.094318000000000013,-2.7307E-09,0.094326000000000007,6.9567999999999994E-07,-6.7956E-07
0.37,0,-0.094062,-2.7441E-09,0.094070000000000015,6.9518E-07,-6.7932E-07
0.375,0,-0.093798,-2.7587E-09,0.093798,6.9424E-07,-6.7895999999999993E-07
0.38,0,-0.09351000000000001,-2.7718E-09,0.09352,6.9358E-07,-6.7856E-07
0.385,0,-0.093232000000000009,-2.784E-09,0.093236000000000013,6.9277999999999993E-07,-6.7814E-07
0.39,0,-0.092934,-2.8075E-09,0.092938,6.9202E-07,-6.7774E-07
0.395,0,-0.092616,-2.8193E-09,0.092626000000000014,6.914E-07,-6.7754E-07
0.4,0,-0.092296,-2.8356E-09,0.092304000000000011,6.9074E-07,-6.7714E-07
0.405,0,-0.09197000000000001,-2.8546E-09,0.091978,6.9018E-07,-6.7678E-07
0.41000000000000003,0,-0.091626000000000013,-2.8715E-09,0.091632,6.894E-07,-6.7643999999999993E-07
0.41500000000000004,0,-0.09127,-2.8903E-09,0.091280000000000014,6.8862E-07,-6.7597999999999994E-07
0.42000000000000004,0,-0.090896,-2.9079E-09,0.09091,6.88E-07,-6.7562E-07
0.42500000000000004,0,-0.090516000000000013,-2.9325E-09,0.090524000000000007,6.872E-07,-6.752E-07
0.43,0,-0.090118,-2.9491E-09,0.090134,6.8658E-07,-6.748E-07
0.435,0,-0.08972200000000001,-2.9757E-09,0.089726000000000014,6.8577999999999994E-07,-6.7454E-07
0.44,0,-0.089290000000000008,-2.9986E-09,0.089304000000000008,6.8518E-07,-6.7404E-07
0.445,0,-0.088858,-3.0235E-09,0.088868,6.8446E-07,-6.7362E-07
0.45,0,-0.088406000000000012,-3.0408E-09,0.088414,6.8381999999999994E-07,-6.7335999999999994E-07
0.455,0,-0.087938,-3.0693E-09,0.087952,6.8307999999999995E-07,-6.7298E-07
0.46,0,-0.087452,-3.0968E-09,0.087466,6.8238E-07,-6.7244E-07
0.465,0,-0.08696000000000001,-3.122E-09,0.086972000000000008,6.819E-07,-6.721E-07
0.47000000000000003,0,-0.086450000000000013,-3.1479E-09,0.086454,6.8128E-07,-6.7172E-07
0.47500000000000003,0,-0.085922000000000012,-3.1755E-09,0.085928,6.805E-07,-6.7132E-07
0.48000000000000004,0,-0.08537,-3.2003E-09,0.085384,6.7994E-07,-6.71E-07
0.48500000000000004,0,-0.084818,-3.2355E-09,0.084826000000000012,6.793E-07,-6.7054E-07
0.49000000000000005,0,-0.084242000000000011,-3.265E-09,0.084244000000000013,6.7867999999999993E-07,-6.7018E-07
0.49500000000000005,0,-0.083654,-3.2947E-09,0.083660000000000012,6.7811999999999993E-07,-6.6981999999999995E-07
0.5,0,-0.08304,-3.329E-09,0.083054,6.773E-07,-6.6928E-07
0.505,0,-0.082416,-3.362E-09,0.082428,6.7666E-07,-6.689E-07
0.51,0,-0.081778,-3.3968E-09,0.081786000000000011,6.762E-07,-6.6854E-07
0.515,0,-0.081124,-3.4303E-09,0.081138,6.753E-07,-6.6796E-07
0.52,0,-0.080450000000000008,-3.4676E-09,0.08046600000000001,6.7484E-07,-6.6764E-07
0.525,0,-0.079774000000000012,-3.5001E-09,0.079788000000000012,6.7422E-07,-6.6726E-07
0.53,0,-0.079082000000000013,-3.5338E-09,0.079096000000000014,6.7352E-07,-6.6684E-07
0.535,0,-0.078362,-3.5878E-09,0.078372000000000011,6.7296E-07,-6.665E-07
0.54,0,-0.077638000000000013,-3.621E-09,0.077646,6.7226E-07,-6.6604E-07
0.545,0,-0.07689,-3.6623E-09,0.076902000000000012,6.7162E-07,-6.6572E-07
0.55,0,-0.076134000000000007,-3.7048E-09,0.076142,6.711E-07,-6.6528E-07
0.555,0,-0.075356,-3.7515E-09,0.075366,6.704E-07,-6.6482E-07
0.56,0,-0.074576,-3.7946E-09,0.074584000000000011,6.6996E-07,-6.645E-07
0.56500000000000006,0,-0.073768,-3.8428E-09,0.073776000000000008,6.6936E-07,-6.641E-07
0.57000000000000006,0,-0.072958000000000009,-3.8857E-09,0.072972000000000009,6.6872E-07,-6.6368E-07
0.57500000000000007,0,-0.07213,-3.9382E-09,0.072136,6.682E-07,-6.6332E-07
0.58000000000000007,0,-0.07129,-3.977E-09,0.071302,6.676E-07,-6.6292E-07
0.58500000000000008,0,-0.070432000000000008,-4.0318E-09,0.070444,6.6691999999999994E-07,-6.625E-07
0.59000000000000008,0,-0.069576000000000013,-4.0771E-09,0.069584000000000007,6.6628E-07,-6.6204E-07
0.595,0,-0.068694,-4.1333E-09,0.068700000000000011,6.6582E-07,-6.6168E-07
0.6,0,-0.067798000000000011,-4.1903E-09,0.067812000000000011,6.6538E-07,-6.6121999999999993E-07
0.605,0,-0.066896000000000011,-4.2424E-09,0.066906000000000007,6.6464E-07,-6.61E-07
0.61,0,-0.065988,-4.2952E-09,0.066006000000000009,6.6411999999999994E-07,-6.6052E-07
0.615,0,-0.065054,-4.3548E-09,0.065064000000000011,6.636E-07,-6.6014E-07
0.62,0,-0.064126,-4.4037E-09,0.06413400000000001,6.6314E-07,-6.5981999999999994E-07
0.625,0,-0.06317,-4.4702E-09,0.063178000000000012,6.625E-07,-6.5944E-07
0.63,0,-0.062218,-4.5195E-09,0.062222000000000006,6.6205999999999993E-07,-6.591E-07
0.635,0,-0.061242000000000005,-4.5859E-09,0.061246000000000009,6.6144E-07,-6.5866E-07
0.64,0,-0.060268,-4.6447E-09,0.060274000000000008,6.609E-07,-6.5826E-07
0.645,0,-0.059272000000000005,-4.7195E-09,0.059286000000000005,6.6046E-07,-6.5794E-07
0.65,0,-0.058286000000000004,-4.7802E-09,0.058292000000000004,6.6002E-07,-6.5746E-07
0.655,0,-0.057270000000000008,-4.8489E-09,0.057278,6.5938E-07,-6.571E-07
0.66,0,-0.056260000000000004,-4.9182E-09,0.056268000000000006,6.5879999999999994E-07,-6.5683999999999994E-07
0.665,0,-0.055226000000000004,-4.9757E-09,0.055238,6.5844E-07,-6.5654E-07
0.67,0,-0.054204,-5.0501E-09,0.054210000000000008,6.5802E-07,-6.5617999999999994E-07
0.675,0,-0.053164,-5.117E-09,0.053174000000000006,6.5757999999999994E-07,-6.5582E-07
0.68,0,-0.052108,-5.1899E-09,0.052118000000000005,6.5706E-07,-6.5552E-07
0.685,0,-0.051054,-5.262E-09,0.051066000000000007,6.566E-07,-6.5522E-07
0.69000000000000006,0,-0.049980000000000004,-5.3335E-09,0.049988000000000005,6.564E-07,-6.5508E-07
0.69500000000000006,0,-0.048916,-5.4225E-09,0.048916,6.5578E-07,-6.5466E-07
0.70000000000000007,0,-0.04782,-5.5024E-09,0.047828,6.5536E-07,-6.5436E-07
0.70500000000000007,0,-0.046742000000000006,-5.5624E-09,0.046748000000000005,6.5484E-07,-6.54E-07
0.71000000000000008,0,-0.045634,-5.6468E-09,0.045646000000000006,6.5442E-07,-6.536E-07
0.71500000000000008,0,-0.044542000000000005,-5.7381E-09,0.044548000000000004,6.5398E-07,-6.5342E-07
0.72000000000000008,0,-0.043422,-5.82E-09,0.043426000000000006,6.5337999999999994E-07,-6.5298E-07
0.72500000000000009,0,-0.042316000000000006,-5.9039E-09,0.042322000000000005,6.5309999999999994E-07,-6.5278E-07
0.73,0,-0.041178000000000006,-5.983E-09,0.041188,6.5274E-07,-6.525E-07
0.735,0,-0.040054000000000006,-6.0699E-09,0.040068000000000006,6.5228E-07,-6.5228E-07
0.74,0,-0.038914000000000004,-6.1625E-09,0.03892,6.5204E-07,-6.5207999999999995E-07
0.745,0,-0.03778,-6.2445E-09,0.037790000000000004,6.5168E-07,-6.5182E-07
0.75,0,-0.036640000000000006,-6.3401E-09,0.036644,6.5132E-07,-6.5141999999999994E-07
0.755,0,-0.035478,-6.433E-09,0.035482,6.5094E-07,-6.5113999999999994E-07
0.76,0,-0.034326,-6.5276E-09,0.034332,6.506E-07,-6.51E-07
0.765,0,-0.033150000000000006,-6.6262E-09,0.033156000000000005,6.5036E-07,-6.5088E-07
0.77,0,-0.031998000000000006,-6.7241E-09,0.032002,6.4988E-07,-6.5064E-07
0.775,0,-0.030812000000000003,-6.8138E-09,0.030816000000000003,6.4958E-07,-6.5036E-07
0.78,0,-0.029634000000000004,-6.9138E-09,0.029644000000000004,6.493E-07,-6.5006E-07
0.785,0,-0.028444000000000004,-7.0178E-09,0.028454000000000004,6.491E-07,-6.4996E-07
0.79,0,-0.027266000000000002,-7.1237E-09,0.027270000000000003,6.4858E-07,-6.4964E-07
0.795,0,-0.026060000000000003,-7.2266E-09,0.026070000000000003,6.4836E-07,-6.4942E-07
0.8,0,-0.024872000000000002,-7.3433E-09,0.024878,6.4816E-07,-6.493E-07
0.805,0,-0.023662000000000002,-7.4514E-09,0.023666000000000003,6.4774E-07,-6.49E-07
0.81,0,-0.022458000000000002,-7.5617E-09,0.02247,6.4746E-07,-6.4888E-07
0.81500000000000006,0,-0.021242,-7.6793E-09,0.021246,6.4714E-07,-6.4872E-07
0.82000000000000006,0,-0.020030000000000003,-7.7767E-09,0.020044000000000003,6.4698E-07,-6.486E-07
0.82500000000000007,0,-0.018822000000000002,-7.9E-09,0.018828,6.4676E-07,-6.4833999999999994E-07
0.83000000000000007,0,-0.017586,-8.0175E-09,0.017594000000000002,6.4637999999999994E-07,-6.4826E-07
0.83500000000000008,0,-0.016370000000000003,-8.1374E-09,0.016378,6.4618E-07,-6.481E-07
0.84000000000000008,0,-0.015134000000000002,-8.2545E-09,0.015136000000000002,6.4602E-07,-6.4804E-07
0.84500000000000008,0,-0.013902000000000001,-8.3807E-09,0.013908000000000002,6.4566E-07,-6.4774E-07
0.85000000000000009,0,-0.012654,-8.5032E-09,0.012664000000000002,6.4538E-07,-6.4752E-07
0.85500000000000009,0,-0.011426,-8.6318E-09,0.011424000000000002,6.452E-07,-6.4736E-07
0.86,0,-0.01017,-8.7652E-09,0.010174,6.4486E-07,-6.4726E-07
0.865,0,-0.0089396,-8.8918E-09,0.0089412,6.4456E-07,-6.4702E-07
0.87,0,-0.0076814000000000006,-9.0232E-09,0.0076796,6.4444E-07,-6.4692E-07
0.875,0,-0.0064366,-9.1484E-09,0.0064356000000000005,6.4418E-07,-6.4696E-07
0.88,0,-0.0051702,-9.2929E-09,0.0051688,6.4398E-07,-6.4676E-07
0.885,0,-0.0039174,-9.4279E-09,0.0039164000000000004,6.4382E-07,-6.4693999999999994E-07
0.89,0,-0.0026468,-9.5764E-09,0.0026412000000000002,6.4357999999999994E-07,-6.4678E-07
0.895,0,-0.0013922000000000001,-9.7188E-09,0.0013882,6.4346E-07,-6.4665999999999994E-07
0.9,0,-0.00013186,-9.861E-09,0.00013388,6.4328E-07,-6.465E-07
0,0.15,-0.067812000000000011,-1.434E-09,0.067850000000000008,7.6719999999999993E-07,-6.955E-07
0.005,0.15,-0.067766,-1.4376E-09,0.067766,7.6544E-07,-6.9539999999999994E-07
0.01,0.15,-0.067688000000000012,-1.4416E-09,0.067696,7.6411999999999994E-07,-6.952E-07
0.015000000000000001,0.15,-0.067606,-1.4422E-09,0.067622,7.6281999999999994E-07,-6.9492E-07
0.02,0.15,-0.067532000000000009,-1.4436E-09,0.067542,7.6141999999999995E-07,-6.9506E-07
0.025,0.15,-0.067456,-1.4464E-09,0.067466000000000012,7.6026E-07,-6.9462E-07
0.030000000000000002,0.15,-0.067372,-1.4496E-09,0.067384,7.587E-07,-6.9426E-07
0.035,0.15,-0.067298000000000011,-1.4513E-09,0.067312000000000011,7.5748E-07,-6.9432E-07
0.04,0.15,-0.067216000000000012,-1.4536E-09,0.067230000000000012,7.564E-07,-6.9416E-07
0.045000000000000005,0.15,-0.06715,-1.4562E-09,0.067154,7.5538E-07,-6.9406E-07
0.05,0.15,-0.06707,-1.4558E-09,0.067074000000000009,7.542E-07,-6.9392E-07
0.055,0.15,-0.066998,-1.4591E-09,0.066996,7.5266E-07,-6.9364E-07
0.060000000000000005,0.15,-0.066908000000000009,-1.4619E-09,0.066912,7.516E-07,-6.9346E-07
0.065,0.15,-0.066832,-1.4604E-09,0.066834,7.5036E-07,-6.9332E-07
0.07,0.15,-0.066744000000000012,-1.4612E-09,0.06675600000000001,7.4917999999999994E-07,-6.9312E-07
0.075,0.15,-0.066666,-1.465E-09,0.066684000000000007,7.479E-07,-6.93E-07
0.08,0.15,-0.066588000000000008,-1.4682E-09,0.066598,7.4665999999999994E-07,-6.9258E-07
0.085,0.15,-0.06651,-1.4697E-09,0.066518000000000008,7.4558E-07,-6.9256E-07
0.090000000000000011,0.15,-0.066428,-1.4711E-09,0.066438000000000011,7.4458E-07,-6.9242E-07
0.095,0.15,-0.066352000000000008,-1.4744E-09,0.066362,7.4332E-07,-6.9218E-07
0.1,0.15,-0.066276,-1.4745E-09,0.066282000000000008,7.4226E-07,-6.9182E-07
0.10500000000000001,0.15,-0.06619,-1.4781E-09,0.066196,7.4122E-07,-6.9172E-07
0.11,0.15,-0.06611,-1.4827E-09,0.06611800000000001,7.4024E-07,-6.9158E-07
0.115,0.15,-0.066024,-1.4822E-09,0.066038,7.392E-07,-6.9134E-07
0.12000000000000001,0.15,-0.065952000000000011,-1.4834E-09,0.065962,7.3818E-07,-6.9114E-07
0.125,0.15,-0.065862,-1.4882E-09,0.065872,7.372E-07,-6.909E-07
0.13,0.15,-0.065786000000000011,-1.49E-09,0.065798000000000009,7.361E-07,-6.9066E-07
0.135,0.15,-0.06570200000000001,-1.4918E-09,0.065706,7.3506E-07,-6.905E-07
0.14,0.15,-0.06561800000000001,-1.4948E-09,0.065630000000000008,7.3404E-07,-6.9016E-07
0.14500000000000002,0.15,-0.065534000000000009,-1.4962E-09,0.065544,7.3296E-07,-6.9002E-07
0.15,0.15,-0.065456,-1.4977E-09,0.06546,7.3226E-07,-6.8982E-07
0.155,0.15,-0.065372,-1.501E-09,0.065374,7.3112E-07,-6.8944E-07
0.16,0.15,-0.065286000000000011,-1.5038E-09,0.065292,7.3022E-07,-6.893E-07
0.165,0.15,-0.065200000000000008,-1.5037E-09,0.06521,7.2904E-07,-6.8904E-07
0.17,0.15,-0.065114,-1.5063E-09,0.065122,7.2832E-07,-6.8878E-07
0.17500000000000002,0.15,-0.065032,-1.5105E-09,0.065038000000000012,7.2736E-07,-6.887E-07
0.18000000000000002,0.15,-0.064948,-1.5116E-09,0.064958,7.2636E-07,-6.8854E-07
0.185,0.15,-0.064866000000000007,-1.5132E-09,0.064872,7.255E-07,-6.8804E-07
0.19,0.15,-0.064776,-1.515E-09,0.06479,7.2478E-07,-6.879E-07
0.195,0.15,-0.064694,-1.5166E-09,0.064698,7.239E-07,-6.8772E-07
0.2,0.15,-0.064608,-1.5233E-09,0.064614,7.2302E-07,-6.8752E-07
0.20500000000000002,0.15,-0.064524000000000012,-1.5248E-09,0.064534000000000008,7.22E-07,-6.8716E-07
0.21000000000000002,0.15,-0.064432,-1.5263E-09,0.064442,7.211E-07,-6.8706E-07
0.215,0.15,-0.06435,-1.5311E-09,0.06436,7.2044E-07,-6.8682E-07
0.22,0.15,-0.064262,-1.5371E-09,0.06427200000000001,7.1938E-07,-6.864E-07
0.225,0.15,-0.064176000000000011,-1.5367E-09,0.064190000000000011,7.1862E-07,-6.8633999999999994E-07
0.23,0.15,-0.06409200000000001,-1.5422E-09,0.064098,7.1771999999999994E-07,-6.8594E-07
0.23500000000000001,0.15,-0.063996000000000011,-1.5444E-09,0.064014,7.167E-07,-6.8558E-07
0.24000000000000002,0.15,-0.063916,-1.545E-09,0.06392,7.1593999999999994E-07,-6.8546E-07
0.24500000000000002,0.15,-0.063824,-1.544E-09,0.063830000000000012,7.1522E-07,-6.8512E-07
0.25,0.15,-0.063736,-1.5492E-09,0.063746000000000011,7.1432E-07,-6.8484E-07
0.255,0.15,-0.063646000000000008,-1.5525E-09,0.063654,7.135E-07,-6.8458E-07
0.26,0.15,-0.063550000000000009,-1.5579E-09,0.063554,7.1267999999999995E-07,-6.8434E-07
0.265,0.15,-0.06346,-1.5591E-09,0.06347,7.1188E-07,-6.8409999999999994E-07
0.27,0.15,-0.063374,-1.5616E-09,0.063376,7.1138E-07,-6.8378E-07
0.275,0.15,-0.063276,-1.5646E-09,0.06329,7.1026E-07,-6.8363999999999995E-07
0.28,0.15,-0.063184,-1.5647E-09,0.063194,7.0952E-07,-6.8328E-07
0.28500000000000003,0.15,-0.063096,-1.5659E-09,0.063102,7.0874E-07,-6.8302E-07
0.29000000000000004,0.15,-0.062998000000000012,-1.5739E-09,0.063002,7.0808E-07,-6.8268E-07
0.29500000000000004,0.15,-0.062896000000000007,-1.5772E-09,0.06291200000000001,7.071E-07,-6.8238E-07
0.3,0.15,-0.06281,-1.5778E-09,0.06282,7.064E-07,-6.8216E-07
0.305,0.15,-0.06271800000000001,-1.5812E-09,0.062730000000000008,7.0562E-07,-6.819E-07
0.31,0.15,-0.062622000000000011,-1.5856E-09,0.062626,7.0484E-07,-6.8154E-07
0.315,0.15,-0.06253,-1.5889E-09,0.062534,7.0414E-07,-6.8144E-07
0.32,0.15,-0.062426,-1.5916E-09,0.062428000000000004,7.0342E-07,-6.8104E-07
0.325,0.15,-0.062326000000000006,-1.5938E-09,0.062336,7.0262E-07,-6.8084E-07
0.33,0.15,-0.062234000000000005,-1.5993E-09,0.062234000000000005,7.0202E-07,-6.8048E-07
0.335,0.15,-0.062128,-1.6029E-09,0.062134000000000009,7.0116E-07,-6.8026E-07
0.34,0.15,-0.062030000000000009,-1.6077E-09,0.062036000000000008,7.004E-07,-6.7998E-07
0.34500000000000003,0.15,-0.061932000000000008,-1.6098E-09,0.061934,6.9968E-07,-6.797E-07
0.35000000000000003,0.15,-0.061828000000000008,-1.6129E-09,0.061836,6.9906E-07,-6.7946E-07
0.35500000000000004,0.15,-0.061722000000000006,-1.6208E-09,0.061730000000000007,6.9842E-07,-6.7922E-07
0.36000000000000004,0.15,-0.061622,-1.6222E-09,0.061620000000000008,6.9772E-07,-6.7894E-07
0.365,0.15,-0.061516000000000008,-1.6267E-09,0.061522000000000007,6.9672E-07,-6.7849999999999994E-07
0.37,0.15,-0.061402000000000005,-1.6293E-09,0.061414,6.9616E-07,-6.782E-07
0.375,0.15,-0.061298000000000005,-1.6337E-09,0.061304000000000004,6.955E-07,-6.7792E-07
0.38,0.15,-0.061190000000000008,-1.6373E-09,0.061202000000000006,6.948E-07,-6.7755999999999993E-07
0.385,0.15,-0.061084000000000006,-1.6423E-09,0.061088,6.9416E-07,-6.7744E-07
0.39,0.15,-0.060966000000000006,-1.6487E-09,0.060974000000000007,6.9342E-07,-6.7692E-07
0.395,0.15,-0.060856000000000007,-1.652E-09,0.060866,6.9276E-07,-6.7671999999999993E-07
0.4,0.15,-0.060738000000000007,-1.6542E-09,0.060746000000000008,6.9214E-07,-6.7636E-07
0.405,0.15,-0.060626000000000006,-1.6605E-09,0.060632000000000005,6.9158E-07,-6.7615999999999993E-07
0.41000000000000003,0.15,-0.060510000000000008,-1.6678E-09,0.060514000000000005,6.9076E-07,-6.7596E-07
0.41500000000000004,0.15,-0.060388000000000004,-1.6675E-09,0.060396000000000005,6.9018E-07,-6.7578E-07
0.42000000000000004,0.15,-0.060266000000000007,-1.6747E-09,0.060272000000000006,6.8968E-07,-6.7552E-07
0.42500000000000004,0.15,-0.060144,-1.681E-09,0.060154000000000006,6.8902E-07,-6.7534E-07
0.43,0.15,-0.060022000000000006,-1.6847E-09,0.060030000000000007,6.8822E-07,-6.7478E-07
0.435,0.15,-0.059888000000000004,-1.6923E-09,0.059896000000000005,6.8782E-07,-6.7442E-07
0.44,0.15,-0.059758000000000006,-1.6974E-09,0.059772000000000006,6.8702E-07,-6.7428E-07
0.445,0.15,-0.059628000000000007,-1.7019E-09,0.059636000000000008,6.866E-07,-6.7406E-07
0.45,0.15,-0.059492,-1.7075E-09,0.059502000000000006,6.86E-07,-6.737E-07
0.455,0.15,-0.059354000000000004,-1.7172E-09,0.05936,6.854E-07,-6.7362E-07
0.46,0.15,-0.059212000000000008,-1.7217E-09,0.059218000000000007,6.8475999999999995E-07,-6.7316E-07
0.465,0.15,-0.059060000000000008,-1.7249E-09,0.059066000000000007,6.84E-07,-6.7272E-07
0.47000000000000003,0.15,-0.058906000000000007,-1.7318E-09,0.058920000000000007,6.8344E-07,-6.7256E-07
0.47500000000000003,0.15,-0.058758000000000005,-1.7363E-09,0.05877,6.8286E-07,-6.722E-07
0.48000000000000004,0.15,-0.058600000000000006,-1.7451E-09,0.058608000000000007,6.823E-07,-6.7198E-07
0.48500000000000004,0.15,-0.058434000000000007,-1.7562E-09,0.058444,6.818E-07,-6.718E-07
0.49000000000000005,0.15,-0.058266000000000005,-1.7609E-09,0.058276000000000008,6.8126E-07,-6.7132E-07
0.49500000000000005,0.15,-0.058094000000000007,-1.7696E-09,0.058112000000000004,6.8044E-07,-6.7093999999999995E-07
0.5,0.15,-0.057922000000000008,-1.7774E-09,0.057924,6.7988E-07,-6.7076E-07
0.505,0.15,-0.057730000000000004,-1.7885E-09,0.057738000000000005,6.794E-07,-6.7037999999999995E-07
0.51,0.15,-0.057540000000000008,-1.796E-09,0.057546000000000007,6.7876E-07,-6.7006E-07
0.515,0.15,-0.057342000000000004,-1.8061E-09,0.057350000000000005,6.7824E-07,-6.6984E-07
0.52,0.15,-0.057130000000000007,-1.8163E-09,0.057142000000000005,6.7774E-07,-6.6958E-07
0.525,0.15,-0.056918,-1.8242E-09,0.056926000000000004,6.7722E-07,-6.6924E-07
0.53,0.15,-0.056702,-1.8338E-09,0.056706000000000006,6.7671999999999993E-07,-6.6906E-07
0.535,0.15,-0.056466,-1.8448E-09,0.056470000000000006,6.7622E-07,-6.6876E-07
0.54,0.15,-0.056216,-1.8571E-09,0.05623,6.7556E-07,-6.6841999999999995E-07
0.545,0.15,-0.055966,-1.8648E-09,0.055974,6.7508E-07,-6.6826E-07
0.55,0.15,-0.055704000000000004,-1.8766E-09,0.055712000000000005,6.7454E-07,-6.6784E-07
0.555,0.15,-0.055430000000000007,-1.8911E-09,0.055444000000000007,6.739E-07,-6.6754E-07
0.56,0.15,-0.055144000000000006,-1.9052E-09,0.055156000000000004,6.7354E-07,-6.6732E-07
0.56500000000000006,0.15,-0.054842,-1.9141E-09,0.054848000000000008,6.7294E-07,-6.6701999999999995E-07
0.57000000000000006,0.15,-0.054538,-1.9314999999999998E-09,0.054544,6.7258E-07,-6.668E-07
0.57500000000000007,0.15,-0.054204,-1.9466E-09,0.054216000000000007,6.7192E-07,-6.6642E-07
0.58000000000000007,0.15,-0.053864,-1.9609E-09,0.053872,6.7138E-07,-6.66E-07
0.58500000000000008,0.15,-0.053502000000000008,-1.9774E-09,0.053520000000000005,6.7106E-07,-6.6584E-07
0.59000000000000008,0.15,-0.053144000000000004,-1.9904E-09,0.05315,6.704E-07,-6.6538E-07
0.595,0.15,-0.052754,-2.0104E-09,0.052766000000000007,6.6996E-07,-6.6512E-07
0.6,0.15,-0.052354000000000005,-2.0278E-09,0.052366,6.695E-07,-6.6495999999999994E-07
0.605,0.15,-0.051938000000000005,-2.0405E-09,0.051944000000000004,6.6894E-07,-6.6462E-07
0.61,0.15,-0.051500000000000004,-2.0613E-09,0.05152,6.6838E-07,-6.6436E-07
0.615,0.15,-0.051054,-2.0826E-09,0.05106,6.6818E-07,-6.6411999999999994E-07
0.62,0.15,-0.050584000000000004,-2.0984E-09,0.050592000000000005,6.6752E-07,-6.6378E-07
0.625,0.15,-0.05009,-2.1216E-09,0.050104,6.6706E-07,-6.6358E-07
0.63,0.15,-0.049592000000000004,-2.1419E-09,0.049596,6.6658E-07,-6.6327999999999994E-07
0.635,0.15,-0.049066000000000005,-2.1699E-09,0.049074000000000007,6.6606E-07,-6.6296E-07
0.64,0.15,-0.048532000000000006,-2.1914E-09,0.048536,6.657E-07,-6.6261999999999993E-07
0.645,0.15,-0.047964000000000007,-2.2092E-09,0.047970000000000006,6.6514E-07,-6.624E-07
0.65,0.15,-0.04739,-2.2379E-09,0.047398,6.6464E-07,-6.6202E-07
0.655,0.15,-0.046788,-2.2597E-09,0.0468,6.6426E-07,-6.6172E-07
0.66,0.15,-0.046178000000000004,-2.2873E-09,0.046186000000000005,6.6382E-07,-6.6148E-07
0.665,0.15,-0.045544,-2.3135E-09,0.045552,6.6338E-07,-6.6138E-07
0.67,0.15,-0.044896000000000005,-2.34E-09,0.044906,6.6306E-07,-6.61E-07
0.675,0.15,-0.044226,-2.3657E-09,0.044236000000000004,6.6268E-07,-6.6065999999999994E-07
0.68,0.15,-0.043542000000000004,-2.391E-09,0.04354,6.6214E-07,-6.6036E-07
0.685,0.15,-0.042842000000000005,-2.4307E-09,0.042848000000000004,6.6172E-07,-6.6018E-07
0.69000000000000006,0.15,-0.042114000000000006,-2.452E-09,0.042124,6.6128E-07,-6.6E-07
0.69500000000000006,0.15,-0.041376,-2.4931E-09,0.041386000000000006,6.6096E-07,-6.5968E-07
0.70000000000000007,0.15,-0.040612,-2.5166E-09,0.040622000000000005,6.6054E-07,-6.5935999999999994E-07
0.70500000000000007,0.15,-0.039852000000000005,-2.5531E-09,0.039856,6.6009999999999994E-07,-6.5922E-07
0.71000000000000008,0.15,-0.039052,-2.5840999999999998E-09,0.039062000000000006,6.5972E-07,-6.589E-07
0.71500000000000008,0.15,-0.038254,-2.6198E-09,0.038266,6.594E-07,-6.5841999999999994E-07
0.72000000000000008,0.15,-0.037426,-2.6562E-09,0.037438000000000006,6.5904E-07,-6.584E-07
0.72500000000000009,0.15,-0.036596000000000004,-2.6911E-09,0.036606000000000007,6.5869999999999994E-07,-6.5812E-07
0.73,0.15,-0.03574,-2.7303E-09,0.035756,6.5836E-07,-6.5784E-07
0.735,0.15,-0.034882,-2.7655E-09,0.034886,6.5784E-07,-6.5752E-07
0.74,0.15,-0.033996000000000005,-2.8045E-09,0.034006,6.5754E-07,-6.5726E-07
0.745,0.15,-0.033104,-2.8461E-09,0.033116,6.57E-07,-6.571E-07
0.75,0.15,-0.032202,-2.8863E-09,0.032212000000000005,6.5678E-07,-6.5694E-07
0.755,0.15,-0.031274,-2.9214E-09,0.031286,6.5636E-07,-6.5668E-07
0.76,0.15,-0.030350000000000002,-2.9659E-09,0.030352000000000004,6.5592E-07,-6.5644E-07
0.765,0.15,-0.029392,-3.0093E-09,0.029404000000000003,6.5576E-07,-6.5622E-07
0.77,0.15,-0.028438,-3.0481E-09,0.028446000000000003,6.5532E-07,-6.5596E-07
0.775,0.15,-0.027464000000000002,-3.1002E-09,0.027472000000000003,6.5514E-07,-6.5586E-07
0.78,0.15,-0.026490000000000003,-3.1454E-09,0.026496000000000002,6.5487999999999995E-07,-6.5566E-07
0.785,0.15,-0.025488000000000004,-3.1862E-09,0.025498000000000003,6.5448E-07,-6.554E-07
0.79,0.15,-0.02449,-3.235E-09,0.024496,6.5421999999999994E-07,-6.5526E-07
0.795,0.15,-0.023462000000000004,-3.2849E-09,0.023474000000000002,6.5392E-07,-6.5508E-07
0.8,0.15,-0.022444000000000002,-3.33E-09,0.022448000000000003,6.5356E-07,-6.5494E-07
0.805,0.15,-0.021398,-3.3851E-09,0.021408000000000003,6.5328E-07,-6.5454E-07
0.81,0.15,-0.020358,-3.4357E-09,0.020360000000000003,6.5312E-07,-6.5434E-07
0.81500000000000006,0.15,-0.019292,-3.4896E-09,0.019298000000000003,6.527E-07,-6.5418E-07
0.82000000000000006,0.15,-0.018230000000000003,-3.5408E-09,0.018242,6.5252E-07,-6.5406E-07
0.82500000000000007,0.15,-0.017166,-3.5901E-09,0.017174000000000002,6.5222E-07,-6.5393999999999994E-07
0.83000000000000007,0.15,-0.016076,-3.6476E-09,0.01608,6.5197999999999994E-07,-6.539E-07
0.83500000000000008,0.15,-0.014988000000000001,-3.7076E-09,0.014994000000000002,6.5178E-07,-6.5356E-07
0.84000000000000008,0.15,-0.013878000000000001,-3.7595E-09,0.013880000000000002,6.5146E-07,-6.535E-07
0.84500000000000008,0.15,-0.012774,-3.8149E-09,0.012786,6.5136E-07,-6.533E-07
0.85000000000000009,0.15,-0.011646000000000002,-3.8754E-09,0.011658000000000002,6.5113999999999994E-07,-6.5342E-07
0.85500000000000009,0.15,-0.010536,-3.9366E-09,0.010542000000000001,6.5084E-07,-6.5324E-07
0.86,0.15,-0.0094022,-3.9938E-09,0.0094024,6.5048E-07,-6.5294E-07
0.865,0.15,-0.0082714,-4.0534E-09,0.0082732,6.5018E-07,-6.528E-07
0.87,0.15,-0.0071158,-4.119E-09,0.0071174,6.5004E-07,-6.5281999999999994E-07
0.875,0.15,-0.005975,-4.1852E-09,0.0059742,6.4973999999999994E-07,-6.526E-07
0.88,0.15,-0.0048054000000000005,-4.2435E-09,0.0048054000000000005,6.4964E-07,-6.527E-07
0.885,0.15,-0.003648,-4.3151E-09,0.0036478,6.4942E-07,-6.5252E-07
0.89,0.15,-0.0024656,-4.3827E-09,0.0024664,6.4924E-07,-6.5244E-07
0.895,0.15,-0.0012954,-4.4505E-09,0.0012944,6.4914E-07,-6.524E-07
0.9,0.15,-0.00012022000000000001,-4.5129E-09,0.0001228,6.4878E-07,-6.5222E-07
0,0.3,-0.033702,-7.7809E-10,0.033694,7.4828E-07,-6.7149999999999994E-07
0.005,0.3,-0.03363,-7.8119000000000007E-10,0.033638,7.467E-07,-6.7132E-07
0.01,0.3,-0.033580000000000006,-7.8388000000000009E-10,0.033578000000000004,7.4535999999999995E-07,-6.7126E-07
0.015000000000000001,0.3,-0.033522,-7.8607000000000006E-10,0.033528,7.4406E-07,-6.7124E-07
0.02,0.3,-0.033462000000000006,-7.9269000000000008E-10,0.033476000000000006,7.4292E-07,-6.7126E-07
0.025,0.3,-0.033406000000000005,-7.9748E-10,0.033418,7.4216E-07,-6.7132E-07
0.030000000000000002,0.3,-0.033350000000000005,-7.9718E-10,0.033362,7.4048E-07,-6.7128E-07
0.035,0.3,-0.033294000000000004,-7.9744000000000009E-10,0.033306,7.3942E-07,-6.7118E-07
0.04,0.3,-0.033242,-8.0549000000000008E-10,0.03325,7.383E-07,-6.7124E-07
0.045000000000000005,0.3,-0.033182,-8.1049000000000006E-10,0.033196,7.3722E-07,-6.7132E-07
0.05,0.3,-0.03313,-8.1202000000000006E-10,0.033142000000000005,7.3584E-07,-6.7138E-07
0.055,0.3,-0.033072000000000004,-8.1278000000000006E-10,0.033086000000000004,7.3506E-07,-6.7134E-07
0.060000000000000005,0.3,-0.03302,-8.1660000000000005E-10,0.033032000000000006,7.3408E-07,-6.7128E-07
0.065,0.3,-0.032962000000000005,-8.2032E-10,0.032974,7.3274E-07,-6.7136E-07
0.07,0.3,-0.032908,-8.2216000000000008E-10,0.032908,7.317E-07,-6.713E-07
0.075,0.3,-0.032848,-8.2389E-10,0.03286,7.3059999999999994E-07,-6.712E-07
0.08,0.3,-0.032796000000000006,-8.2713E-10,0.0328,7.2957999999999995E-07,-6.7128E-07
0.085,0.3,-0.032736,-8.3054000000000011E-10,0.032748000000000006,7.285E-07,-6.7114E-07
0.090000000000000011,0.3,-0.032682,-8.3508000000000008E-10,0.032686,7.2746E-07,-6.7104E-07
0.095,0.3,-0.032624,-8.3694000000000011E-10,0.032634,7.2636E-07,-6.7121999999999994E-07
0.1,0.3,-0.032572000000000004,-8.3702000000000007E-10,0.032576,7.2545999999999993E-07,-6.7114E-07
0.10500000000000001,0.3,-0.032512000000000006,-8.398200000000001E-10,0.032518000000000005,7.2438E-07,-6.7088E-07
0.11,0.3,-0.032456000000000006,-8.4203E-10,0.032466,7.2349999999999993E-07,-6.7104E-07
0.115,0.3,-0.032398,-8.4428000000000011E-10,0.03241,7.225E-07,-6.7092E-07
0.12000000000000001,0.3,-0.032342,-8.481600000000001E-10,0.032352000000000006,7.2163999999999994E-07,-6.709E-07
0.125,0.3,-0.032282000000000005,-8.5143E-10,0.032296000000000005,7.2078E-07,-6.7076E-07
0.13,0.3,-0.032228,-8.4914E-10,0.032236,7.1964E-07,-6.7082E-07
0.135,0.3,-0.032172000000000006,-8.5279000000000011E-10,0.032178000000000005,7.1868E-07,-6.7046E-07
0.14,0.3,-0.032118,-8.5613E-10,0.032124,7.1771999999999994E-07,-6.7055999999999994E-07
0.14500000000000002,0.3,-0.032054000000000006,-8.5878000000000011E-10,0.03207,7.1712E-07,-6.7052E-07
0.15,0.3,-0.031998000000000006,-8.5948000000000012E-10,0.032002,7.1606E-07,-6.7042E-07
0.155,0.3,-0.031944,-8.6226000000000008E-10,0.031948000000000004,7.1524E-07,-6.7037999999999995E-07
0.16,0.3,-0.031884,-8.6399E-10,0.03189,7.143E-07,-6.704E-07
0.165,0.3,-0.031828,-8.6708000000000007E-10,0.031834,7.1358E-07,-6.702E-07
0.17,0.3,-0.031766,-8.6809E-10,0.031776000000000006,7.1282E-07,-6.7016E-07
0.17500000000000002,0.3,-0.03171,-8.673000000000001E-10,0.031718,7.1196E-07,-6.7018E-07
0.18000000000000002,0.3,-0.031654,-8.6901000000000008E-10,0.031668,7.1096E-07,-6.6994E-07
0.185,0.3,-0.0316,-8.7484000000000005E-10,0.031606,7.1002E-07,-6.6974E-07
0.19,0.3,-0.031542,-8.7680000000000012E-10,0.031542,7.0942E-07,-6.698E-07
0.195,0.3,-0.031478000000000006,-8.7497E-10,0.031486,7.0865999999999994E-07,-6.698E-07
0.2,0.3,-0.031418,-8.7744E-10,0.031426,7.0799999999999993E-07,-6.6962E-07
0.20500000000000002,0.3,-0.031366000000000005,-8.8175000000000008E-10,0.03137,7.0715999999999993E-07,-6.6953999999999995E-07
0.21000000000000002,0.3,-0.031302,-8.8151000000000009E-10,0.031314,7.0638E-07,-6.694E-07
0.215,0.3,-0.03125,-8.8352000000000007E-10,0.031258,7.0547999999999994E-07,-6.6914E-07
0.22,0.3,-0.031188000000000004,-8.8263000000000008E-10,0.031198000000000004,7.0484E-07,-6.6906E-07
0.225,0.3,-0.03113,-8.8263000000000008E-10,0.03114,7.04E-07,-6.6892E-07
0.23,0.3,-0.031078,-8.8928000000000006E-10,0.031080000000000003,7.0332E-07,-6.6894E-07
0.23500000000000001,0.3,-0.031010000000000003,-8.9156000000000007E-10,0.031018000000000004,7.0239999999999994E-07,-6.6878E-07
0.24000000000000002,0.3,-0.030950000000000002,-8.8905E-10,0.03096,7.0188E-07,-6.6874E-07
0.24500000000000002,0.3,-0.030898000000000002,-8.9085000000000008E-10,0.030898000000000002,7.0114E-07,-6.6841999999999995E-07
0.25,0.3,-0.030834000000000004,-8.9622E-10,0.030842,7.0032E-07,-6.6846E-07
0.255,0.3,-0.030772000000000004,-8.9784000000000008E-10,0.030784000000000002,6.9972E-07,-6.6826E-07
0.26,0.3,-0.030714,-8.9572000000000009E-10,0.030724,6.991E-07,-6.6826E-07
0.265,0.3,-0.030658,-8.9732000000000006E-10,0.030668000000000004,6.9844E-07,-6.681E-07
0.27,0.3,-0.030596,-9.0060000000000007E-10,0.030602000000000004,6.9772E-07,-6.6796E-07
0.275,0.3,-0.030536000000000004,-9.0421E-10,0.030538000000000003,6.9706E-07,-6.6788E-07
0.28,0.3,-0.030474,-9.0533000000000012E-10,0.030482000000000002,6.9644E-07,-6.6785999999999995E-07
0.28500000000000003,0.3,-0.030414000000000004,-9.0402E-10,0.030426,6.9578E-07,-6.6764E-07
0.29000000000000004,0.3,-0.030354000000000003,-9.0635000000000008E-10,0.030364000000000002,6.9511999999999994E-07,-6.6756E-07
0.29500000000000004,0.3,-0.030296000000000003,-9.0861E-10,0.030302000000000003,6.9454E-07,-6.6744E-07
0.3,0.3,-0.030230000000000003,-9.0927000000000011E-10,0.030238,6.9394E-07,-6.6719999999999994E-07
0.305,0.3,-0.030176,-9.121500000000001E-10,0.030184000000000002,6.9324E-07,-6.6716E-07
0.31,0.3,-0.03011,-9.1543000000000012E-10,0.030126000000000003,6.9249999999999993E-07,-6.6698E-07
0.315,0.3,-0.030052000000000002,-9.167300000000001E-10,0.030060000000000003,6.9175999999999994E-07,-6.6682E-07
0.32,0.3,-0.029994000000000003,-9.1448E-10,0.029998000000000004,6.9124E-07,-6.6678E-07
0.325,0.3,-0.029936000000000004,-9.184900000000001E-10,0.029942000000000003,6.9072E-07,-6.6666E-07
0.33,0.3,-0.029868000000000002,-9.2116000000000005E-10,0.029886000000000003,6.9007999999999994E-07,-6.665E-07
0.335,0.3,-0.029806000000000003,-9.2299E-10,0.029816000000000002,6.8944E-07,-6.6632E-07
0.34,0.3,-0.029750000000000002,-9.2236000000000011E-10,0.029754000000000003,6.8894E-07,-6.6626E-07
0.34500000000000003,0.3,-0.029684000000000002,-9.2425000000000009E-10,0.029694,6.8838E-07,-6.6618E-07
0.35000000000000003,0.3,-0.029620000000000004,-9.2763E-10,0.029628,6.878E-07,-6.6606E-07
0.35500000000000004,0.3,-0.029560000000000003,-9.2901000000000008E-10,0.029570000000000003,6.8714E-07,-6.6588E-07
0.36000000000000004,0.3,-0.029498000000000003,-9.3057E-10,0.029508000000000003,6.8666E-07,-6.6579999999999994E-07
0.365,0.3,-0.029436000000000004,-9.3521000000000012E-10,0.029444,6.8612E-07,-6.6564E-07
0.37,0.3,-0.029368000000000002,-9.3701E-10,0.029378,6.8546E-07,-6.6564E-07
0.375,0.3,-0.029312,-9.3609E-10,0.029318000000000004,6.8503999999999995E-07,-6.6548E-07
0.38,0.3,-0.029242000000000004,-9.3785E-10,0.029256000000000004,6.8434E-07,-6.6542E-07
0.385,0.3,-0.029178000000000003,-9.3939E-10,0.029192000000000003,6.8396E-07,-6.6523999999999994E-07
0.39,0.3,-0.029118,-9.4039E-10,0.029122000000000002,6.8334E-07,-6.6514E-07
0.395,0.3,-0.029052,-9.454E-10,0.029064000000000003,6.8276E-07,-6.6482E-07
0.4,0.3,-0.028992000000000004,-9.4729000000000015E-10,0.028996,6.8223999999999995E-07,-6.6484E-07
0.405,0.3,-0.028928000000000002,-9.5023000000000014E-10,0.028932000000000003,6.8174E-07,-6.6464E-07
0.41000000000000003,0.3,-0.028862000000000002,-9.4998E-10,0.028868,6.8126E-07,-6.646E-07
0.41500000000000004,0.3,-0.028794000000000004,-9.5224E-10,0.028802,6.8082E-07,-6.6448E-07
0.42000000000000004,0.3,-0.028732000000000004,-9.5493000000000013E-10,0.028736,6.804E-07,-6.6424E-07
0.42500000000000004,0.3,-0.028668000000000003,-9.5778E-10,0.02867,6.7978E-07,-6.6418E-07
0.43,0.3,-0.028598000000000002,-9.5778E-10,0.028608,6.7932E-07,-6.6404E-07
0.435,0.3,-0.028532000000000002,-9.6371E-10,0.028544000000000003,6.7876E-07,-6.6398E-07
0.44,0.3,-0.028470000000000002,-9.6536E-10,0.028478000000000003,6.7834E-07,-6.6372E-07
0.445,0.3,-0.0284,-9.6454E-10,0.028406000000000004,6.7778E-07,-6.6364E-07
0.45,0.3,-0.028334,-9.6747000000000018E-10,0.028340000000000004,6.772E-07,-6.6346E-07
0.455,0.3,-0.028266000000000003,-9.7114E-10,0.028276000000000003,6.7694E-07,-6.6348E-07
0.46,0.3,-0.028198,-9.7222E-10,0.028206000000000002,6.764E-07,-6.6334E-07
0.465,0.3,-0.028130000000000002,-9.7493E-10,0.028138000000000003,6.7592E-07,-6.6314E-07
0.47000000000000003,0.3,-0.02806,-9.7727E-10,0.02807,6.7558E-07,-6.631E-07
0.47500000000000003,0.3,-0.027992000000000003,-9.7859E-10,0.027998000000000002,6.7484E-07,-6.6286E-07
0.48000000000000004,0.3,-0.027926000000000003,-9.8474E-10,0.027938,6.7456E-07,-6.6282E-07
0.48500000000000004,0.3,-0.027850000000000003,-9.8555000000000018E-10,0.027864000000000003,6.7419999999999994E-07,-6.6271999999999994E-07
0.49000000000000005,0.3,-0.027782,-9.871E-10,0.027786,6.7378E-07,-6.626E-07
0.49500000000000005,0.3,-0.027716,-9.9143000000000016E-10,0.02772,6.7344E-07,-6.6246E-07
0.5,0.3,-0.027642000000000003,-9.9219E-10,0.027648000000000002,6.7294E-07,-6.622E-07
0.505,0.3,-0.02757,-9.9335E-10,0.027576000000000003,6.7248E-07,-6.622E-07
0.51,0.3,-0.027498,-9.9811E-10,0.027506000000000003,6.7216E-07,-6.621E-07
0.515,0.3,-0.027422000000000002,-1.0030700000000001E-09,0.027430000000000003,6.7182E-07,-6.6204E-07
0.52,0.3,-0.027342,-1.0043000000000001E-09,0.027360000000000002,6.712E-07,-6.618E-07
0.525,0.3,-0.027278000000000004,-1.0054600000000002E-09,0.027284000000000003,6.7082E-07,-6.6164E-07
0.53,0.3,-0.027202000000000004,-1.0093400000000002E-09,0.027206,6.7037999999999995E-07,-6.6154E-07
