Repository: DecaMeron23/Caratterizzazione-Mosfet

# Studio della tolleranza alle radiazioni ionizzanti di MOSFET in tecnologia 28nm

## Tesi triennale d'Ingegneria Informatica

### Autori:

* Nicola Cattaneo
* Emilio Meroni

### Divisione Cartelle
* **Tesi** Cartella contenente il materiale per la produzione della tesi
* **Script Statiche** Cartella contentente tutti gli script per le analisi delle misure statiche.
* **Script Rumore** Cartella contentente tutti gli script per le analisi delle misure di rumore.
* **Misure Statiche** Cartella contenente le misure statiche
* **Misure Statiche** Cartella contenente le misure di rumore
* **Altri Script** Script di riferimento

File: Misure statiche/P1/Chip1PMOS_50Mrad/P1-100-30/id-vgs-2.csv (part 1 of 6)
I/V Sweep,id_vgs_P_2
RecordTime,10/19/2023 08:14:57
Device ID,
Count,1
Flag,
Remarks,
vg,vd,id,ig,is,iavdd,ignd
1.2,0,-7.4963199999999992E-08,6.5788E-09,1.8139E-09,4.3607999999999997E-07,-3.694E-07
1.195,0,-7.5219E-08,5.9924E-09,2.0031E-09,4.368E-07,-3.6954E-07
1.19,0,-7.55314E-08,5.453E-09,2.2175E-09,4.3742E-07,-3.6966E-07
1.185,0,-7.5632999999999986E-08,4.9792E-09,2.4532E-09,4.378E-07,-3.6963999999999997E-07
1.1800000000000002,0,-7.57066E-08,4.5383E-09,2.7206E-09,4.3826E-07,-3.6972E-07
1.175,0,-7.60292E-08,4.1463E-09,3.0113E-09,4.3854E-07,-3.6976E-07
1.1700000000000002,0,-7.6268399999999987E-08,3.7956E-09,3.351E-09,4.3894E-07,-3.6977999999999997E-07
1.165,0,-7.6492599999999987E-08,3.4605E-09,3.7108E-09,4.3915999999999997E-07,-3.6984E-07
1.1600000000000001,0,-7.6804999999999992E-08,3.1746E-09,4.1189E-09,4.395E-07,-3.6984E-07
1.155,0,-7.7129799999999992E-08,2.9006E-09,4.5804E-09,4.3957999999999997E-07,-3.699E-07
1.1500000000000001,0,-7.75178E-08,2.6585E-09,5.0853E-09,4.3971999999999997E-07,-3.6994E-07
1.145,0,-7.80404E-08,2.4456E-09,5.664E-09,4.3996E-07,-3.6996E-07
1.1400000000000001,0,-7.87098E-08,2.2524E-09,6.3184E-09,4.4008E-07,-3.7004E-07
1.135,0,-7.92458E-08,2.0731E-09,7.0345E-09,4.4024E-07,-3.7E-07
1.1300000000000001,0,-7.99368E-08,1.9117E-09,7.8519E-09,4.4032E-07,-3.7005999999999997E-07
1.125,0,-8.0823E-08,1.7764E-09,8.7258E-09,4.4062E-07,-3.7005999999999997E-07
1.12,0,-8.17374E-08,1.6328E-09,9.7419E-09,4.405E-07,-3.7012E-07
1.115,0,-8.28432E-08,1.5212E-09,1.08722E-08,4.4068E-07,-3.7012E-07
1.11,0,-8.4012799999999988E-08,1.4176E-09,1.2135199999999998E-08,4.4066E-07,-3.7022E-07
1.105,0,-8.5311799999999992E-08,1.3161E-09,1.3555399999999998E-08,4.4072E-07,-3.7022E-07
1.1,0,-8.6914199999999991E-08,1.2319E-09,1.51542E-08,4.4074E-07,-3.7024E-07
1.095,0,-8.86012E-08,1.1508E-09,1.69252E-08,4.4083999999999997E-07,-3.7026E-07
1.09,0,-9.0518999999999992E-08,1.0794E-09,1.89274E-08,4.4078E-07,-3.7038E-07
1.085,0,-9.2738399999999988E-08,1.019E-09,2.1129199999999998E-08,4.409E-07,-3.7036E-07
1.08,0,-9.5292399999999986E-08,9.5107000000000011E-10,2.3739E-08,4.4083999999999997E-07,-3.703E-07
1.075,0,-9.79046E-08,9.0091E-10,2.6514599999999998E-08,4.4078E-07,-3.7032E-07
1.07,0,-1.0105159999999999E-07,8.5689E-10,2.9722599999999996E-08,4.4083999999999997E-07,-3.704E-07
1.065,0,-1.0459619999999999E-07,8.1215E-10,3.3282E-08,4.4106E-07,-3.7052E-07
1.06,0,-1.0835839999999999E-07,7.654400000000001E-10,3.7337199999999996E-08,4.4066E-07,-3.7038E-07
1.0550000000000002,0,-1.129146E-07,7.4256000000000007E-10,4.1837399999999995E-08,4.4082E-07,-3.7054E-07
1.05,0,-1.179E-07,6.9286E-10,4.6932399999999995E-08,4.4062E-07,-3.7044E-07
1.0450000000000002,0,-1.235E-07,6.6732E-10,5.2577199999999993E-08,4.4078E-07,-3.7052E-07
1.04,0,-1.2998E-07,6.3617000000000009E-10,5.9087799999999995E-08,4.408E-07,-3.7047999999999997E-07
1.0350000000000001,0,-1.3716E-07,6.1699000000000006E-10,6.6221199999999992E-08,4.4082E-07,-3.7072E-07
1.03,0,-1.4564E-07,5.9057000000000006E-10,7.44258E-08,4.4116E-07,-3.7056E-07
1.0250000000000001,0,-1.5434E-07,5.6704E-10,8.3744599999999991E-08,4.4083999999999997E-07,-3.7054E-07
1.02,0,-1.6474E-07,5.4599E-10,9.40438E-08,4.408E-07,-3.7066E-07
1.0150000000000001,0,-1.7628E-07,5.2728000000000007E-10,1.05589E-07,4.409E-07,-3.7066E-07
1.01,0,-1.895E-07,5.1414E-10,1.1876E-07,4.4078E-07,-3.7066E-07
1.0050000000000001,0,-2.0398E-07,4.9875000000000006E-10,1.3336E-07,4.4083999999999997E-07,-3.7064E-07
1,0,-2.2076E-07,4.7958E-10,1.5024E-07,4.4096E-07,-3.707E-07
0.995,0,-2.3928E-07,4.7284E-10,1.6912E-07,4.4074E-07,-3.7061999999999997E-07
0.9900000000000001,0,-2.6098E-07,4.5568E-10,1.8996E-07,4.409E-07,-3.7066E-07
0.9850000000000001,0,-2.8386E-07,4.4518000000000006E-10,2.1352E-07,4.408E-07,-3.707E-07
0.98000000000000009,0,-3.1118E-07,4.3997000000000003E-10,2.4124E-07,4.4088E-07,-3.7068E-07
0.97500000000000009,0,-3.415E-07,4.2535000000000004E-10,2.7102E-07,4.4083999999999997E-07,-3.7074E-07
0.97000000000000008,0,-3.76E-07,4.1677000000000005E-10,3.0488E-07,4.4106E-07,-3.7074E-07
0.96500000000000008,0,-4.1356E-07,4.098E-10,3.4314E-07,4.4094E-07,-3.7078E-07
0.96000000000000008,0,-4.5768E-07,3.9488000000000004E-10,3.8616E-07,4.4092E-07,-3.7074E-07
0.95500000000000007,0,-5.0574E-07,3.8975E-10,4.3564E-07,4.4088E-07,-3.7072E-07
0.95000000000000007,0,-5.6218E-07,3.8478000000000004E-10,4.9158E-07,4.409E-07,-3.708E-07
0.94500000000000006,0,-6.2306E-07,3.7048000000000005E-10,5.5428E-07,4.4092E-07,-3.7074E-07
0.94000000000000006,0,-6.943E-07,3.6759E-10,6.2404E-07,4.409E-07,-3.7078E-07
0.935,0,-7.7166E-07,3.6473000000000004E-10,7.0254E-07,4.409E-07,-3.7082E-07
0.93,0,-8.6214E-07,3.5363000000000005E-10,7.925E-07,4.4058E-07,-3.7086E-07
0.925,0,-9.6166E-07,3.5004E-10,8.9091999999999993E-07,4.4066E-07,-3.7082E-07
0.92,0,-1.07652E-06,3.4462000000000005E-10,1.00566E-06,4.4078E-07,-3.7078E-07
0.915,0,-1.2015E-06,3.3346E-10,1.13388E-06,4.4111999999999997E-07,-3.7082E-07
0.91,0,-1.3477E-06,3.3728000000000005E-10,1.2801E-06,4.4094E-07,-3.7078E-07
0.905,0,-1.5112000000000002E-06,3.279E-10,1.4411E-06,4.4102E-07,-3.7084E-07
0.9,0,-1.6944000000000002E-06,3.2131E-10,1.6289000000000002E-06,4.4096E-07,-3.7088E-07
0.895,0,-1.9018000000000002E-06,3.1618000000000004E-10,1.8331000000000003E-06,4.4097999999999997E-07,-3.7094E-07
0.89,0,-2.1349E-06,3.0960000000000005E-10,2.0688000000000004E-06,4.4111999999999997E-07,-3.7089999999999997E-07
0.885,0,-2.4025000000000003E-06,3.1205E-10,2.3317E-06,4.412E-07,-3.7092E-07
0.88,0,-2.7060000000000004E-06,3.002E-10,2.6252000000000003E-06,4.4116E-07,-3.7086E-07
0.875,0,-3.0370000000000003E-06,2.9585E-10,2.9671000000000004E-06,4.4108E-07,-3.7088E-07
0.87,0,-3.4228000000000005E-06,2.9418E-10,3.3416000000000003E-06,4.4102E-07,-3.7094E-07
0.865,0,-3.8367E-06,2.8236000000000005E-10,3.7681000000000004E-06,4.4102E-07,-3.7096E-07
0.86,0,-4.3218000000000007E-06,2.8407000000000003E-10,4.2522000000000006E-06,4.4104E-07,-3.7086E-07
0.85500000000000009,0,-4.8559E-06,2.7953E-10,4.7906E-06,4.4106E-07,-3.7116E-07
0.85000000000000009,0,-5.4641000000000008E-06,2.6941E-10,5.404E-06,4.4114E-07,-3.7096E-07
0.84500000000000008,0,-6.1504000000000004E-06,2.7403000000000003E-10,6.0841000000000008E-06,4.4108E-07,-3.7089999999999997E-07
0.84000000000000008,0,-6.9303E-06,2.6177E-10,6.8713000000000006E-06,4.4106E-07,-3.71E-07
0.83500000000000008,0,-7.789700000000001E-06,2.6276000000000003E-10,7.7245E-06,4.41E-07,-3.71E-07
0.83000000000000007,0,-8.7685E-06,2.6477E-10,8.7153000000000011E-06,4.41E-07,-3.7096E-07
0.82500000000000007,0,-9.8750000000000012E-06,2.4992E-10,9.8114E-06,4.4092E-07,-3.7106E-07
0.82000000000000006,0,-1.11062E-05,2.5017000000000003E-10,1.1031000000000002E-05,4.4088E-07,-3.7106E-07
0.81500000000000006,0,-1.2494000000000001E-05,2.4489E-10,1.2412E-05,4.4083999999999997E-07,-3.7102E-07
0.81,0,-1.4014E-05,2.3999E-10,1.3972000000000001E-05,4.4088E-07,-3.71E-07
0.805,0,-1.5788000000000002E-05,2.4249E-10,1.5740000000000002E-05,4.4078E-07,-3.7108E-07
0.8,0,-1.7724000000000002E-05,2.3319E-10,1.7686E-05,4.409E-07,-3.7103999999999997E-07
0.795,0,-1.9914E-05,2.3040000000000003E-10,1.987E-05,4.4086E-07,-3.7102E-07
0.79,0,-2.2352000000000002E-05,2.2847000000000001E-10,2.2322E-05,4.4104E-07,-3.7108E-07
0.785,0,-2.5162E-05,2.2041000000000002E-10,2.5104000000000002E-05,4.4088E-07,-3.7114E-07
0.78,0,-2.8218E-05,2.1751E-10,2.8142000000000003E-05,4.4088E-07,-3.71E-07
0.775,0,-3.1686E-05,2.2025000000000002E-10,3.1624E-05,4.4096E-07,-3.7108E-07
0.77,0,-3.5496E-05,2.1322000000000001E-10,3.5442000000000004E-05,4.4097999999999997E-07,-3.7118E-07
0.765,0,-3.9796E-05,2.0608000000000003E-10,3.978E-05,4.4097999999999997E-07,-3.711E-07
0.76,0,-4.4666E-05,2.0496E-10,4.4552E-05,4.4096E-07,-3.712E-07
0.755,0,-5.0058E-05,1.9576E-10,4.9962E-05,4.4102E-07,-3.711E-07
0.75,0,-5.5974E-05,1.9916000000000001E-10,5.592E-05,4.4094E-07,-3.7114E-07
0.745,0,-6.2732000000000009E-05,1.9540000000000002E-10,6.2638E-05,4.4088E-07,-3.7136E-07
0.74,0,-7.0096E-05,1.8886E-10,7.0066E-05,4.4088E-07,-3.712E-07
0.735,0,-7.8480000000000008E-05,1.8687000000000002E-10,7.8350000000000007E-05,4.4097999999999997E-07,-3.7112E-07
0.73,0,-8.7622000000000009E-05,1.8398000000000002E-10,8.7528E-05,4.4096E-07,-3.7118E-07
0.72500000000000009,0,-9.8004E-05,1.7788E-10,9.793E-05,4.411E-07,-3.712E-07
0.72000000000000008,0,-0.000109238,1.7678E-10,0.00010926600000000001,4.4097999999999997E-07,-3.7122E-07
0.71500000000000008,0,-0.00012182000000000001,1.6819000000000002E-10,0.00012190000000000001,4.409E-07,-3.7114E-07
0.71000000000000008,0,-0.00013576000000000002,1.7117000000000002E-10,0.00013608,4.4086E-07,-3.7114E-07
0.70500000000000007,0,-0.00015148,1.6152E-10,0.0001517,4.4083999999999997E-07,-3.712E-07
0.70000000000000007,0,-0.00016878000000000002,1.6717E-10,0.00016878000000000002,4.409E-07,-3.712E-07
0.69500000000000006,0,-0.00018790000000000001,1.5769E-10,0.00018794000000000002,4.4092E-07,-3.7116E-07
0.69000000000000006,0,-0.00020886,1.6079000000000002E-10,0.00020896,4.4088E-07,-3.7126E-07
0.685,0,-0.00023232000000000003,1.4889000000000002E-10,0.00023252,4.4092E-07,-3.7124E-07
0.68,0,-0.00025776,1.5532E-10,0.00025776,4.4096E-07,-3.7122E-07
0.675,0,-0.0002861,1.4152000000000002E-10,0.00028608,4.4094E-07,-3.7126E-07
0.67,0,-0.00031696000000000003,1.4560000000000002E-10,0.00031704000000000004,4.4102E-07,-3.712E-07
0.665,0,-0.00035046000000000003,1.4155000000000002E-10,0.0003508,4.4106E-07,-3.7126E-07
0.66,0,-0.00038814000000000003,1.3051000000000002E-10,0.00038806,4.4108E-07,-3.7134E-07
0.655,0,-0.0004284,1.3485E-10,0.00042876000000000004,4.4118E-07,-3.7136E-07
0.65,0,-0.00047282000000000004,1.3573E-10,0.00047352,4.4111999999999997E-07,-3.7138E-07
0.645,0,-0.00052144000000000008,1.2325000000000001E-10,0.00052132,4.4118E-07,-3.7134E-07
0.64,0,-0.00057440000000000008,1.2190000000000001E-10,0.00057496,4.4111999999999997E-07,-3.7141999999999997E-07
0.635,0,-0.00063122,1.233E-10,0.00063124,4.411E-07,-3.714E-07
0.63,0,-0.00069374000000000009,1.1477000000000001E-10,0.00069348,4.4102E-07,-3.7138E-07
0.625,0,-0.00076016000000000007,1.1366000000000001E-10,0.0007605,4.4114E-07,-3.7134E-07
0.62,0,-0.00083384000000000008,1.1308000000000001E-10,0.00083356,4.4108E-07,-3.715E-07
0.615,0,-0.00091084000000000011,1.0995E-10,0.0009114,4.4108E-07,-3.715E-07
0.61,0,-0.00099588,9.859E-11,0.00099604000000000012,4.413E-07,-3.7155999999999997E-07
0.605,0,-0.0010860000000000002,1.0534000000000001E-10,0.00108576,4.4134E-07,-3.7148E-07
0.6,0,-0.0011838,1.0340000000000001E-10,0.0011836,4.4138E-07,-3.7155999999999997E-07
0.595,0,-0.001286,9.0920000000000008E-11,0.0012866,4.4139999999999997E-07,-3.716E-07
0.59000000000000008,0,-0.001398,1.0094E-10,0.0013982,4.4118E-07,-3.7154E-07
0.58500000000000008,0,-0.0015154,8.905E-11,0.0015148,4.4118E-07,-3.7166E-07
0.58000000000000007,0,-0.0016404,8.255E-11,0.001641,4.4144E-07,-3.7174E-07
0.57500000000000007,0,-0.0017722,8.2810000000000009E-11,0.0017732,4.4148E-07,-3.7176E-07
0.57000000000000006,0,-0.0019140000000000001,8.4330000000000008E-11,0.0019148000000000001,4.413E-07,-3.7186E-07
0.56500000000000006,0,-0.0020618,7.56E-11,0.0020632,4.4153999999999997E-07,-3.7174E-07
0.56,0,-0.0022206,7.262E-11,0.0022198,4.4146E-07,-3.7182E-07
0.555,0,-0.0023846,7.486E-11,0.002386,4.4139999999999997E-07,-3.7188E-07
0.55,0,-0.0025604,6.335E-11,0.0025602,4.4125999999999997E-07,-3.7197999999999997E-07
0.545,0,-0.0027400000000000002,6.7430000000000007E-11,0.002741,4.4128E-07,-3.721E-07
0.54,0,-0.0029338,6.273E-11,0.0029332,4.413E-07,-3.721E-07
0.535,0,-0.0031298,6.171E-11,0.0031322,4.4142E-07,-3.7228E-07
0.53,0,-0.0033410000000000002,5.368E-11,0.0033426000000000003,4.4148E-07,-3.7222E-07
0.525,0,-0.0035574,5.835000000000001E-11,0.0035570000000000003,4.4181999999999997E-07,-3.722E-07
0.52,0,-0.0037848,4.9260000000000006E-11,0.0037846,4.419E-07,-3.7238E-07
0.515,0,-0.0040174,4.9440000000000006E-11,0.0040174,4.419E-07,-3.7246E-07
0.51,0,-0.004262,4.895E-11,0.0042632,4.4208E-07,-3.7252E-07
0.505,0,-0.0045144,3.922E-11,0.0045132,4.4204E-07,-3.7252E-07
0.5,0,-0.004776,3.667E-11,0.004777,4.4209999999999997E-07,-3.727E-07
0.49500000000000005,0,-0.0050422,4.126E-11,0.0050444,4.4218E-07,-3.7276E-07
0.49000000000000005,0,-0.005322,3.7130000000000005E-11,0.0053222,4.4216E-07,-3.7281999999999997E-07
0.48500000000000004,0,-0.0056058,2.7230000000000003E-11,0.005607,4.4218E-07,-3.729E-07
0.48000000000000004,0,-0.0059026,3.022E-11,0.0059018000000000004,4.423E-07,-3.7298E-07
0.47500000000000003,0,-0.0061992,2.4450000000000003E-11,0.0061992,4.4228E-07,-3.7308E-07
0.47000000000000003,0,-0.0065104,2.5590000000000002E-11,0.0065132,4.4244E-07,-3.7314E-07
0.465,0,-0.0068248,1.896E-11,0.0068272,4.4234E-07,-3.7316E-07
0.46,0,-0.0071530000000000005,1.837E-11,0.0071532,4.424E-07,-3.7334E-07
0.455,0,-0.0074814,1.24E-11,0.0074838000000000005,4.4236E-07,-3.7344E-07
0.45,0,-0.0078242,1.218E-11,0.0078248,4.4226E-07,-3.7354E-07
0.445,0,-0.0081678,9.54E-12,0.0081678,4.4232E-07,-3.7362E-07
0.44,0,-0.0085224,5.8600000000000005E-12,0.008525,4.4256E-07,-3.7362E-07
0.435,0,-0.0088796,4.6500000000000006E-12,0.0088826000000000009,4.4264E-07,-3.7382E-07
0.43,0,-0.0092474,-1.8700000000000003E-12,0.0092496,4.427E-07,-3.7393999999999997E-07
0.42500000000000004,0,-0.0096166,-4.4400000000000005E-12,0.0096186,4.4268E-07,-3.7404E-07
0.42000000000000004,0,-0.0100014,-2.34E-12,0.0100016,4.4278E-07,-3.741E-07
0.41500000000000004,0,-0.010383400000000001,-5.07E-12,0.0103826,4.4288E-07,-3.7421999999999997E-07
0.41000000000000003,0,-0.0107746,-1.3890000000000002E-11,0.0107764,4.4284E-07,-3.7434E-07
0.405,0,-0.01117,-1.241E-11,0.0111704,4.4306E-07,-3.7452E-07
0.4,0,-0.011558,-1.8310000000000003E-11,0.011568,4.4307999999999997E-07,-3.7468E-07
0.395,0,-0.011958000000000002,-2.0530000000000002E-11,0.011970000000000002,4.4306E-07,-3.7472E-07
0.39,0,-0.012374000000000001,-2.021E-11,0.012382,4.4321999999999997E-07,-3.7494E-07
0.385,0,-0.012788,-2.5360000000000003E-11,0.012798,4.4344E-07,-3.751E-07
0.38,0,-0.013212000000000002,-3.3780000000000005E-11,0.013222000000000001,4.4342E-07,-3.7522E-07
0.375,0,-0.013634000000000002,-2.473E-11,0.013642000000000001,4.4346E-07,-3.753E-07
0.37,0,-0.014064000000000002,-3.373E-11,0.014074000000000001,4.4356E-07,-3.754E-07
0.365,0,-0.014492000000000001,-3.635E-11,0.014508000000000002,4.4354E-07,-3.7556E-07
0.36000000000000004,0,-0.014938000000000002,-3.3780000000000005E-11,0.014946000000000001,4.4348E-07,-3.7572E-07
0.35500000000000004,0,-0.015372000000000002,-4.2110000000000004E-11,0.015384000000000002,4.4368E-07,-3.7596E-07
0.35000000000000003,0,-0.01582,-4.2270000000000006E-11,0.015828000000000002,4.438E-07,-3.76E-07
0.34500000000000003,0,-0.016264,-5.3730000000000005E-11,0.016276000000000002,4.4391999999999997E-07,-3.761E-07
0.34,0,-0.016718,-4.851E-11,0.016728,4.439E-07,-3.7626E-07
0.335,0,-0.01717,-5.93E-11,0.01718,4.4402E-07,-3.7638E-07
0.33,0,-0.017628,-5.1330000000000005E-11,0.017640000000000003,4.4416E-07,-3.7652E-07
0.325,0,-0.018084000000000003,-6.022E-11,0.018098000000000003,4.4424E-07,-3.7692E-07
0.32,0,-0.018548000000000002,-6.578E-11,0.018556000000000003,4.4447999999999997E-07,-3.769E-07
0.315,0,-0.019010000000000003,-7.348E-11,0.019018,4.4452E-07,-3.7701999999999997E-07
0.31,0,-0.01948,-6.758E-11,0.019494,4.4458E-07,-3.7715999999999997E-07
0.305,0,-0.019948,-7.21E-11,0.019958,4.4456E-07,-3.7732E-07
0.3,0,-0.020418000000000002,-6.579E-11,0.020428,4.4461999999999997E-07,-3.775E-07
0.29500000000000004,0,-0.020892,-7.844E-11,0.020902,4.446E-07,-3.7754E-07
0.29000000000000004,0,-0.021374,-8.8850000000000009E-11,0.021384,4.4478E-07,-3.7774E-07
0.28500000000000003,0,-0.021846,-7.544E-11,0.02186,4.4488E-07,-3.7792E-07
0.28,0,-0.022326000000000002,-8.7500000000000008E-11,0.022340000000000002,4.4498E-07,-3.7812E-07
0.275,0,-0.022806000000000003,-8.767E-11,0.022814,4.4502E-07,-3.782E-07
0.27,0,-0.023292000000000004,-9.11E-11,0.023296,4.452E-07,-3.7841999999999997E-07
0.265,0,-0.023770000000000003,-9.869000000000001E-11,0.023780000000000003,4.454E-07,-3.7852E-07
0.26,0,-0.024258000000000002,-1.0890000000000001E-10,0.024268,4.455E-07,-3.7868E-07
0.255,0,-0.024736,-9.082E-11,0.02475,4.4556E-07,-3.7882E-07
0.25,0,-0.025222,-1.0487000000000001E-10,0.025236,4.4556E-07,-3.789E-07
0.24500000000000002,0,-0.025712000000000002,-1.0578000000000001E-10,0.025726000000000002,4.4562E-07,-3.7916E-07
0.24000000000000002,0,-0.026198000000000003,-1.1421000000000001E-10,0.02621,4.4576E-07,-3.7925999999999997E-07
0.23500000000000001,0,-0.026692000000000004,-1.1912E-10,0.026702000000000004,4.4592E-07,-3.7948E-07
0.23,0,-0.027182,-1.2532E-10,0.027188000000000004,4.4608E-07,-3.7962E-07
0.225,0,-0.027674,-1.2229E-10,0.027684000000000004,4.4612E-07,-3.7978E-07
0.22,0,-0.028168000000000002,-1.2495000000000002E-10,0.028172000000000003,4.4612E-07,-3.8E-07
0.215,0,-0.028656,-1.3639E-10,0.028668000000000003,4.4629999999999997E-07,-3.8009999999999997E-07
0.21000000000000002,0,-0.029144000000000003,-1.3590000000000002E-10,0.029158000000000003,4.4634E-07,-3.8036E-07
0.20500000000000002,0,-0.029644000000000004,-1.4130000000000002E-10,0.029652,4.4657999999999997E-07,-3.8042E-07
0.2,0,-0.030136000000000003,-1.4271000000000002E-10,0.030140000000000004,4.468E-07,-3.806E-07
0.195,0,-0.030628000000000002,-1.4182E-10,0.030640000000000004,4.4696E-07,-3.8082E-07
0.19,0,-0.031122000000000004,-1.5457000000000002E-10,0.031126000000000004,4.4702E-07,-3.8092E-07
0.185,0,-0.03162,-1.6621000000000001E-10,0.031624,4.473E-07,-3.8107999999999997E-07
0.18000000000000002,0,-0.032102000000000006,-1.6141000000000001E-10,0.032116000000000006,4.4727999999999997E-07,-3.8132E-07
0.17500000000000002,0,-0.032602000000000006,-1.6577E-10,0.032612,4.4734E-07,-3.814E-07
0.17,0,-0.033094000000000005,-1.6381E-10,0.033098,4.475E-07,-3.8168E-07
0.165,0,-0.033586000000000005,-1.6834E-10,0.033600000000000005,4.4776E-07,-3.818E-07
0.16,0,-0.034076,-1.7842000000000002E-10,0.034088,4.4776E-07,-3.82E-07
0.155,0,-0.034572000000000006,-1.8532E-10,0.034586000000000006,4.4796E-07,-3.8222E-07
0.15,0,-0.035066,-1.8953000000000002E-10,0.035070000000000004,4.48E-07,-3.8226E-07
0.14500000000000002,0,-0.035552,-1.9535E-10,0.035558000000000006,4.4807999999999997E-07,-3.8244E-07
0.14,0,-0.036050000000000006,-1.9462000000000002E-10,0.03606,4.4814E-07,-3.826E-07
0.135,0,-0.03654,-1.9677E-10,0.036548000000000004,4.4816E-07,-3.8274E-07
0.13,0,-0.037034000000000004,-2.0587E-10,0.037042000000000005,4.482E-07,-3.8292E-07
0.125,0,-0.037522,-2.1011E-10,0.03753,4.4824E-07,-3.8308E-07
0.12000000000000001,0,-0.038014000000000006,-2.2055000000000003E-10,0.038026000000000004,4.4832E-07,-3.8328E-07
0.115,0,-0.038502,-2.2086000000000003E-10,0.038506000000000006,4.4842E-07,-3.8344E-07
0.11,0,-0.038988,-2.3001000000000002E-10,0.039,4.4872E-07,-3.8364E-07
0.10500000000000001,0,-0.039484000000000005,-2.2576000000000003E-10,0.039492000000000006,4.4876E-07,-3.8386E-07
0.1,0,-0.039972,-2.3526E-10,0.039976000000000005,4.4872E-07,-3.84E-07
0.095,0,-0.040456000000000006,-2.3611E-10,0.040464000000000007,4.489E-07,-3.8422E-07
0.090000000000000011,0,-0.040944,-2.4798E-10,0.040952,4.4904E-07,-3.8434E-07
0.085,0,-0.041432000000000004,-2.6422000000000005E-10,0.041436,4.4905999999999997E-07,-3.8452E-07
0.08,0,-0.041926000000000005,-2.6295E-10,0.041934000000000006,4.493E-07,-3.8462E-07
0.075,0,-0.04241,-2.6457E-10,0.042414,4.493E-07,-3.8476E-07
0.07,0,-0.042898000000000006,-2.6590000000000003E-10,0.042910000000000004,4.4946E-07,-3.849E-07
0.065,0,-0.043376000000000005,-2.7514000000000004E-10,0.043386,4.496E-07,-3.8513999999999997E-07
0.060000000000000005,0,-0.043862000000000005,-2.8399E-10,0.043870000000000006,4.4958E-07,-3.8522E-07
0.055,0,-0.044342000000000006,-2.9664E-10,0.044348000000000005,4.4961999999999997E-07,-3.8541999999999997E-07
0.05,0,-0.044818000000000004,-2.9648000000000005E-10,0.04483,4.4972E-07,-3.8555999999999997E-07
0.045000000000000005,0,-0.045304000000000004,-3.0459000000000003E-10,0.045316,4.4998E-07,-3.8583999999999997E-07
0.04,0,-0.045784000000000005,-3.0866000000000005E-10,0.045790000000000004,4.5008E-07,-3.8597999999999997E-07
0.035,0,-0.046268000000000004,-3.1216000000000004E-10,0.046274,4.5014E-07,-3.8611999999999997E-07
0.030000000000000002,0,-0.046738,-3.2696000000000003E-10,0.046746,4.5016E-07,-3.863E-07
0.025,0,-0.047214000000000006,-3.3661000000000004E-10,0.047222000000000007,4.5034E-07,-3.8648E-07
0.02,0,-0.047692000000000005,-3.4130000000000005E-10,0.047696,4.5068E-07,-3.866E-07
0.015000000000000001,0,-0.048166000000000007,-3.4725E-10,0.048180000000000008,4.509E-07,-3.8676E-07
0.01,0,-0.048632,-3.5725000000000003E-10,0.048644000000000007,4.5086E-07,-3.8698E-07
0.005,0,-0.049108000000000006,-3.5936000000000004E-10,0.049118,4.5096E-07,-3.8712E-07
0,0,-0.049576,-3.7990000000000005E-10,0.049586000000000005,4.5104E-07,-3.8736E-07
1.2,0.01,-7.44598E-08,6.7979E-09,1.7811E-09,4.4138E-07,-3.7556E-07
1.195,0.01,-7.447339999999999E-08,6.1431E-09,1.9653E-09,4.4166E-07,-3.7526E-07
1.19,0.01,-7.4443999999999988E-08,5.575E-09,2.1746E-09,4.4188E-07,-3.7508E-07
1.185,0.01,-7.45076E-08,5.0894E-09,2.394E-09,4.4195999999999997E-07,-3.7488E-07
1.1800000000000002,0.01,-7.4581799999999988E-08,4.6341E-09,2.6566E-09,4.4209999999999997E-07,-3.7484E-07
1.175,0.01,-7.47868E-08,4.2181E-09,2.9317E-09,4.4216E-07,-3.7452E-07
1.1700000000000002,0.01,-7.4888199999999986E-08,3.8456E-09,3.2481E-09,4.4222E-07,-3.7448E-07
1.165,0.01,-7.50712E-08,3.5211E-09,3.6048E-09,4.4232E-07,-3.7435999999999997E-07
1.1600000000000001,0.01,-7.5350599999999989E-08,3.2072E-09,4.0083E-09,4.4236E-07,-3.7424E-07
1.155,0.01,-7.5723399999999991E-08,2.9295E-09,4.4541E-09,4.4242E-07,-3.741E-07
1.1500000000000001,0.01,-7.607239999999999E-08,2.6941E-09,4.9441E-09,4.4248E-07,-3.741E-07
1.145,0.01,-7.6504199999999992E-08,2.4592E-09,5.4826E-09,4.4248E-07,-3.7398E-07
1.1400000000000001,0.01,-7.6988999999999989E-08,2.2668E-09,6.1026E-09,4.4251999999999997E-07,-3.7392E-07
1.135,0.01,-7.7533399999999992E-08,2.0797E-09,6.7781E-09,4.4248E-07,-3.7379999999999997E-07
1.1300000000000001,0.01,-7.8147199999999989E-08,1.9166E-09,7.5438E-09,4.425E-07,-3.7374E-07
1.125,0.01,-7.9029599999999992E-08,1.775E-09,8.4007E-09,4.4268E-07,-3.7365999999999997E-07
1.12,0.01,-7.99916E-08,1.6355E-09,9.3797E-09,4.4265999999999997E-07,-3.7358E-07
1.115,0.01,-8.0986599999999987E-08,1.5303E-09,1.04479E-08,4.427E-07,-3.736E-07
1.11,0.01,-8.2213599999999989E-08,1.4081E-09,1.1672799999999999E-08,4.426E-07,-3.7346E-07
1.105,0.01,-8.34762E-08,1.3199E-09,1.30046E-08,4.4268E-07,-3.7344E-07
1.1,0.01,-8.4996799999999993E-08,1.2225E-09,1.45622E-08,4.4272E-07,-3.734E-07
1.095,0.01,-8.6603399999999993E-08,1.1535E-09,1.62534E-08,4.4258E-07,-3.7342E-07
1.09,0.01,-8.8491599999999988E-08,1.0805E-09,1.81936E-08,4.425E-07,-3.7334E-07
1.085,0.01,-9.0625599999999985E-08,1.0042E-09,2.03632E-08,4.4254E-07,-3.7328E-07
1.08,0.01,-9.29578E-08,9.3964E-10,2.2798199999999998E-08,4.425E-07,-3.7332E-07
1.075,0.01,-9.5378E-08,8.9359000000000012E-10,2.5484599999999998E-08,4.4232E-07,-3.7316E-07
1.07,0.01,-9.85138E-08,8.5348E-10,2.8555999999999998E-08,4.422E-07,-3.7316E-07
1.065,0.01,-1.018516E-07,7.9950000000000008E-10,3.20146E-08,4.4223999999999997E-07,-3.7314E-07
1.06,0.01,-1.0566799999999999E-07,7.6423000000000006E-10,3.5917599999999996E-08,4.422E-07,-3.7316E-07
1.0550000000000002,0.01,-1.10107E-07,7.239900000000001E-10,4.0203399999999995E-08,4.422E-07,-3.7304E-07
1.05,0.01,-1.1479759999999999E-07,6.831900000000001E-10,4.5130999999999996E-08,4.4214E-07,-3.7306E-07
1.0450000000000002,0.01,-1.2028E-07,6.753200000000001E-10,5.0634599999999995E-08,4.42E-07,-3.7309999999999997E-07
1.04,0.01,-1.2634E-07,6.182600000000001E-10,5.68444E-08,4.419E-07,-3.7294E-07
1.0350000000000001,0.01,-1.3326E-07,6.1229000000000006E-10,6.38322E-08,4.4178E-07,-3.7298E-07
1.03,0.01,-1.4156E-07,5.735E-10,7.18448E-08,4.4208E-07,-3.7295999999999997E-07
1.0250000000000001,0.01,-1.5036E-07,5.7190000000000006E-10,8.0730399999999991E-08,4.42E-07,-3.7294E-07
1.02,0.01,-1.6044E-07,5.3508000000000008E-10,9.093E-08,4.4195999999999997E-07,-3.7288E-07
1.0150000000000001,0.01,-1.7174E-07,5.2838000000000009E-10,1.0222739999999999E-07,4.4192E-07,-3.729E-07
1.01,0.01,-1.8452E-07,5.0794E-10,1.1518E-07,4.4188E-07,-3.7292E-07
1.0050000000000001,0.01,-1.9862E-07,4.9415E-10,1.2923999999999999E-07,4.4188E-07,-3.7292E-07
1,0.01,-2.1478E-07,4.7163000000000006E-10,1.4584E-07,4.4178E-07,-3.7292E-07
0.995,0.01,-2.3288E-07,4.6626E-10,1.6408E-07,4.4158E-07,-3.7286E-07
0.9900000000000001,0.01,-2.5376E-07,4.5020000000000006E-10,1.8466E-07,4.415E-07,-3.729E-07
0.9850000000000001,0.01,-2.7662E-07,4.4523E-10,2.0756E-07,4.415E-07,-3.7286E-07
0.98000000000000009,0.01,-3.0226E-07,4.3046000000000003E-10,2.3386E-07,4.4153999999999997E-07,-3.7292E-07
0.97500000000000009,0.01,-3.3198E-07,4.1561E-10,2.628E-07,4.4144E-07,-3.7294E-07
0.97000000000000008,0.01,-3.6486E-07,4.1028000000000006E-10,2.9612E-07,4.4146E-07,-3.7294E-07
0.96500000000000008,0.01,-4.0175999999999997E-07,3.9735000000000003E-10,3.3258E-07,4.4142E-07,-3.7286E-07
0.96000000000000008,0.01,-4.4458E-07,3.8978E-10,3.7596E-07,4.4136E-07,-3.7284E-07
0.95500000000000007,0.01,-4.9032E-07,3.8765000000000005E-10,4.2138E-07,4.4134E-07,-3.7284E-07
0.95000000000000007,0.01,-5.4396E-07,3.7335E-10,4.7488E-07,4.4152E-07,-3.729E-07
0.94500000000000006,0.01,-6.0342E-07,3.5574E-10,5.3446E-07,4.4139999999999997E-07,-3.7281999999999997E-07
0.94000000000000006,0.01,-6.7274E-07,3.6544000000000003E-10,6.0386E-07,4.4134E-07,-3.7276E-07
0.935,0.01,-7.4784E-07,3.5673E-10,6.7922E-07,4.4106E-07,-3.728E-07
0.93,0.01,-8.357E-07,3.5097000000000003E-10,7.6708E-07,4.4122E-07,-3.727E-07
0.925,0.01,-9.3124E-07,3.4234000000000003E-10,8.6406E-07,4.4118E-07,-3.728E-07
0.92,0.01,-1.04478E-06,3.2834000000000003E-10,9.7424E-07,4.4118E-07,-3.727E-07
0.915,0.01,-1.1676399999999999E-06,3.2504000000000005E-10,1.09582E-06,4.4088E-07,-3.727E-07
0.91,0.01,-1.303E-06,3.3443E-10,1.2371000000000002E-06,4.4094E-07,-3.7267999999999997E-07
0.905,0.01,-1.4606E-06,3.2156E-10,1.3906E-06,4.4092E-07,-3.7274E-07
0.9,0.01,-1.6392000000000001E-06,3.2306E-10,1.5655E-06,4.4092E-07,-3.7267999999999997E-07
0.895,0.01,-1.8367000000000001E-06,3.1274000000000005E-10,1.7667000000000002E-06,4.4083999999999997E-07,-3.727E-07
0.89,0.01,-2.0625E-06,3E-10,1.9954000000000004E-06,4.409E-07,-3.7274E-07
0.885,0.01,-2.3143000000000004E-06,3.0798E-10,2.2454E-06,4.4082E-07,-3.7267999999999997E-07
0.88,0.01,-2.6028000000000003E-06,2.9528000000000004E-10,2.5386E-06,4.4078E-07,-3.7274E-07
0.875,0.01,-2.9276E-06,2.7937000000000004E-10,2.8631E-06,4.4078E-07,-3.727E-07
0.87,0.01,-3.2967E-06,2.9096000000000005E-10,3.2319000000000003E-06,4.4082E-07,-3.7267999999999997E-07
0.865,0.01,-3.6999000000000004E-06,2.7991E-10,3.6385000000000004E-06,4.4082E-07,-3.7264E-07
0.86,0.01,-4.1668000000000005E-06,2.8083E-10,4.1022E-06,4.4074E-07,-3.7262E-07
0.85500000000000009,0.01,-4.6904000000000009E-06,2.7100000000000005E-10,4.6206E-06,4.4072E-07,-3.726E-07
0.85000000000000009,0.01,-5.2895000000000008E-06,2.6514000000000003E-10,5.2203000000000007E-06,4.4076E-07,-3.7264E-07
0.84500000000000008,0.01,-5.9528000000000008E-06,2.6666000000000004E-10,5.8762000000000006E-06,4.4064E-07,-3.7267999999999997E-07
0.84000000000000008,0.01,-6.7005000000000005E-06,2.5864E-10,6.6325000000000004E-06,4.4055999999999997E-07,-3.7274E-07
0.83500000000000008,0.01,-7.5333E-06,2.5925E-10,7.469100000000001E-06,4.4074E-07,-3.7274E-07
0.83000000000000007,0.01,-8.478100000000001E-06,2.5352E-10,8.4113E-06,4.4069999999999997E-07,-3.727E-07
0.82500000000000007,0.01,-9.5231E-06,2.4829000000000003E-10,9.4698E-06,4.4076E-07,-3.7274E-07
0.82000000000000006,0.01,-1.0743E-05,2.4302E-10,1.0691600000000001E-05,4.4074E-07,-3.7267999999999997E-07
0.81500000000000006,0.01,-1.2072E-05,2.4239000000000003E-10,1.2E-05,4.4082E-07,-3.7267999999999997E-07
0.81,0.01,-1.359E-05,2.4921E-10,1.3526E-05,4.4083999999999997E-07,-3.7272E-07
0.805,0.01,-1.5250000000000001E-05,2.2616000000000002E-10,1.5206E-05,4.4068E-07,-3.727E-07
0.8,0.01,-1.7160000000000002E-05,2.1846000000000001E-10,1.7106000000000002E-05,4.4076E-07,-3.7267999999999997E-07
0.795,0.01,-1.934E-05,2.2463000000000003E-10,1.9264E-05,4.405E-07,-3.7267999999999997E-07
0.79,0.01,-2.1702E-05,2.2323000000000001E-10,2.1636E-05,4.4066E-07,-3.727E-07
0.785,0.01,-2.4388E-05,2.2779000000000002E-10,2.4358E-05,4.406E-07,-3.726E-07
0.78,0.01,-2.7386000000000002E-05,2.1264000000000003E-10,2.7314E-05,4.4066E-07,-3.7264E-07
0.775,0.01,-3.0712E-05,2.0875000000000003E-10,3.0720000000000004E-05,4.4072E-07,-3.7274E-07
0.77,0.01,-3.4498E-05,2.0842000000000002E-10,3.4468E-05,4.406E-07,-3.727E-07
0.765,0.01,-3.8788E-05,2.0213E-10,3.8652E-05,4.4069999999999997E-07,-3.727E-07
0.76,0.01,-4.3336E-05,2.022E-10,4.3326E-05,4.4072E-07,-3.7274E-07
0.755,0.01,-4.8644000000000004E-05,1.9502000000000002E-10,4.8596E-05,4.409E-07,-3.727E-07
0.75,0.01,-5.4470000000000005E-05,1.9593000000000002E-10,5.4394E-05,4.408E-07,-3.7267999999999997E-07
0.745,0.01,-6.0996000000000004E-05,1.9008E-10,6.096E-05,4.4069999999999997E-07,-3.727E-07
0.74,0.01,-6.8278E-05,1.871E-10,6.8178E-05,4.4076E-07,-3.7262E-07
0.735,0.01,-7.6484000000000008E-05,1.8078000000000002E-10,7.6334E-05,4.4076E-07,-3.7272E-07
0.73,0.01,-8.5390000000000007E-05,1.7861000000000002E-10,8.5316000000000008E-05,4.4064E-07,-3.7266E-07
0.72500000000000009,0.01,-9.5444E-05,1.7453000000000002E-10,9.5418E-05,4.4072E-07,-3.7264E-07
0.72000000000000008,0.01,-0.00010644,1.7046000000000002E-10,0.00010641800000000001,4.4069999999999997E-07,-3.727E-07
0.71500000000000008,0.01,-0.00011886000000000001,1.7086000000000002E-10,0.00011884000000000001,4.4068E-07,-3.7276E-07
0.71000000000000008,0.01,-0.00013244,1.6604E-10,0.00013256000000000002,4.4066E-07,-3.727E-07
0.70500000000000007,0.01,-0.00014786,1.5898E-10,0.00014792,4.4062E-07,-3.7274E-07
0.70000000000000007,0.01,-0.00016456,1.5818000000000002E-10,0.00016452,4.4066E-07,-3.7274E-07
0.69500000000000006,0.01,-0.00018342,1.6083E-10,0.00018336,4.4062E-07,-3.7267999999999997E-07
0.69000000000000006,0.01,-0.00020376000000000001,1.5369000000000001E-10,0.00020396000000000002,4.4052E-07,-3.7281999999999997E-07
0.685,0.01,-0.00022694000000000002,1.5156000000000002E-10,0.00022694000000000002,4.4054E-07,-3.7281999999999997E-07
0.68,0.01,-0.00025172000000000004,1.4567E-10,0.0002518,4.405E-07,-3.728E-07
0.675,0.01,-0.00027956000000000004,1.4372000000000002E-10,0.00027958000000000003,4.4058E-07,-3.7274E-07
0.67,0.01,-0.0003097,1.3699E-10,0.00030978,4.4074E-07,-3.73E-07
0.665,0.01,-0.00034302000000000003,1.3962E-10,0.00034282000000000003,4.4074E-07,-3.7295999999999997E-07
0.66,0.01,-0.00037952,1.2923E-10,0.00037964000000000004,4.4069999999999997E-07,-3.7274E-07
0.655,0.01,-0.00041910000000000005,1.282E-10,0.00041926,4.4076E-07,-3.7284E-07
0.65,0.01,-0.00046324,1.3354E-10,0.00046328000000000005,4.4069999999999997E-07,-3.728E-07
0.645,0.01,-0.00051034000000000008,1.197E-10,0.0005104,4.4072E-07,-3.7284E-07
0.64,0.01,-0.00056270000000000007,1.1951E-10,0.00056276,4.4096E-07,-3.7294E-07
0.635,0.01,-0.00061854,1.2153000000000002E-10,0.00061860000000000007,4.4058E-07,-3.7288E-07
0.63,0.01,-0.00067978000000000005,1.1474000000000001E-10,0.00067950000000000009,4.4055999999999997E-07,-3.729E-07
0.625,0.01,-0.00074598,1.0997000000000001E-10,0.00074602,4.4058E-07,-3.7288E-07
0.62,0.01,-0.0008178,1.1076000000000001E-10,0.0008172600000000001,4.4052E-07,-3.729E-07
0.615,0.01,-0.0008942,1.003E-10,0.0008939000000000001,4.405E-07,-3.7294E-07
0.61,0.01,-0.00097734000000000015,1.0600000000000001E-10,0.00097744,4.406E-07,-3.7292E-07
0.605,0.01,-0.00106584,1.0476000000000001E-10,0.0010659600000000001,4.4069999999999997E-07,-3.7304E-07
0.6,0.01,-0.001162,9.130000000000001E-11,0.0011628,4.4078E-07,-3.7295999999999997E-07
0.595,0.01,-0.0012636,1.0024000000000001E-10,0.0012642,4.406E-07,-3.73E-07
0.59000000000000008,0.01,-0.001373,8.882000000000001E-11,0.0013738,4.4082E-07,-3.7309999999999997E-07
0.58500000000000008,0.01,-0.0014892,8.4990000000000008E-11,0.0014898000000000001,4.4074E-07,-3.7309999999999997E-07
0.58000000000000007,0.01,-0.001613,8.999E-11,0.0016144,4.4078E-07,-3.7316E-07
0.57500000000000007,0.01,-0.0017432,7.839E-11,0.0017434,4.4082E-07,-3.7312E-07
0.57000000000000006,0.01,-0.001884,8.009E-11,0.0018838000000000001,4.4094E-07,-3.7316E-07
0.56500000000000006,0.01,-0.0020296,7.513E-11,0.0020302000000000002,4.411E-07,-3.7328E-07
0.56,0.01,-0.0021858,6.838E-11,0.0021866,4.4104E-07,-3.7326E-07
0.555,0.01,-0.0023484,7.3550000000000007E-11,0.002349,4.4116E-07,-3.7323999999999997E-07
0.55,0.01,-0.002522,7.248E-11,0.0025228,4.4104E-07,-3.7328E-07
0.545,0.01,-0.0027014,6.2650000000000011E-11,0.0027022,4.4116E-07,-3.7346E-07
0.54,0.01,-0.0028912,6.27E-11,0.0028918,4.412E-07,-3.734E-07
0.535,0.01,-0.0030882,5.9100000000000008E-11,0.003088,4.4116E-07,-3.735E-07
0.53,0.01,-0.0032962,5.2390000000000006E-11,0.0032956,4.4116E-07,-3.736E-07
0.525,0.01,-0.00351,5.7020000000000007E-11,0.0035116,4.4134E-07,-3.7362E-07
0.52,0.01,-0.0037358,5.004E-11,0.0037364,4.4122E-07,-3.7379999999999997E-07
0.515,0.01,-0.0039668,4.6740000000000005E-11,0.0039672,4.413E-07,-3.7379999999999997E-07
0.51,0.01,-0.0042092,4.749E-11,0.0042092,4.4128E-07,-3.7379999999999997E-07
0.505,0.01,-0.0044564,4.1530000000000004E-11,0.0044558,4.4118E-07,-3.7388E-07
0.5,0.01,-0.0047166000000000005,3.795E-11,0.004718,4.4125999999999997E-07,-3.7396E-07
0.49500000000000005,0.01,-0.0049828,3.657E-11,0.0049830000000000004,4.4124E-07,-3.7402E-07
0.49000000000000005,0.01,-0.005259,2.8780000000000003E-11,0.005261,4.4136E-07,-3.7418E-07
0.48500000000000004,0.01,-0.0055424,3.31E-11,0.005542,4.4146E-07,-3.7418E-07
0.48000000000000004,0.01,-0.0058358,2.969E-11,0.0058374,4.4134E-07,-3.7424E-07
0.47500000000000003,0.01,-0.0061328,2.1280000000000003E-11,0.006133,4.4146E-07,-3.7435999999999997E-07
0.47000000000000003,0.01,-0.0064434,2.5410000000000003E-11,0.0064444,4.4176E-07,-3.744E-07
0.465,0.01,-0.0067528,1.852E-11,0.0067554,4.4172E-07,-3.7448E-07
0.46,0.01,-0.00708,1.7290000000000002E-11,0.0070816,4.4195999999999997E-07,-3.7454E-07
0.455,0.01,-0.0074092,1.3090000000000002E-11,0.0074094,4.4184E-07,-3.747E-07
0.45,0.01,-0.007749,6.6900000000000008E-12,0.0077484,4.4195999999999997E-07,-3.7477999999999997E-07
0.445,0.01,-0.0080898,9.13E-12,0.00809,4.4195999999999997E-07,-3.7488E-07
0.44,0.01,-0.0084448,7.53E-12,0.008444,4.4212E-07,-3.7505999999999997E-07
0.435,0.01,-0.0088032,3.7400000000000006E-12,0.008802,4.4218E-07,-3.7505999999999997E-07
0.43,0.01,-0.009168,2.5E-13,0.009168,4.4226E-07,-3.7522E-07
0.42500000000000004,0.01,-0.0095336,-3.4500000000000004E-12,0.0095352,4.4214E-07,-3.753E-07
0.42000000000000004,0.01,-0.0099176,-8.56E-12,0.0099166,4.4208E-07,-3.7536E-07
0.41500000000000004,0.01,-0.010295200000000001,-5.8600000000000005E-12,0.0102958,4.4226E-07,-3.7552E-07
0.41000000000000003,0.01,-0.0106902,-1.171E-11,0.010688,4.4237999999999997E-07,-3.757E-07
0.405,0.01,-0.0110776,-1.4460000000000001E-11,0.011081,4.4236E-07,-3.7575999999999997E-07
0.4,0.01,-0.0114816,-1.078E-11,0.0114804,4.4244E-07,-3.758E-07
0.395,0.01,-0.01187,-2.5010000000000003E-11,0.011878000000000001,4.423E-07,-3.7589999999999997E-07
0.39,0.01,-0.012286000000000002,-1.763E-11,0.012292,4.4256E-07,-3.761E-07
0.385,0.01,-0.012694,-2.5520000000000003E-11,0.012704000000000002,4.4256E-07,-3.762E-07
0.38,0.01,-0.013112,-2.8380000000000003E-11,0.013124000000000002,4.4274E-07,-3.763E-07
0.375,0.01,-0.013534000000000001,-2.6990000000000002E-11,0.013540000000000002,4.4274E-07,-3.765E-07
0.37,0.01,-0.013968000000000001,-3.397E-11,0.013976,4.4278E-07,-3.7658E-07
0.365,0.01,-0.014394,-3.754E-11,0.014404000000000002,4.4279999999999997E-07,-3.7672E-07
0.36000000000000004,0.01,-0.014834000000000002,-3.7850000000000004E-11,0.014844000000000001,4.4284E-07,-3.7684E-07
0.35500000000000004,0.01,-0.015272,-4.169E-11,0.015280000000000002,4.4292E-07,-3.769E-07
0.35000000000000003,0.01,-0.015716,-4.389E-11,0.01573,4.43E-07,-3.7708E-07
0.34500000000000003,0.01,-0.016158000000000002,-4.2300000000000005E-11,0.01617,4.434E-07,-3.7728E-07
0.34,0.01,-0.016612000000000002,-5.1590000000000006E-11,0.016624,4.4348E-07,-3.7738E-07
0.335,0.01,-0.017062,-5.4320000000000006E-11,0.017070000000000002,4.4344E-07,-3.7754E-07
0.33,0.01,-0.017522000000000003,-5.4460000000000005E-11,0.017532000000000002,4.4362E-07,-3.7768E-07
0.325,0.01,-0.017980000000000003,-5.9650000000000009E-11,0.017988,4.4388E-07,-3.7778E-07
0.32,0.01,-0.01844,-6.377E-11,0.018446,4.438E-07,-3.7799999999999997E-07
0.315,0.01,-0.018898,-5.8740000000000009E-11,0.018906000000000003,4.439E-07,-3.7802E-07
0.31,0.01,-0.019366,-7.0320000000000009E-11,0.019378000000000003,4.4394E-07,-3.7826E-07
0.305,0.01,-0.019832000000000002,-7.109000000000001E-11,0.01984,4.4416E-07,-3.7834E-07
0.3,0.01,-0.02031,-7.077E-11,0.020318000000000003,4.4408E-07,-3.7858E-07
0.29500000000000004,0.01,-0.020776000000000003,-8.154000000000001E-11,0.020784,4.4418E-07,-3.7868E-07
0.29000000000000004,0.01,-0.021248000000000003,-8.2830000000000013E-11,0.021258000000000003,4.4433999999999997E-07,-3.7882E-07
0.28500000000000003,0.01,-0.021726000000000002,-7.8540000000000007E-11,0.021736000000000002,4.444E-07,-3.7897999999999997E-07
0.28,0.01,-0.022206000000000004,-8.8440000000000007E-11,0.022216000000000003,4.4464E-07,-3.792E-07
0.275,0.01,-0.022684000000000003,-9.130000000000001E-11,0.022696,4.4458E-07,-3.793E-07
0.27,0.01,-0.023172,-8.7030000000000009E-11,0.023180000000000003,4.4484E-07,-3.7948E-07
0.265,0.01,-0.023652000000000003,-1.0136000000000001E-10,0.023662000000000002,4.4464E-07,-3.7964E-07
0.26,0.01,-0.024138000000000003,-9.978E-11,0.024144000000000002,4.4492E-07,-3.7966E-07
0.255,0.01,-0.024624000000000004,-1.0428000000000001E-10,0.024630000000000003,4.4503999999999997E-07,-3.799E-07
0.25,0.01,-0.025104,-1.0885E-10,0.025110000000000004,4.45E-07,-3.8016E-07
0.24500000000000002,0.01,-0.025592000000000004,-1.0757000000000001E-10,0.025598000000000003,4.4512E-07,-3.8022E-07
0.24000000000000002,0.01,-0.026082,-1.0679000000000001E-10,0.026086,4.4522E-07,-3.8034E-07
0.23500000000000001,0.01,-0.026570000000000003,-1.1915E-10,0.026580000000000003,4.452E-07,-3.8044E-07
0.23,0.01,-0.027056000000000004,-1.2556E-10,0.027066000000000003,4.4528E-07,-3.8065999999999997E-07
0.225,0.01,-0.02755,-1.2148E-10,0.02756,4.4545999999999997E-07,-3.8084E-07
0.22,0.01,-0.028036000000000002,-1.3106E-10,0.028048000000000003,4.4556E-07,-3.8098E-07
0.215,0.01,-0.028536000000000002,-1.2768000000000002E-10,0.028544000000000003,4.4573999999999997E-07,-3.812E-07
0.21000000000000002,0.01,-0.029018000000000002,-1.3418000000000002E-10,0.029034000000000004,4.4573999999999997E-07,-3.8134E-07
0.20500000000000002,0.01,-0.029516000000000004,-1.4104E-10,0.029528000000000002,4.4596E-07,-3.8154E-07
0.2,0.01,-0.030004000000000003,-1.421E-10,0.030012000000000004,4.46E-07,-3.816E-07
0.195,0.01,-0.030496000000000002,-1.4841E-10,0.030504000000000003,4.4594E-07,-3.8158E-07
0.19,0.01,-0.030984,-1.5445000000000002E-10,0.030998,4.4636E-07,-3.8198E-07
0.185,0.01,-0.031486,-1.5546000000000003E-10,0.031496,4.464E-07,-3.8216E-07
0.18000000000000002,0.01,-0.031970000000000005,-1.5685E-10,0.03198,4.4657999999999997E-07,-3.8232E-07
0.17500000000000002,0.01,-0.032468000000000004,-1.6379E-10,0.03248,4.4671999999999997E-07,-3.8247999999999997E-07
0.17,0.01,-0.03296,-1.6634000000000002E-10,0.032978,4.4685999999999997E-07,-3.826E-07
0.165,0.01,-0.033460000000000004,-1.7717000000000002E-10,0.033464,4.4704E-07,-3.8284E-07
0.16,0.01,-0.03395,-1.7643E-10,0.033956,4.4699999999999997E-07,-3.8298E-07
0.155,0.01,-0.034446000000000004,-1.8266000000000002E-10,0.034446000000000004,4.4704E-07,-3.8316E-07
0.15,0.01,-0.034926000000000006,-1.8757E-10,0.034940000000000006,4.472E-07,-3.8331999999999997E-07
0.14500000000000002,0.01,-0.035422,-1.9091000000000002E-10,0.03543,4.4734E-07,-3.8345999999999997E-07
0.14,0.01,-0.035918000000000005,-1.9334000000000003E-10,0.035926000000000007,4.4732E-07,-3.8362E-07
0.135,0.01,-0.0364,-2.0277000000000001E-10,0.036416000000000004,4.4748E-07,-3.8373999999999997E-07
0.13,0.01,-0.0369,-2.0876E-10,0.036910000000000005,4.475E-07,-3.8387999999999997E-07
