Repository: DecaMeron23/Caratterizzazione-Mosfet

# Studio della tolleranza alle radiazioni ionizzanti di MOSFET in tecnologia 28nm

## Tesi triennale d'Ingegneria Informatica

### Autori:

* Nicola Cattaneo
* Emilio Meroni

### Divisione Cartelle
* **Tesi** Cartella contenente il materiale per la produzione della tesi
* **Script Statiche** Cartella contentente tutti gli script per le analisi delle misure statiche.
* **Script Rumore** Cartella contentente tutti gli script per le analisi delle misure di rumore.
* **Misure Statiche** Cartella contenente le misure statiche
* **Misure Statiche** Cartella contenente le misure di rumore
* **Altri Script** Script di riferimento

File: Misure statiche/P1/Chip1PMOS_50Mrad/P1-600-30/id-vgs.csv (part 1 of 4)
I/V Sweep,id_vgs_P
RecordTime,09/26/2023 10:49:47
Device ID,
Count,2
Flag,
Remarks,
vg,vd,id,ig,is,iavdd,ignd
1.2,0,-1.2572E-07,1.3788599999999999E-08,2.0982999999999997E-08,5.2946E-07,-4.3842E-07
1.195,0,-1.2716E-07,1.2865799999999998E-08,2.2979999999999998E-08,5.2992E-07,-4.3854E-07
1.19,0,-1.2864E-07,1.2012399999999999E-08,2.52278E-08,5.3E-07,-4.3873999999999997E-07
1.185,0,-1.3007999999999998E-07,1.1233799999999999E-08,2.7804199999999996E-08,5.2998E-07,-4.3878E-07
1.1800000000000002,0,-1.3202E-07,1.0519599999999999E-08,3.0455599999999996E-08,5.3002E-07,-4.3886E-07
1.175,0,-1.3422E-07,9.8718E-09,3.3482999999999996E-08,5.3008E-07,-4.3908E-07
1.1700000000000002,0,-1.367E-07,9.2692E-09,3.68404E-08,5.3028E-07,-4.392E-07
1.165,0,-1.3998E-07,8.7207E-09,4.0590399999999997E-08,5.3026E-07,-4.3938E-07
1.1600000000000001,0,-1.4332E-07,8.2357E-09,4.4576999999999996E-08,5.3012E-07,-4.3952E-07
1.155,0,-1.4704E-07,7.7633E-09,4.9256599999999994E-08,5.3E-07,-4.397E-07
1.1500000000000001,0,-1.5178E-07,7.3613E-09,5.4165599999999995E-08,5.2984E-07,-4.3988E-07
1.145,0,-1.565E-07,6.9859E-09,5.99408E-08,5.2978E-07,-4.4004E-07
1.1400000000000001,0,-1.6196E-07,6.6402E-09,6.6019999999999992E-08,5.2954E-07,-4.4016E-07
1.135,0,-1.6854E-07,6.319E-09,6.9190599999999992E-08,5.2937999999999994E-07,-4.402E-07
1.1300000000000001,0,-1.7166E-07,6.0286E-09,8.072E-08,5.2934E-07,-4.4034E-07
1.125,0,-1.8402E-07,5.7489E-09,8.94776E-08,5.2918E-07,-4.404E-07
1.12,0,-1.9286E-07,5.5096E-09,9.8868199999999993E-08,5.2906E-07,-4.405E-07
1.115,0,-2.0351999999999999E-07,5.2804E-09,1.097002E-07,5.2881999999999994E-07,-4.4055999999999997E-07
1.11,0,-2.1476E-07,5.074E-09,1.2172E-07,5.2864E-07,-4.4066E-07
1.105,0,-2.2696E-07,4.8728999999999996E-09,1.3464E-07,5.2842E-07,-4.4076E-07
1.1,0,-2.4118E-07,4.702E-09,1.4958E-07,5.2838E-07,-4.409E-07
1.095,0,-2.5724E-07,4.531E-09,1.659E-07,5.2792E-07,-4.4078E-07
1.09,0,-2.7478E-07,4.3747E-09,1.8383999999999998E-07,5.2788E-07,-4.4088E-07
1.085,0,-2.9534E-07,4.2361E-09,2.039E-07,5.2768E-07,-4.4097999999999997E-07
1.08,0,-3.1718E-07,4.1065E-09,2.2636E-07,5.2762E-07,-4.4106E-07
1.075,0,-3.4232E-07,3.9754E-09,2.5174E-07,5.2744E-07,-4.4118E-07
1.07,0,-3.7004E-07,3.862E-09,2.8004E-07,5.273E-07,-4.4124E-07
1.065,0,-4.0063999999999997E-07,3.7474E-09,3.1072E-07,5.2712E-07,-4.4128E-07
1.06,0,-4.3522E-07,3.6538E-09,3.466E-07,5.2698E-07,-4.4124E-07
1.0550000000000002,0,-4.7486E-07,3.5584E-09,3.854E-07,5.2657999999999994E-07,-4.413E-07
1.05,0,-5.1856E-07,3.4588E-09,4.296E-07,5.2654E-07,-4.4136E-07
1.0450000000000002,0,-5.684E-07,3.3819E-09,4.79E-07,5.2654E-07,-4.4136E-07
1.04,0,-6.229E-07,3.2998E-09,5.3334E-07,5.265E-07,-4.4153999999999997E-07
1.0350000000000001,0,-6.8251999999999995E-07,3.2197E-09,5.957E-07,5.2628E-07,-4.4148E-07
1.03,0,-7.5188E-07,3.1534E-09,6.6464E-07,5.2624E-07,-4.4156E-07
1.0250000000000001,0,-8.2636E-07,3.0797E-09,7.3834E-07,5.261E-07,-4.4166E-07
1.02,0,-9.1658E-07,3.017E-09,8.2632E-07,5.2614E-07,-4.4176E-07
1.0150000000000001,0,-1.01184E-06,2.9537E-09,9.2414E-07,5.259E-07,-4.4181999999999997E-07
1.01,0,-1.12122E-06,2.8897E-09,1.032E-06,5.2564E-07,-4.4184E-07
1.0050000000000001,0,-1.2471E-06,2.844E-09,1.1598E-06,5.2596E-07,-4.4202E-07
1,0,-1.3781000000000002E-06,2.78E-09,1.2936000000000002E-06,5.2582E-07,-4.4204E-07
0.995,0,-1.5341E-06,2.724E-09,1.4463000000000002E-06,5.2586E-07,-4.4218E-07
0.9900000000000001,0,-1.7022000000000002E-06,2.6773E-09,1.6179000000000002E-06,5.2566E-07,-4.4214E-07
0.9850000000000001,0,-1.9011E-06,2.6254E-09,1.8101000000000003E-06,5.2558E-07,-4.422E-07
0.98000000000000009,0,-2.1107000000000004E-06,2.5769E-09,2.0210000000000002E-06,5.2548E-07,-4.4232E-07
0.97500000000000009,0,-2.3562000000000004E-06,2.5327E-09,2.2654000000000004E-06,5.255E-07,-4.4232E-07
0.97000000000000008,0,-2.6258000000000003E-06,2.4863E-09,2.5342000000000002E-06,5.253E-07,-4.4232E-07
0.96500000000000008,0,-2.922E-06,2.447E-09,2.8394000000000003E-06,5.2524E-07,-4.4237999999999997E-07
0.96000000000000008,0,-3.2647000000000003E-06,2.3999E-09,3.1840000000000003E-06,5.2524E-07,-4.4246E-07
0.95500000000000007,0,-3.6445000000000004E-06,2.3577E-09,3.5670000000000003E-06,5.251E-07,-4.4248E-07
0.95000000000000007,0,-4.0699000000000006E-06,2.3199E-09,3.9951E-06,5.2492E-07,-4.4248E-07
0.94500000000000006,0,-4.5676E-06,2.2777E-09,4.4739000000000005E-06,5.2466E-07,-4.425E-07
0.94000000000000006,0,-5.086E-06,2.238E-09,5.0076E-06,5.247E-07,-4.426E-07
0.935,0,-5.6936000000000008E-06,2.2017E-09,5.6135000000000005E-06,5.2458E-07,-4.4256E-07
0.93,0,-6.3766000000000009E-06,2.1683E-09,6.2895000000000005E-06,5.2456E-07,-4.4262E-07
0.925,0,-7.1503000000000008E-06,2.1295E-09,7.0635000000000011E-06,5.2461999999999994E-07,-4.4268E-07
0.92,0,-8.0083000000000009E-06,2.0975E-09,7.9269E-06,5.2452E-07,-4.4274E-07
0.915,0,-8.9778E-06,2.0564E-09,8.8869000000000013E-06,5.244E-07,-4.427E-07
0.91,0,-1.00478E-05,2.0248E-09,9.9647000000000013E-06,5.2446E-07,-4.4274E-07
0.905,0,-1.1291800000000001E-05,1.9956E-09,1.1193900000000001E-05,5.2426E-07,-4.4274E-07
0.9,0,-1.2654000000000001E-05,1.9616E-09,1.2542000000000001E-05,5.245E-07,-4.4298E-07
0.895,0,-1.4178E-05,1.9301E-09,1.411E-05,5.244E-07,-4.4302E-07
0.89,0,-1.5864E-05,1.8937E-09,1.5834E-05,5.2426E-07,-4.4302E-07
0.885,0,-1.7818E-05,1.8639E-09,1.7806000000000002E-05,5.2422E-07,-4.429E-07
0.88,0,-2.0076000000000002E-05,1.8387999999999999E-09,1.9932E-05,5.2416E-07,-4.4298E-07
0.875,0,-2.241E-05,1.801E-09,2.2392000000000002E-05,5.2412E-07,-4.43E-07
0.87,0,-2.5214E-05,1.773E-09,2.5088E-05,5.2405999999999994E-07,-4.4304E-07
0.865,0,-2.8318000000000002E-05,1.7456E-09,2.8144E-05,5.2412E-07,-4.4314E-07
0.86,0,-3.1726E-05,1.7155E-09,3.1648E-05,5.24E-07,-4.4318E-07
0.85500000000000009,0,-3.5518E-05,1.689E-09,3.545E-05,5.2394E-07,-4.4318E-07
0.85000000000000009,0,-3.9880000000000004E-05,1.6559E-09,3.978E-05,5.2398E-07,-4.4328E-07
0.84500000000000008,0,-4.47E-05,1.6258E-09,4.461E-05,5.2396E-07,-4.4316E-07
0.84000000000000008,0,-5.0174000000000004E-05,1.6048E-09,4.9992000000000005E-05,5.2386E-07,-4.433E-07
0.83500000000000008,0,-5.6122E-05,1.5738E-09,5.6064000000000004E-05,5.2376E-07,-4.4332E-07
0.83000000000000007,0,-6.2896E-05,1.5437E-09,6.2914E-05,5.2376E-07,-4.4326E-07
0.82500000000000007,0,-7.05E-05,1.5213E-09,7.0496E-05,5.2374E-07,-4.4321999999999997E-07
0.82000000000000006,0,-7.9084E-05,1.4914E-09,7.905E-05,5.2374E-07,-4.4338E-07
0.81500000000000006,0,-8.8708E-05,1.4672E-09,8.8562E-05,5.2356E-07,-4.4332E-07
0.81,0,-9.9478E-05,1.441E-09,9.9342E-05,5.2366E-07,-4.4334E-07
0.805,0,-0.000111252,1.4139E-09,0.00011122000000000001,5.237E-07,-4.4338E-07
0.8,0,-0.00012464,1.387E-09,0.00012460000000000002,5.2377999999999994E-07,-4.4346E-07
0.795,0,-0.0001395,1.3602E-09,0.00013956,5.2364E-07,-4.4346E-07
0.79,0,-0.00015646,1.3397E-09,0.00015656,5.2368E-07,-4.4356E-07
0.785,0,-0.00017506000000000002,1.3112E-09,0.00017518,5.2376E-07,-4.4344E-07
0.78,0,-0.00019626000000000002,1.2857E-09,0.0001963,5.2364E-07,-4.4354E-07
0.775,0,-0.00021954,1.2668E-09,0.00021942,5.2344E-07,-4.4349999999999997E-07
0.77,0,-0.0002453,1.2383E-09,0.00024542,5.2358E-07,-4.4362E-07
0.765,0,-0.00027474000000000004,1.2153E-09,0.00027482,5.2362E-07,-4.437E-07
0.76,0,-0.00030688000000000004,1.1931E-09,0.00030708,5.2346E-07,-4.4363999999999997E-07
0.755,0,-0.00034358,1.1656E-09,0.00034358,5.2366E-07,-4.438E-07
0.75,0,-0.00038352000000000004,1.1482E-09,0.00038336,5.2354E-07,-4.4366E-07
0.745,0,-0.00042864000000000004,1.1227E-09,0.0004288,5.2352E-07,-4.4368E-07
0.74,0,-0.00047806000000000004,1.0944E-09,0.00047826000000000005,5.2349999999999994E-07,-4.4386E-07
0.735,0,-0.00053352,1.0777E-09,0.00053356,5.2376E-07,-4.439E-07
0.73,0,-0.00059430000000000008,1.0537E-09,0.00059436,5.2348E-07,-4.4374E-07
0.72500000000000009,0,-0.00066214000000000008,1.0296E-09,0.00066214000000000008,5.2356E-07,-4.439E-07
0.72000000000000008,0,-0.00073658,1.0104E-09,0.00073632,5.236E-07,-4.4391999999999997E-07
0.71500000000000008,0,-0.00081980000000000009,9.8421E-10,0.0008197800000000001,5.237E-07,-4.4391999999999997E-07
0.71000000000000008,0,-0.00090984000000000008,9.6134000000000012E-10,0.00090982000000000009,5.2382E-07,-4.4405999999999997E-07
0.70500000000000007,0,-0.00101054,9.4242000000000014E-10,0.00101074,5.2388E-07,-4.4424E-07
0.70000000000000007,0,-0.00111922,9.1850000000000009E-10,0.00111942,5.237E-07,-4.4428E-07
0.69500000000000006,0,-0.0012404,8.9844000000000005E-10,0.0012404,5.238E-07,-4.4428E-07
0.69000000000000006,0,-0.0013712,8.7678E-10,0.001372,5.2382E-07,-4.4436E-07
0.685,0,-0.0015166000000000001,8.5208E-10,0.0015168,5.2394E-07,-4.4442E-07
0.68,0,-0.0016728000000000001,8.3426000000000007E-10,0.0016726,5.2416E-07,-4.4456E-07
0.675,0,-0.001845,8.1531000000000005E-10,0.0018456,5.241E-07,-4.4452E-07
0.67,0,-0.0020306,7.9027000000000011E-10,0.0020298,5.2416E-07,-4.447E-07
0.665,0,-0.0022334,7.7368000000000006E-10,0.0022336,5.2405999999999994E-07,-4.448E-07
0.66,0,-0.0024494,7.5308E-10,0.0024504,5.2408E-07,-4.4486E-07
0.655,0,-0.0026834,7.3143E-10,0.0026834,5.2418E-07,-4.4498E-07
0.65,0,-0.0029386,7.1306E-10,0.0029394,5.2418E-07,-4.4503999999999997E-07
0.645,0,-0.0032102,6.8971000000000009E-10,0.0032108,5.2433999999999994E-07,-4.4517999999999997E-07
0.64,0,-0.0035058,6.7116000000000009E-10,0.0035058,5.2412E-07,-4.4524E-07
0.635,0,-0.0038182,6.5513000000000009E-10,0.0038184,5.2422E-07,-4.4544E-07
0.63,0,-0.0041572,6.3331000000000006E-10,0.0041574,5.244E-07,-4.4554E-07
0.625,0,-0.004511,6.1344E-10,0.0045114000000000005,5.2454E-07,-4.4568E-07
0.62,0,-0.0048948,5.9536E-10,0.004895,5.244E-07,-4.4576E-07
0.615,0,-0.0052972,5.762E-10,0.0052974,5.247E-07,-4.4594E-07
0.61,0,-0.0057292,5.6125E-10,0.0057294,5.2488E-07,-4.4624E-07
0.605,0,-0.006175,5.3748000000000009E-10,0.0061776,5.2472E-07,-4.4636E-07
0.6,0,-0.0066556,5.1932E-10,0.0066574,5.2484E-07,-4.466E-07
0.595,0,-0.007156,5.0237E-10,0.007157,5.2484E-07,-4.4666E-07
0.59000000000000008,0,-0.0076872,4.8197E-10,0.0076884,5.2506E-07,-4.4684E-07
0.58500000000000008,0,-0.0082378,4.6778E-10,0.008238,5.2508E-07,-4.4706E-07
0.58000000000000007,0,-0.008818,4.4639000000000005E-10,0.0088234,5.2552E-07,-4.4744E-07
0.57500000000000007,0,-0.0094212,4.2914000000000003E-10,0.0094206,5.2558E-07,-4.4772E-07
0.57000000000000006,0,-0.0100572,4.1411000000000003E-10,0.010059,5.2548E-07,-4.4779999999999997E-07
0.56500000000000006,0,-0.0107068,3.9291000000000004E-10,0.010707,5.2584E-07,-4.4804E-07
0.56,0,-0.0113948,3.7746E-10,0.011395,5.2572E-07,-4.4832E-07
0.555,0,-0.012086000000000001,3.6315000000000003E-10,0.012092,5.2578E-07,-4.4856E-07
0.55,0,-0.012820000000000002,3.4225000000000003E-10,0.012832000000000001,5.2596E-07,-4.4877999999999997E-07
0.545,0,-0.013572,3.2782E-10,0.013580000000000002,5.2604E-07,-4.4908E-07
0.54,0,-0.014358000000000001,3.1142000000000005E-10,0.01437,5.2632E-07,-4.4944E-07
0.535,0,-0.015160000000000002,2.9257E-10,0.015168000000000001,5.2646E-07,-4.4975999999999997E-07
0.53,0,-0.015998000000000002,2.8134000000000003E-10,0.016012000000000002,5.2666E-07,-4.5003999999999997E-07
0.525,0,-0.016846,2.6141000000000003E-10,0.016854,5.267E-07,-4.5038E-07
0.52,0,-0.017728,2.4462000000000003E-10,0.017738,5.2692E-07,-4.5076E-07
0.515,0,-0.018618000000000003,2.3527E-10,0.018628000000000002,5.2708E-07,-4.511E-07
0.51,0,-0.019546,2.1316000000000002E-10,0.019556,5.2734E-07,-4.5148E-07
0.505,0,-0.02048,2.0081000000000003E-10,0.020488000000000003,5.275E-07,-4.5184E-07
0.5,0,-0.02145,1.8811E-10,0.021460000000000003,5.279E-07,-4.5226E-07
0.49500000000000005,0,-0.022428000000000003,1.7043000000000003E-10,0.022434000000000003,5.2797999999999994E-07,-4.5264E-07
0.49000000000000005,0,-0.023438,1.5712000000000002E-10,0.023450000000000002,5.281E-07,-4.5302E-07
0.48500000000000004,0,-0.024452,1.4218000000000002E-10,0.024458,5.2816E-07,-4.535E-07
0.48000000000000004,0,-0.025506,1.2746000000000002E-10,0.02551,5.284E-07,-4.539E-07
0.47500000000000003,0,-0.026546000000000004,1.1302000000000001E-10,0.026560000000000004,5.285E-07,-4.5426E-07
0.47000000000000003,0,-0.027634000000000002,1.0092000000000001E-10,0.02764,5.288E-07,-4.5476E-07
0.465,0,-0.028714000000000003,8.522E-11,0.028732000000000004,5.2904E-07,-4.5521999999999997E-07
0.46,0,-0.029834000000000003,7.044E-11,0.029844000000000002,5.2926E-07,-4.556E-07
0.455,0,-0.030944000000000003,6.1750000000000006E-11,0.03096,5.2962E-07,-4.561E-07
0.45,0,-0.032104,4.308E-11,0.032116000000000006,5.2982E-07,-4.566E-07
0.445,0,-0.033240000000000006,2.939E-11,0.033256,5.3006E-07,-4.5712E-07
0.44,0,-0.034426000000000005,1.3470000000000001E-11,0.034436,5.3024E-07,-4.5772E-07
0.435,0,-0.035602,4.4400000000000005E-12,0.035620000000000006,5.3059999999999995E-07,-4.5804E-07
0.43,0,-0.03681,-8.11E-12,0.036826000000000005,5.308E-07,-4.5852E-07
0.42500000000000004,0,-0.038008,-1.9150000000000003E-11,0.038020000000000005,5.3105999999999994E-07,-4.5904E-07
0.42000000000000004,0,-0.039240000000000004,-3.54E-11,0.039258,5.315E-07,-4.5954E-07
0.41500000000000004,0,-0.040468000000000004,-4.4670000000000006E-11,0.04048,5.315E-07,-4.6016E-07
0.41000000000000003,0,-0.04173,-5.894E-11,0.041734,5.3188E-07,-4.6056E-07
0.405,0,-0.042976,-7.0480000000000011E-11,0.042982000000000006,5.3224E-07,-4.6112E-07
0.4,0,-0.044256000000000004,-8.087E-11,0.044270000000000004,5.3248E-07,-4.6182E-07
0.395,0,-0.045524,-9.5680000000000012E-11,0.045534000000000005,5.3296E-07,-4.6234E-07
0.39,0,-0.046820000000000007,-1.0798000000000001E-10,0.046830000000000004,5.332E-07,-4.6282E-07
0.385,0,-0.048104,-1.1868E-10,0.048122000000000005,5.335E-07,-4.6329999999999997E-07
0.38,0,-0.049422000000000008,-1.2994000000000002E-10,0.049434000000000006,5.3374E-07,-4.6385999999999997E-07
0.375,0,-0.050728,-1.4214E-10,0.050748,5.3404E-07,-4.6444E-07
0.37,0,-0.052070000000000005,-1.5559E-10,0.052078000000000006,5.3434E-07,-4.6504E-07
0.365,0,-0.053388000000000005,-1.6479E-10,0.0534,5.3474E-07,-4.6553999999999997E-07
0.36000000000000004,0,-0.054740000000000004,-1.8581E-10,0.054748000000000005,5.3504E-07,-4.6614E-07
0.35500000000000004,0,-0.056074000000000006,-1.8762000000000002E-10,0.056086000000000004,5.3548E-07,-4.6679999999999997E-07
0.35000000000000003,0,-0.057434000000000006,-1.9919E-10,0.057454000000000005,5.3581999999999994E-07,-4.6728E-07
0.34500000000000003,0,-0.058786000000000005,-2.1301000000000002E-10,0.058800000000000005,5.3594E-07,-4.6786E-07
0.34,0,-0.060172,-2.2069000000000002E-10,0.060188000000000005,5.3642E-07,-4.684E-07
0.335,0,-0.061532,-2.3264E-10,0.061546000000000003,5.3672E-07,-4.6903999999999997E-07
0.33,0,-0.062922,-2.5332E-10,0.06293,5.3702E-07,-4.6954E-07
0.325,0,-0.06430000000000001,-2.5633000000000003E-10,0.06431,5.3754E-07,-4.702E-07
0.32,0,-0.065690000000000012,-2.7841E-10,0.065706,5.3786E-07,-4.7082E-07
0.315,0,-0.067084,-2.8535E-10,0.067094,5.383E-07,-4.7136E-07
0.31,0,-0.068490000000000009,-2.9677E-10,0.068498,5.386E-07,-4.721E-07
0.305,0,-0.069882,-2.9989000000000004E-10,0.069898,5.3899999999999994E-07,-4.7258E-07
0.3,0,-0.071306000000000008,-3.1043000000000003E-10,0.07132200000000001,5.3927999999999994E-07,-4.7328E-07
0.29500000000000004,0,-0.072718,-3.3146E-10,0.072718,5.3968E-07,-4.7396E-07
0.29000000000000004,0,-0.074134,-3.3046E-10,0.074158,5.4014E-07,-4.7448E-07
0.28500000000000003,0,-0.075544,-3.5265E-10,0.075558,5.4032E-07,-4.751E-07
0.28,0,-0.07698,-3.5428000000000004E-10,0.076992,5.4086E-07,-4.7575999999999997E-07
0.275,0,-0.078400000000000011,-3.6404E-10,0.078404,5.415E-07,-4.7631999999999997E-07
0.27,0,-0.079838,-3.8548000000000005E-10,0.079848,5.417E-07,-4.7706E-07
0.265,0,-0.081264,-3.8654000000000004E-10,0.081276,5.4207999999999994E-07,-4.7764E-07
0.26,0,-0.082712000000000008,-3.9843000000000004E-10,0.082716000000000012,5.424E-07,-4.7826E-07
0.255,0,-0.084136,-4.1401000000000005E-10,0.084146000000000012,5.4274E-07,-4.7882E-07
0.25,0,-0.085586000000000009,-4.1982000000000006E-10,0.085596,5.4328E-07,-4.7979999999999994E-07
0.24500000000000002,0,-0.087014000000000008,-4.4094000000000003E-10,0.087028000000000008,5.4366E-07,-4.801E-07
0.24000000000000002,0,-0.088448000000000013,-4.4787000000000003E-10,0.088462000000000013,5.4414E-07,-4.8074E-07
0.23500000000000001,0,-0.08990200000000001,-4.6029E-10,0.089920000000000014,5.445E-07,-4.813E-07
0.23,0,-0.09133200000000001,-4.6768000000000008E-10,0.091348000000000013,5.4478E-07,-4.8194E-07
0.225,0,-0.092794,-4.7572E-10,0.092802000000000009,5.4526E-07,-4.8258E-07
0.22,0,-0.094236000000000014,-4.9926E-10,0.094242,5.458E-07,-4.8314E-07
0.215,0,-0.095698,-5.0676E-10,0.09571,5.4596E-07,-4.8382E-07
0.21000000000000002,0,-0.097138,-5.1021E-10,0.097142,5.4644E-07,-4.8438E-07
0.20500000000000002,0,-0.098606000000000013,-5.2967E-10,0.098604000000000011,5.4692E-07,-4.8518E-07
0.2,0,-0.099990000000000009,-5.3905E-10,0.10000400000000001,5.471E-07,-4.858E-07
0.195,0,-0.099994000000000013,-5.3951E-10,0.10000400000000001,5.4739999999999994E-07,-4.8604E-07
0.19,0,-0.099992000000000011,-5.5596E-10,0.10000400000000001,5.4756E-07,-4.8612E-07
0.185,0,-0.099996000000000015,-5.6051000000000006E-10,0.10000600000000001,5.4758E-07,-4.8636E-07
0.18000000000000002,0,-0.099992000000000011,-5.6634E-10,0.10000600000000001,5.4794E-07,-4.8644E-07
0.17500000000000002,0,-0.099994000000000013,-5.7225000000000007E-10,0.10000400000000001,5.477E-07,-4.8648E-07
0.17,0,-0.099992000000000011,-5.7712000000000007E-10,0.10000600000000001,5.4764E-07,-4.8658E-07
0.165,0,-0.099992000000000011,-5.8351000000000009E-10,0.10000200000000001,5.4762E-07,-4.8654E-07
0.16,0,-0.099992000000000011,-5.9296000000000009E-10,0.10000400000000001,5.4764E-07,-4.8661999999999995E-07
0.155,0,-0.099994000000000013,-5.9361000000000008E-10,0.10000200000000001,5.476E-07,-4.866E-07
0.15,0,-0.099992000000000011,-5.9953E-10,0.10000600000000001,5.4746E-07,-4.8682E-07
0.14500000000000002,0,-0.099994000000000013,-6.0077000000000009E-10,0.10000400000000001,5.4738E-07,-4.8651999999999994E-07
0.14,0,-0.099992000000000011,-6.1358000000000007E-10,0.10000400000000001,5.4732E-07,-4.8656E-07
0.135,0,-0.099996000000000015,-6.2106E-10,0.10000200000000001,5.4716E-07,-4.8654E-07
0.13,0,-0.099992000000000011,-6.2903E-10,0.10000400000000001,5.4724E-07,-4.8656E-07
0.125,0,-0.099992000000000011,-6.2804E-10,0.10000600000000001,5.4693999999999995E-07,-4.8644E-07
0.12000000000000001,0,-0.099994000000000013,-6.3726E-10,0.10000400000000001,5.4682E-07,-4.8666E-07
0.115,0,-0.099990000000000009,-6.4646000000000006E-10,0.10000400000000001,5.4655999999999994E-07,-4.8626E-07
0.11,0,-0.099994000000000013,-6.4945000000000007E-10,0.10000400000000001,5.4646E-07,-4.8612E-07
0.10500000000000001,0,-0.099994000000000013,-6.5343000000000009E-10,0.10000600000000001,5.4642E-07,-4.8618E-07
0.1,0,-0.099994000000000013,-6.5987E-10,0.10000600000000001,5.4627999999999994E-07,-4.8612E-07
0.095,0,-0.099992000000000011,-6.672E-10,0.10000400000000001,5.462E-07,-4.8598E-07
0.090000000000000011,0,-0.099992000000000011,-6.7549E-10,0.1,5.4596E-07,-4.8588E-07
0.085,0,-0.099994000000000013,-6.827200000000001E-10,0.10000600000000001,5.4584E-07,-4.8566E-07
0.08,0,-0.099992000000000011,-6.8176E-10,0.10000600000000001,5.4556E-07,-4.8567999999999994E-07
0.075,0,-0.099994000000000013,-6.9233E-10,0.10000600000000001,5.455E-07,-4.8548E-07
0.07,0,-0.099994000000000013,-7.0384E-10,0.10000400000000001,5.4552E-07,-4.8554E-07
0.065,0,-0.099992000000000011,-7.0684E-10,0.10000400000000001,5.4508E-07,-4.8526E-07
0.060000000000000005,0,-0.099994000000000013,-7.041500000000001E-10,0.10000400000000001,5.4498E-07,-4.8511999999999994E-07
0.055,0,-0.099996000000000015,-7.1559E-10,0.10000400000000001,5.447E-07,-4.85E-07
0.05,0,-0.099990000000000009,-7.2219000000000007E-10,0.10000400000000001,5.4428E-07,-4.8483999999999994E-07
0.045000000000000005,0,-0.099996000000000015,-7.3382000000000006E-10,0.10000600000000001,5.4418E-07,-4.8474E-07
0.04,0,-0.099994000000000013,-7.4234E-10,0.10000400000000001,5.4402E-07,-4.8454E-07
0.035,0,-0.099992000000000011,-7.4458E-10,0.10000400000000001,5.4403999999999994E-07,-4.8438E-07
0.030000000000000002,0,-0.099992000000000011,-7.5419000000000006E-10,0.10000400000000001,5.4344E-07,-4.842E-07
0.025,0,-0.099994000000000013,-7.605E-10,0.10000400000000001,5.4346E-07,-4.8408E-07
0.02,0,-0.099992000000000011,-7.6905E-10,0.10000400000000001,5.4312E-07,-4.8382E-07
0.015000000000000001,0,-0.099996000000000015,-7.699600000000001E-10,0.10000400000000001,5.4286E-07,-4.8384E-07
0.01,0,-0.099996000000000015,-7.8318000000000008E-10,0.10000600000000001,5.428E-07,-4.8354E-07
0.005,0,-0.099996000000000015,-7.9322000000000008E-10,0.10000400000000001,5.426E-07,-4.8354E-07
0,0,-0.099994000000000013,-8.0145000000000006E-10,0.10000600000000001,5.4218E-07,-4.8326E-07
1.2,0.15,-6.6692E-08,1.30876E-08,1.07022E-08,5.0148E-07,-4.5862E-07
1.195,0.15,-6.71612E-08,1.2015799999999999E-08,1.1734999999999999E-08,5.0148E-07,-4.5814E-07
1.19,0.15,-6.807E-08,1.1103799999999999E-08,1.28768E-08,5.0182E-07,-4.5759999999999997E-07
1.185,0.15,-6.9084599999999991E-08,1.02698E-08,1.4170999999999998E-08,5.019E-07,-4.5734E-07
1.1800000000000002,0.15,-7.0206599999999993E-08,9.4951E-09,1.5557599999999998E-08,5.016E-07,-4.5656E-07
1.175,0.15,-7.1380599999999987E-08,8.7973E-09,1.70944E-08,5.015E-07,-4.5602E-07
1.1700000000000002,0.15,-7.2886599999999988E-08,8.1809E-09,1.8791E-08,5.014E-07,-4.5549999999999997E-07
1.165,0.15,-7.46312E-08,7.6088E-09,2.07846E-08,5.0136E-07,-4.55E-07
1.1600000000000001,0.15,-7.641359999999999E-08,7.1017E-09,2.2852399999999997E-08,5.0122E-07,-4.547E-07
1.155,0.15,-7.8642399999999992E-08,6.635E-09,2.5238799999999998E-08,5.0098E-07,-4.5432E-07
1.1500000000000001,0.15,-8.0986E-08,6.2177E-09,2.7888999999999996E-08,5.0104E-07,-4.5404E-07
1.145,0.15,-8.375999999999999E-08,5.83E-09,3.0817799999999994E-08,5.0089999999999994E-07,-4.5372E-07
1.1400000000000001,0.15,-8.6886799999999992E-08,5.4819E-09,3.4097799999999994E-08,5.0078E-07,-4.5356E-07
1.135,0.15,-9.0354399999999985E-08,5.1593E-09,3.7791E-08,5.0071999999999995E-07,-4.533E-07
1.1300000000000001,0.15,-9.42002E-08,4.8743E-09,4.1812E-08,5.007E-07,-4.5297999999999997E-07
1.125,0.15,-9.8562399999999988E-08,4.6084E-09,4.6383399999999994E-08,5.0046E-07,-4.5282E-07
1.12,0.15,-1.03502E-07,4.3619E-09,5.1466599999999992E-08,5.003E-07,-4.5252E-07
1.115,0.15,-1.0898219999999999E-07,4.1366E-09,5.7128999999999995E-08,5.0012E-07,-4.5241999999999997E-07
1.11,0.15,-1.150156E-07,3.9424E-09,6.33118E-08,5.0018E-07,-4.523E-07
1.105,0.15,-1.219E-07,3.7518E-09,7.05158E-08,5.001E-07,-4.5218E-07
1.1,0.15,-1.2954E-07,3.5802E-09,7.8111999999999992E-08,4.9986E-07,-4.5194E-07
1.095,0.15,-1.3838E-07,3.4187E-09,8.6876999999999991E-08,4.997E-07,-4.5188E-07
1.09,0.15,-1.4828E-07,3.2768E-09,9.6723799999999989E-08,4.9966E-07,-4.5176E-07
1.085,0.15,-1.5888E-07,3.1436E-09,1.0801859999999999E-07,4.9948E-07,-4.5157999999999997E-07
1.08,0.15,-1.7086E-07,3.0196E-09,1.2032E-07,4.9936E-07,-4.5148E-07
1.075,0.15,-1.8448E-07,2.908E-09,1.34E-07,4.9938E-07,-4.5142E-07
1.07,0.15,-2.002E-07,2.8044E-09,1.495E-07,4.991E-07,-4.5129999999999997E-07
1.065,0.15,-2.1732E-07,2.7039E-09,1.6651999999999999E-07,4.9912E-07,-4.5122E-07
1.06,0.15,-2.3672E-07,2.6114E-09,1.858E-07,4.9912E-07,-4.5118E-07
1.0550000000000002,0.15,-2.5884E-07,2.5298E-09,2.079E-07,4.9886E-07,-4.5098E-07
1.05,0.15,-2.8264E-07,2.4453E-09,2.324E-07,4.9876E-07,-4.51E-07
1.0450000000000002,0.15,-3.1014E-07,2.3761E-09,2.598E-07,4.9865999999999994E-07,-4.5098E-07
1.04,0.15,-3.4092E-07,2.3118E-09,2.9038E-07,4.9864E-07,-4.5082E-07
1.0350000000000001,0.15,-3.749E-07,2.2416E-09,3.2554E-07,4.985E-07,-4.5082E-07
1.03,0.15,-4.1394E-07,2.1838E-09,3.6375999999999997E-07,4.9844E-07,-4.5076E-07
1.0250000000000001,0.15,-4.5822E-07,2.1252E-09,4.0828E-07,4.9837999999999994E-07,-4.5062E-07
1.02,0.15,-5.064E-07,2.0687E-09,4.566E-07,4.9822E-07,-4.5064E-07
1.0150000000000001,0.15,-5.6126E-07,2.023E-09,5.1359999999999994E-07,4.9826E-07,-4.5058E-07
1.01,0.15,-6.2364E-07,1.9699E-09,5.7314E-07,4.9837999999999994E-07,-4.5062E-07
1.0050000000000001,0.15,-6.941E-07,1.9227E-09,6.4392E-07,4.9809999999999994E-07,-4.5052E-07
1,0.15,-7.7246E-07,1.8798E-09,7.2088E-07,4.9792E-07,-4.5038E-07
0.995,0.15,-8.6026E-07,1.8344E-09,8.0836E-07,4.9786E-07,-4.5038E-07
0.9900000000000001,0.15,-9.5626E-07,1.7964E-09,9.1088E-07,4.9778E-07,-4.503E-07
0.9850000000000001,0.15,-1.07182E-06,1.7587E-09,1.0227E-06,4.9766E-07,-4.503E-07
0.98000000000000009,0.15,-1.1894000000000002E-06,1.7176E-09,1.1440199999999999E-06,4.9764E-07,-4.5022E-07
0.97500000000000009,0.15,-1.3390000000000002E-06,1.6843E-09,1.2873000000000002E-06,4.9762E-07,-4.5024E-07
0.97000000000000008,0.15,-1.4901000000000001E-06,1.6486E-09,1.4455000000000002E-06,4.976E-07,-4.503E-07
0.96500000000000008,0.15,-1.6721000000000003E-06,1.6161E-09,1.6276E-06,4.9738E-07,-4.502E-07
0.96000000000000008,0.15,-1.8739000000000002E-06,1.5852E-09,1.8295000000000002E-06,4.973E-07,-4.501E-07
0.95500000000000007,0.15,-2.0938E-06,1.5554E-09,2.0457E-06,4.9742E-07,-4.5014E-07
0.95000000000000007,0.15,-2.3480000000000002E-06,1.5238E-09,2.3053E-06,4.9734E-07,-4.5026E-07
0.94500000000000006,0.15,-2.6413000000000004E-06,1.4936E-09,2.5893000000000003E-06,4.972E-07,-4.5006E-07
0.94000000000000006,0.15,-2.9649E-06,1.465E-09,2.9147000000000002E-06,4.9704E-07,-4.4989999999999997E-07
0.935,0.15,-3.323E-06,1.4366E-09,3.2735000000000005E-06,4.9706E-07,-4.5E-07
0.93,0.15,-3.7357000000000005E-06,1.4081E-09,3.6816000000000005E-06,4.971E-07,-4.5E-07
0.925,0.15,-4.1952E-06,1.3868E-09,4.1508E-06,4.9696E-07,-4.4992E-07
0.92,0.15,-4.7146000000000006E-06,1.3583E-09,4.6594000000000007E-06,4.9692E-07,-4.4996E-07
0.915,0.15,-5.2951E-06,1.3326E-09,5.2551000000000007E-06,4.9684E-07,-4.4992E-07
0.91,0.15,-5.9569000000000005E-06,1.3079E-09,5.9083000000000007E-06,4.9666E-07,-4.4986E-07
0.905,0.15,-6.6908E-06,1.283E-09,6.6703E-06,4.9666E-07,-4.4982E-07
0.9,0.15,-7.5345000000000005E-06,1.2576E-09,7.4889E-06,4.9672E-07,-4.4984E-07
0.895,0.15,-8.484E-06,1.2365E-09,8.4409E-06,4.9668E-07,-4.4992E-07
0.89,0.15,-9.5255E-06,1.2149E-09,9.4758000000000017E-06,4.9662E-07,-4.4982E-07
0.885,0.15,-1.0734400000000002E-05,1.1903E-09,1.0690800000000001E-05,4.9662E-07,-4.4975999999999997E-07
0.88,0.15,-1.2066000000000001E-05,1.1715E-09,1.2032000000000001E-05,4.965E-07,-4.4968E-07
0.875,0.15,-1.356E-05,1.1453E-09,1.3522E-05,4.9636E-07,-4.4975999999999997E-07
0.87,0.15,-1.5278000000000002E-05,1.1258E-09,1.5246000000000001E-05,4.9644E-07,-4.497E-07
0.865,0.15,-1.7164E-05,1.106E-09,1.7132E-05,4.9638E-07,-4.4964E-07
0.86,0.15,-1.9318E-05,1.0849E-09,1.9256E-05,4.962E-07,-4.4964E-07
0.85500000000000009,0.15,-2.167E-05,1.0615E-09,2.1688E-05,4.9624E-07,-4.497E-07
0.85000000000000009,0.15,-2.4456E-05,1.0421E-09,2.443E-05,4.9616E-07,-4.4968E-07
0.84500000000000008,0.15,-2.7426E-05,1.0235E-09,2.7426E-05,4.9608E-07,-4.4961999999999997E-07
0.84000000000000008,0.15,-3.095E-05,1.0033E-09,3.0842E-05,4.961E-07,-4.4964E-07
0.83500000000000008,0.15,-3.47E-05,9.8445E-10,3.4652E-05,4.9613999999999994E-07,-4.4975999999999997E-07
0.83000000000000007,0.15,-3.8962000000000004E-05,9.6554000000000016E-10,3.8932E-05,4.9602E-07,-4.497E-07
0.82500000000000007,0.15,-4.3754E-05,9.4219E-10,4.3732E-05,4.96E-07,-4.4968E-07
0.82000000000000006,0.15,-4.9248E-05,9.2938000000000005E-10,4.9222000000000004E-05,4.96E-07,-4.4964E-07
0.81500000000000006,0.15,-5.5218E-05,9.0698000000000011E-10,5.5258000000000005E-05,4.9592E-07,-4.497E-07
0.81,0.15,-6.219E-05,8.8938000000000009E-10,6.2094E-05,4.9602E-07,-4.4972E-07
0.805,0.15,-6.9854E-05,8.7455E-10,6.9702E-05,4.9592E-07,-4.4968E-07
0.8,0.15,-7.8402E-05,8.5101E-10,7.8314000000000009E-05,4.9584E-07,-4.4972E-07
0.795,0.15,-8.7984E-05,8.3444000000000007E-10,8.7988E-05,4.9584E-07,-4.497E-07
0.79,0.15,-9.8840000000000009E-05,8.2269000000000008E-10,9.8768E-05,4.9594E-07,-4.4958E-07
0.785,0.15,-0.00011085600000000001,8.0052E-10,0.000110914,4.9592E-07,-4.4972E-07
0.78,0.15,-0.00012426,7.8556E-10,0.00012452,4.9576E-07,-4.4965999999999996E-07
0.775,0.15,-0.00013948,7.6531E-10,0.00013962000000000002,4.9582E-07,-4.4958E-07
0.77,0.15,-0.0001564,7.508200000000001E-10,0.00015656,4.9578E-07,-4.4974E-07
0.765,0.15,-0.00017572,7.3129000000000007E-10,0.00017580000000000002,4.9572E-07,-4.4975999999999997E-07
0.76,0.15,-0.00019700000000000002,7.1737000000000008E-10,0.00019704000000000002,4.958E-07,-4.4964E-07
0.755,0.15,-0.00022102000000000002,7.0378E-10,0.00022112000000000002,4.9572E-07,-4.4965999999999996E-07
0.75,0.15,-0.00024772,6.8059E-10,0.00024784000000000004,4.9578E-07,-4.4972E-07
0.745,0.15,-0.00027784,6.6730000000000006E-10,0.00027796,4.9582E-07,-4.4974E-07
0.74,0.15,-0.00031082,6.550100000000001E-10,0.00031116,4.9568E-07,-4.4964E-07
0.735,0.15,-0.00034838,6.349E-10,0.00034842,4.9564E-07,-4.4961999999999997E-07
0.73,0.15,-0.00038976,6.2315000000000007E-10,0.00038982000000000003,4.9556E-07,-4.496E-07
0.72500000000000009,0.15,-0.00043626,6.0445E-10,0.00043628000000000004,4.9557999999999994E-07,-4.4964E-07
0.72000000000000008,0.15,-0.00048712,5.8788E-10,0.00048740000000000003,4.9562E-07,-4.4975999999999997E-07
0.71500000000000008,0.15,-0.0005446,5.7731E-10,0.00054474,4.9562E-07,-4.4975999999999997E-07
0.71000000000000008,0.15,-0.00060752000000000007,5.6061000000000009E-10,0.00060750000000000008,4.9557999999999994E-07,-4.4979999999999996E-07
0.70500000000000007,0.15,-0.00067782000000000009,5.4249000000000006E-10,0.00067796,4.9566E-07,-4.4979999999999996E-07
0.70000000000000007,0.15,-0.0007548,5.3065E-10,0.00075506,4.9564E-07,-4.4975999999999997E-07
0.69500000000000006,0.15,-0.00084118000000000007,5.1298E-10,0.0008409200000000001,4.9554E-07,-4.4982E-07
0.69000000000000006,0.15,-0.00093408000000000011,5.0054E-10,0.0009351,4.957E-07,-4.4992E-07
0.685,0.15,-0.0010391600000000001,4.8618000000000007E-10,0.001039,4.9557999999999994E-07,-4.4993999999999996E-07
0.68,0.15,-0.0011524,4.6814E-10,0.0011528,4.956E-07,-4.4998E-07
0.675,0.15,-0.001278,4.5582000000000003E-10,0.0012784,4.957E-07,-4.4998E-07
0.67,0.15,-0.0014142,4.4138000000000003E-10,0.0014154,4.954E-07,-4.4982E-07
0.665,0.15,-0.0015648,4.2640000000000005E-10,0.0015660000000000001,4.9536E-07,-4.4979999999999996E-07
0.66,0.15,-0.001728,4.1271E-10,0.0017286,4.954E-07,-4.4988E-07
0.655,0.15,-0.0019036,3.9653E-10,0.001904,4.9548E-07,-4.4989999999999997E-07
0.65,0.15,-0.0020986,3.8213000000000005E-10,0.0020994,4.9548E-07,-4.5008E-07
0.645,0.15,-0.0023066000000000002,3.7110000000000004E-10,0.0023074000000000002,4.9578E-07,-4.5034E-07
0.64,0.15,-0.0025342,3.5598000000000005E-10,0.0025352,4.9602E-07,-4.5045999999999997E-07
0.635,0.15,-0.0027762,3.4301000000000004E-10,0.0027768000000000003,4.9594E-07,-4.5045999999999997E-07
0.63,0.15,-0.0030432000000000002,3.2813000000000003E-10,0.0030442,4.9606E-07,-4.5052E-07
0.625,0.15,-0.003324,3.1175000000000003E-10,0.003324,4.9588E-07,-4.5062E-07
0.62,0.15,-0.0036296,3.0188000000000005E-10,0.0036296,4.9592E-07,-4.507E-07
0.615,0.15,-0.003953,2.9073000000000004E-10,0.0039538,4.9608E-07,-4.508E-07
0.61,0.15,-0.0043006,2.7378E-10,0.0043022,4.9632E-07,-4.509E-07
0.605,0.15,-0.0046702,2.6197000000000003E-10,0.0046686,4.9624E-07,-4.5096E-07
0.6,0.15,-0.0050646,2.4698E-10,0.005065,4.9624E-07,-4.5128E-07
0.595,0.15,-0.0054768,2.3651E-10,0.0054782,4.9648E-07,-4.5124E-07
0.59000000000000008,0.15,-0.0059202000000000005,2.2516000000000003E-10,0.0059224,4.9644E-07,-4.514E-07
0.58500000000000008,0.15,-0.006383,2.0896000000000002E-10,0.006384,4.965E-07,-4.5146E-07
0.58000000000000007,0.15,-0.0068756,1.9711E-10,0.0068764,4.9652E-07,-4.516E-07
0.57500000000000007,0.15,-0.0073882,1.8407000000000002E-10,0.00739,4.9641999999999994E-07,-4.517E-07
0.57000000000000006,0.15,-0.0079308,1.7414E-10,0.007931800000000001,4.9648E-07,-4.5176E-07
0.56500000000000006,0.15,-0.0084936,1.6507E-10,0.0084972,4.9662E-07,-4.5212E-07
0.56,0.15,-0.009089,1.4795000000000002E-10,0.0090916,4.9678E-07,-4.5224E-07
0.555,0.15,-0.0097036,1.3703000000000002E-10,0.0097036,4.9692E-07,-4.5248E-07
0.55,0.15,-0.0103514,1.2626E-10,0.0103538,4.971E-07,-4.5276E-07
0.545,0.15,-0.0110132,1.1302000000000001E-10,0.0110166,4.9708E-07,-4.5292E-07
0.54,0.15,-0.011698000000000002,1.0227000000000001E-10,0.011706000000000001,4.973E-07,-4.5316E-07
0.535,0.15,-0.012410000000000001,9.2E-11,0.01242,4.9753999999999994E-07,-4.533E-07
0.53,0.15,-0.013164,8.015E-11,0.013166,4.9774E-07,-4.536E-07
0.525,0.15,-0.013922,6.863E-11,0.013932000000000002,4.9792E-07,-4.538E-07
0.52,0.15,-0.014718000000000002,5.3920000000000006E-11,0.014724000000000001,4.9804E-07,-4.5436E-07
0.515,0.15,-0.015524000000000001,4.585E-11,0.015530000000000002,4.9816E-07,-4.5428E-07
0.51,0.15,-0.016362,3.249E-11,0.016372,4.9828E-07,-4.5454E-07
0.505,0.15,-0.017216000000000002,2.265E-11,0.017226,4.985E-07,-4.5492E-07
0.5,0.15,-0.018106,1.2360000000000002E-11,0.018118000000000002,4.9882E-07,-4.552E-07
0.49500000000000005,0.15,-0.019004,2.6000000000000002E-12,0.019012,4.99E-07,-4.5552E-07
0.49000000000000005,0.15,-0.019940000000000003,-8.51E-12,0.019942,4.9906E-07,-4.557E-07
0.48500000000000004,0.15,-0.020874,-1.4740000000000002E-11,0.020880000000000003,4.9924E-07,-4.5604E-07
0.48000000000000004,0.15,-0.021844000000000002,-3.4870000000000005E-11,0.021854000000000002,4.9958E-07,-4.564E-07
0.47500000000000003,0.15,-0.022822000000000002,-4.1970000000000005E-11,0.022830000000000003,4.998E-07,-4.5674E-07
0.47000000000000003,0.15,-0.023832000000000002,-4.8740000000000004E-11,0.023842000000000002,4.999E-07,-4.5706E-07
0.465,0.15,-0.024844,-5.6220000000000007E-11,0.024852000000000003,5.0026E-07,-4.5744E-07
0.46,0.15,-0.025894000000000004,-6.887E-11,0.025902,5.0054E-07,-4.5768E-07
0.455,0.15,-0.026944000000000003,-7.9340000000000007E-11,0.02695,5.0084E-07,-4.581E-07
0.45,0.15,-0.028030000000000003,-8.8510000000000013E-11,0.028030000000000003,5.0088E-07,-4.5838E-07
0.445,0.15,-0.0291,-1.0783E-10,0.029110000000000004,5.011E-07,-4.5874E-07
0.44,0.15,-0.030216000000000003,-1.0679000000000001E-10,0.030224000000000004,5.0136E-07,-4.5913999999999997E-07
0.435,0.15,-0.031330000000000004,-1.1479000000000001E-10,0.03134,5.0158E-07,-4.5946E-07
0.43,0.15,-0.032478,-1.3195000000000002E-10,0.032482000000000004,5.0183999999999995E-07,-4.5988E-07
0.42500000000000004,0.15,-0.033612,-1.366E-10,0.033620000000000004,5.0211999999999995E-07,-4.6042E-07
0.42000000000000004,0.15,-0.034786000000000004,-1.4519000000000002E-10,0.034792000000000003,5.0229999999999994E-07,-4.607E-07
0.41500000000000004,0.15,-0.035954,-1.5684000000000002E-10,0.035958000000000004,5.0267999999999995E-07,-4.6109999999999997E-07
0.41000000000000003,0.15,-0.037160000000000006,-1.6261000000000002E-10,0.037158000000000004,5.029E-07,-4.6144E-07
0.405,0.15,-0.038342,-1.7550000000000001E-10,0.038346000000000005,5.0326E-07,-4.6186E-07
0.4,0.15,-0.039566000000000004,-1.8583000000000002E-10,0.039580000000000004,5.0354E-07,-4.6224E-07
0.395,0.15,-0.040772,-1.9810000000000002E-10,0.040786,5.0384E-07,-4.6266E-07
0.39,0.15,-0.042024000000000006,-2.0896000000000002E-10,0.042032000000000007,5.0416E-07,-4.6312E-07
0.385,0.15,-0.043260000000000007,-2.1258E-10,0.043268,5.044E-07,-4.6352E-07
0.38,0.15,-0.044522000000000006,-2.2202000000000003E-10,0.044538,5.047E-07,-4.6396E-07
0.375,0.15,-0.045784000000000005,-2.3E-10,0.045794,5.0504E-07,-4.6431999999999996E-07
0.37,0.15,-0.047060000000000005,-2.4608000000000004E-10,0.047068000000000006,5.0526E-07,-4.6478E-07
0.365,0.15,-0.048336000000000004,-2.5462E-10,0.048344000000000005,5.0552E-07,-4.6522E-07
0.36000000000000004,0.15,-0.049638,-2.5677000000000003E-10,0.049650000000000007,5.0582E-07,-4.6562E-07
0.35500000000000004,0.15,-0.050928,-2.7802000000000004E-10,0.050938000000000004,5.0616E-07,-4.6616E-07
0.35000000000000003,0.15,-0.05224,-2.7402E-10,0.052246000000000008,5.0654E-07,-4.6656E-07
0.34500000000000003,0.15,-0.053550000000000007,-2.8122000000000004E-10,0.05356,5.067E-07,-4.6692E-07
0.34,0.15,-0.054890000000000008,-3.0259000000000004E-10,0.054900000000000004,5.0715999999999994E-07,-4.6742E-07
0.335,0.15,-0.056202,-3.0114E-10,0.05621,5.0742E-07,-4.6777999999999997E-07
0.33,0.15,-0.057554000000000008,-3.2156E-10,0.057554000000000008,5.0778E-07,-4.6826E-07
0.325,0.15,-0.058882000000000004,-3.2997000000000005E-10,0.058892000000000007,5.0804E-07,-4.6882E-07
0.32,0.15,-0.060242000000000004,-3.2686000000000005E-10,0.060244000000000006,5.0838E-07,-4.6914E-07
0.315,0.15,-0.061572000000000009,-3.4882000000000004E-10,0.061586000000000009,5.0902E-07,-4.6966E-07
0.31,0.15,-0.06295400000000001,-3.5743000000000003E-10,0.062962,5.0914E-07,-4.7018E-07
0.305,0.15,-0.06431,-3.6559000000000003E-10,0.064316000000000012,5.0938E-07,-4.706E-07
0.3,0.15,-0.065682,-3.7509000000000005E-10,0.065694,5.0978E-07,-4.711E-07
0.29500000000000004,0.15,-0.067042,-3.7539000000000003E-10,0.067056,5.1016E-07,-4.716E-07
0.29000000000000004,0.15,-0.068438000000000013,-3.8814E-10,0.068438000000000013,5.1036E-07,-4.7192E-07
0.28500000000000003,0.15,-0.069808000000000009,-3.9737000000000005E-10,0.069818,5.107E-07,-4.7239999999999997E-07
0.28,0.15,-0.071210000000000009,-4.0620000000000006E-10,0.071218,5.11E-07,-4.729E-07
0.275,0.15,-0.072586000000000012,-4.2374000000000003E-10,0.072592,5.1138E-07,-4.734E-07
0.27,0.15,-0.073988000000000012,-4.3295000000000004E-10,0.073994,5.1168E-07,-4.7386E-07
0.265,0.15,-0.075372000000000008,-4.4597E-10,0.075378,5.1236E-07,-4.7462E-07
0.26,0.15,-0.076784,-4.4779E-10,0.076782,5.1254E-07,-4.749E-07
0.255,0.15,-0.078176000000000009,-4.6503000000000005E-10,0.078186,5.1275999999999994E-07,-4.7532E-07
0.25,0.15,-0.079590000000000008,-4.7364E-10,0.079598,5.1314E-07,-4.7574E-07
0.24500000000000002,0.15,-0.080982000000000012,-4.8637E-10,0.08099,5.1346E-07,-4.7622E-07
0.24000000000000002,0.15,-0.082382000000000011,-4.9843E-10,0.082398000000000013,5.1382E-07,-4.7672E-07
0.23500000000000001,0.15,-0.083804,-5.0836E-10,0.083812000000000011,5.142E-07,-4.7716E-07
0.23,0.15,-0.085204,-5.2087000000000008E-10,0.08521200000000001,5.1443999999999994E-07,-4.7754E-07
0.225,0.15,-0.086638,-5.1983000000000005E-10,0.086642000000000011,5.1474E-07,-4.7808E-07
0.22,0.15,-0.088034,-5.4054000000000008E-10,0.088032000000000013,5.1492E-07,-4.7844E-07
0.215,0.15,-0.089456000000000008,-5.5601E-10,0.089464,5.1532E-07,-4.79E-07
0.21000000000000002,0.15,-0.090862000000000012,-5.6388E-10,0.090872000000000008,5.1568E-07,-4.7944E-07
0.20500000000000002,0.15,-0.092292000000000013,-5.7617000000000009E-10,0.092296,5.1598E-07,-4.7992E-07
0.2,0.15,-0.0937,-5.8618E-10,0.093706000000000012,5.1634E-07,-4.8046E-07
0.195,0.15,-0.095124000000000014,-5.9981E-10,0.095138000000000014,5.1664E-07,-4.809E-07
0.19,0.15,-0.096536000000000011,-6.1507E-10,0.096556,5.1695999999999994E-07,-4.8142E-07
0.185,0.15,-0.097964000000000009,-6.2804E-10,0.097972,5.1733999999999995E-07,-4.8175999999999994E-07
0.18000000000000002,0.15,-0.099372,-6.382200000000001E-10,0.099384000000000014,5.1774E-07,-4.823E-07
0.17500000000000002,0.15,-0.099996000000000015,-6.3936000000000005E-10,0.10000400000000001,5.1794E-07,-4.8246E-07
0.17,0.15,-0.099994000000000013,-6.5569E-10,0.10000400000000001,5.1798E-07,-4.8266E-07
0.165,0.15,-0.099998,-6.623500000000001E-10,0.10000400000000001,5.1822E-07,-4.83E-07
0.16,0.15,-0.099996000000000015,-6.6662E-10,0.10000400000000001,5.182E-07,-4.829E-07
0.155,0.15,-0.099996000000000015,-6.743E-10,0.10000600000000001,5.182E-07,-4.8292E-07
0.15,0.15,-0.099996000000000015,-6.7093000000000008E-10,0.10000400000000001,5.1817999999999995E-07,-4.8284E-07
0.14500000000000002,0.15,-0.099996000000000015,-6.8556000000000006E-10,0.10000600000000001,5.1817999999999995E-07,-4.829E-07
0.14,0.15,-0.099996000000000015,-6.9692E-10,0.10000400000000001,5.1812E-07,-4.829E-07
0.135,0.15,-0.099996000000000015,-6.9942000000000005E-10,0.1,5.1812E-07,-4.8286E-07
0.13,0.15,-0.099996000000000015,-7.0736E-10,0.10000200000000001,5.1806E-07,-4.8282E-07
0.125,0.15,-0.099998,-7.1664E-10,0.10000400000000001,5.1784E-07,-4.8276E-07
0.12000000000000001,0.15,-0.099998,-7.1921E-10,0.10000200000000001,5.1796E-07,-4.8278E-07
0.115,0.15,-0.099998,-7.2744E-10,0.10000400000000001,5.1764E-07,-4.8259999999999994E-07
0.11,0.15,-0.099996000000000015,-7.3619E-10,0.10000400000000001,5.1756E-07,-4.8248E-07
0.10500000000000001,0.15,-0.099994000000000013,-7.4054E-10,0.10000400000000001,5.1736E-07,-4.8244E-07
