Repository: DecaMeron23/Caratterizzazione-Mosfet

# Studio della tolleranza alle radiazioni ionizzanti di MOSFET in tecnologia 28nm

## Tesi triennale d'Ingegneria Informatica

### Autori:

* Nicola Cattaneo
* Emilio Meroni

### Divisione Cartelle
* **Tesi** Cartella contenente il materiale per la produzione della tesi
* **Script Statiche** Cartella contentente tutti gli script per le analisi delle misure statiche.
* **Script Rumore** Cartella contentente tutti gli script per le analisi delle misure di rumore.
* **Misure Statiche** Cartella contenente le misure statiche
* **Misure Statiche** Cartella contenente le misure di rumore
* **Altri Script** Script di riferimento

File: Misure statiche/P1/Chip1PMOS_5Mrad/P1-200-180/id-vgs-2.csv (part 1 of 6)
I/V Sweep,id_vgs_P_2
RecordTime,08/04/2023 08:35:21
Device ID,
Count,1
Flag,
Remarks,
vg,vd,id,ig,is,iavdd,ignd
1.2,0,-7.313139999999999E-08,3.0765E-09,1.6066000000000002E-10,3.8186E-07,-3.1179999999999997E-07
1.195,0,-7.3182599999999993E-08,2.9089E-09,1.5790000000000002E-10,3.819E-07,-3.1184E-07
1.19,0,-7.30412E-08,2.7711E-09,1.5915000000000001E-10,3.8163999999999997E-07,-3.1176E-07
1.185,0,-7.28378E-08,2.6163E-09,1.6056E-10,3.8191999999999997E-07,-3.1174E-07
1.1800000000000002,0,-7.2607399999999991E-08,2.4842E-09,1.6036E-10,3.8191999999999997E-07,-3.1179999999999997E-07
1.175,0,-7.2540599999999992E-08,2.3979E-09,1.5422E-10,3.8174E-07,-3.1179999999999997E-07
1.1700000000000002,0,-7.23808E-08,2.2906E-09,1.6550000000000002E-10,3.8168E-07,-3.1176E-07
1.165,0,-7.2136999999999993E-08,2.1871E-09,1.6553000000000002E-10,3.8166E-07,-3.12E-07
1.1600000000000001,0,-7.2112199999999988E-08,2.0751E-09,1.6674E-10,3.8168E-07,-3.1174E-07
1.155,0,-7.1951E-08,2.0098E-09,1.6970000000000002E-10,3.8134E-07,-3.117E-07
1.1500000000000001,0,-7.170739999999999E-08,1.9478E-09,1.6889000000000002E-10,3.816E-07,-3.1179999999999997E-07
1.145,0,-7.14346E-08,1.886E-09,1.6918E-10,3.8144E-07,-3.1178E-07
1.1400000000000001,0,-7.151159999999999E-08,1.7969E-09,1.6985000000000001E-10,3.8128E-07,-3.1174E-07
1.135,0,-7.1426E-08,1.7238E-09,1.7067000000000002E-10,3.8132E-07,-3.1174E-07
1.1300000000000001,0,-7.138039999999999E-08,1.6912E-09,1.7257E-10,3.813E-07,-3.1178E-07
1.125,0,-7.122399999999999E-08,1.6564E-09,1.7529000000000002E-10,3.8112E-07,-3.1165999999999997E-07
1.12,0,-7.0979199999999987E-08,1.5886E-09,1.7670000000000002E-10,3.8114E-07,-3.1174E-07
1.115,0,-7.10038E-08,1.5308E-09,1.7707000000000002E-10,3.8112E-07,-3.1176E-07
1.11,0,-7.0965599999999993E-08,1.5051E-09,1.7868000000000002E-10,3.807E-07,-3.1168E-07
1.105,0,-7.07674E-08,1.4749E-09,1.8044000000000003E-10,3.81E-07,-3.1182E-07
1.1,0,-7.0701399999999987E-08,1.421E-09,1.8034000000000002E-10,3.809E-07,-3.1165999999999997E-07
1.095,0,-7.0744999999999989E-08,1.3956E-09,1.8224E-10,3.8098E-07,-3.117E-07
1.09,0,-7.06352E-08,1.3642E-09,1.8193E-10,3.8084E-07,-3.117E-07
1.085,0,-7.0588599999999989E-08,1.3234E-09,1.8414000000000002E-10,3.8078E-07,-3.1174E-07
1.08,0,-7.03002E-08,1.2977E-09,1.8557E-10,3.8076E-07,-3.117E-07
1.075,0,-7.012E-08,1.286E-09,1.8763E-10,3.8056E-07,-3.117E-07
1.07,0,-6.99294E-08,1.2548E-09,1.8823E-10,3.8058E-07,-3.1192E-07
1.065,0,-6.9964999999999992E-08,1.2031E-09,1.8897000000000002E-10,3.8048E-07,-3.1174E-07
1.06,0,-7.0032799999999992E-08,1.1917E-09,1.8878000000000002E-10,3.8074E-07,-3.12E-07
1.0550000000000002,0,-7.0017E-08,1.1623E-09,1.9192000000000002E-10,3.8046E-07,-3.1176E-07
1.05,0,-6.9975799999999993E-08,1.153E-09,1.9323000000000001E-10,3.8048E-07,-3.1174E-07
1.0450000000000002,0,-6.99262E-08,1.1368E-09,1.9253E-10,3.8058E-07,-3.1182E-07
1.04,0,-6.9866599999999991E-08,1.1223E-09,1.93E-10,3.8028E-07,-3.1176E-07
1.0350000000000001,0,-6.97734E-08,1.0827E-09,1.9413E-10,3.8036E-07,-3.1176E-07
1.03,0,-6.9596799999999987E-08,1.0431E-09,1.9569000000000002E-10,3.802E-07,-3.117E-07
1.0250000000000001,0,-6.9695199999999987E-08,1.0527E-09,1.9736E-10,3.8022E-07,-3.1168E-07
1.02,0,-6.96236E-08,1.0564E-09,2.0278000000000002E-10,3.8008E-07,-3.117E-07
1.0150000000000001,0,-6.95904E-08,1.0262E-09,2.0483E-10,3.8009999999999997E-07,-3.1172E-07
1.01,0,-6.9575999999999987E-08,1.0109E-09,2.0758000000000002E-10,3.8006E-07,-3.1168E-07
1.0050000000000001,0,-6.9477599999999987E-08,1.00004E-09,2.1228000000000002E-10,3.7978E-07,-3.1168E-07
1,0,-6.94386E-08,9.7083E-10,2.1363000000000002E-10,3.7976E-07,-3.1172E-07
0.995,0,-6.94002E-08,9.3363E-10,2.1982000000000002E-10,3.8018E-07,-3.1192E-07
0.9900000000000001,0,-6.94516E-08,9.2721E-10,2.2397000000000003E-10,3.8006E-07,-3.117E-07
0.9850000000000001,0,-6.9360199999999991E-08,9.2411E-10,2.2724E-10,3.8016E-07,-3.1174E-07
0.98000000000000009,0,-6.9348399999999989E-08,9.2991E-10,2.3333E-10,3.7986E-07,-3.117E-07
0.97500000000000009,0,-6.9258399999999992E-08,8.8078E-10,2.3987E-10,3.7998E-07,-3.1179999999999997E-07
0.97000000000000008,0,-6.9142799999999988E-08,8.5841E-10,2.4673000000000004E-10,3.7988E-07,-3.1179999999999997E-07
0.96500000000000008,0,-6.9189799999999989E-08,8.6726000000000006E-10,2.569E-10,3.7974E-07,-3.1168E-07
0.96000000000000008,0,-6.9107599999999991E-08,8.6932000000000005E-10,2.6962E-10,3.7986E-07,-3.1174E-07
0.95500000000000007,0,-6.90752E-08,8.3991E-10,2.8258E-10,3.7974E-07,-3.1176E-07
0.95000000000000007,0,-6.91234E-08,8.1277000000000008E-10,2.9819000000000003E-10,3.797E-07,-3.1172E-07
0.94500000000000006,0,-6.9062E-08,8.1172000000000007E-10,3.1550000000000005E-10,3.7978E-07,-3.1168E-07
0.94000000000000006,0,-6.900159999999999E-08,7.9693000000000006E-10,3.3773000000000003E-10,3.7972E-07,-3.1179999999999997E-07
0.935,0,-6.90688E-08,7.9364000000000006E-10,3.6227000000000003E-10,3.797E-07,-3.117E-07
0.93,0,-6.914919999999999E-08,7.7250000000000007E-10,3.9206000000000004E-10,3.7974E-07,-3.1162E-07
0.925,0,-6.9153E-08,7.6287000000000008E-10,4.2421000000000003E-10,3.7962E-07,-3.1168E-07
0.92,0,-6.92134E-08,7.4887E-10,4.6465000000000004E-10,3.7964E-07,-3.1162E-07
0.915,0,-6.9152599999999989E-08,7.4423E-10,5.0923E-10,3.7953999999999997E-07,-3.117E-07
0.91,0,-6.91356E-08,7.2783000000000006E-10,5.6323E-10,3.7964E-07,-3.1164E-07
0.905,0,-6.9004999999999988E-08,7.1628E-10,6.2905E-10,3.792E-07,-3.1165999999999997E-07
0.9,0,-6.93042E-08,7.0797000000000009E-10,7.0463000000000008E-10,3.7953999999999997E-07,-3.1162E-07
0.895,0,-6.9363799999999987E-08,6.9748000000000006E-10,7.9480000000000009E-10,3.7925999999999997E-07,-3.116E-07
0.89,0,-6.94954E-08,6.7913E-10,8.9776000000000011E-10,3.7948E-07,-3.1164E-07
0.885,0,-6.9575E-08,6.721500000000001E-10,1.01971E-09,3.7958E-07,-3.1164E-07
0.88,0,-6.9630599999999988E-08,6.7452000000000007E-10,1.1641E-09,3.7944E-07,-3.1162E-07
0.875,0,-6.98156E-08,6.5535E-10,1.3323E-09,3.7953999999999997E-07,-3.1168E-07
0.87,0,-6.99976E-08,6.4641E-10,1.5294E-09,3.7956E-07,-3.117E-07
0.865,0,-7.02106E-08,6.2597000000000006E-10,1.7642E-09,3.7952E-07,-3.1164E-07
0.86,0,-7.04228E-08,6.3886E-10,2.0401E-09,3.7934E-07,-3.1164E-07
0.85500000000000009,0,-7.08024E-08,6.3930000000000006E-10,2.3576E-09,3.7948E-07,-3.1168E-07
0.85000000000000009,0,-7.107739999999999E-08,6.1363000000000008E-10,2.7355E-09,3.7948E-07,-3.1164E-07
0.84500000000000008,0,-7.1393599999999989E-08,5.5528000000000007E-10,3.1874E-09,3.7952E-07,-3.1164E-07
0.84000000000000008,0,-7.2053199999999988E-08,5.7004E-10,3.6986E-09,3.7939999999999997E-07,-3.1165999999999997E-07
0.83500000000000008,0,-7.2607799999999987E-08,6.2071E-10,4.3145E-09,3.7944E-07,-3.1158E-07
0.83000000000000007,0,-7.31582E-08,5.8701E-10,5.035E-09,3.793E-07,-3.1162E-07
0.82500000000000007,0,-7.4007E-08,5.0691000000000006E-10,5.8806E-09,3.7934E-07,-3.117E-07
0.82000000000000006,0,-7.50066E-08,5.1938E-10,6.8775E-09,3.7904E-07,-3.1146E-07
0.81500000000000006,0,-7.6286599999999992E-08,5.7241000000000009E-10,8.0551E-09,3.7932E-07,-3.1165999999999997E-07
0.81,0,-7.73404E-08,5.4639E-10,9.4238E-09,3.7934E-07,-3.1184E-07
0.805,0,-7.9108E-08,4.9795E-10,1.10734E-08,3.793E-07,-3.1168E-07
0.8,0,-8.10874E-08,4.8826E-10,1.2946999999999998E-08,3.7902E-07,-3.1164E-07
0.795,0,-8.3197999999999988E-08,4.8017E-10,1.5205199999999997E-08,3.7934E-07,-3.1162E-07
0.79,0,-8.5927799999999989E-08,4.8615E-10,1.7863E-08,3.7936E-07,-3.1164E-07
0.785,0,-8.89906E-08,4.8751E-10,2.0954799999999997E-08,3.793E-07,-3.1168E-07
0.78,0,-9.2612399999999991E-08,4.8929000000000008E-10,2.4617599999999997E-08,3.7932E-07,-3.1165999999999997E-07
0.775,0,-9.713819999999999E-08,4.8505E-10,2.88764E-08,3.7942E-07,-3.1164E-07
0.77,0,-1.0199879999999999E-07,4.3989E-10,3.37748E-08,3.7928E-07,-3.117E-07
0.765,0,-1.0780299999999999E-07,4.2632000000000003E-10,3.9952399999999995E-08,3.7934E-07,-3.1164E-07
0.76,0,-1.1472039999999999E-07,4.2986000000000005E-10,4.69388E-08,3.7924E-07,-3.1164E-07
0.755,0,-1.2322E-07,4.3981000000000006E-10,5.51476E-08,3.7924E-07,-3.1164E-07
0.75,0,-1.3282E-07,4.3507000000000003E-10,6.47718E-08,3.793E-07,-3.1168E-07
0.745,0,-1.4428E-07,3.9645E-10,7.62896E-08,3.7908E-07,-3.1172E-07
0.74,0,-1.5712E-07,3.852E-10,8.9710799999999991E-08,3.7924E-07,-3.1168E-07
0.735,0,-1.733E-07,3.8403E-10,1.0563979999999999E-07,3.7922E-07,-3.1162E-07
0.73,0,-1.9144E-07,3.9439E-10,1.2398E-07,3.7924E-07,-3.1164E-07
0.72500000000000009,0,-2.1292E-07,3.6195000000000003E-10,1.456E-07,3.7918E-07,-3.1164E-07
0.72000000000000008,0,-2.3905999999999997E-07,3.4746E-10,1.7096E-07,3.7906E-07,-3.1156E-07
0.71500000000000008,0,-2.6904E-07,3.6344000000000004E-10,2.0042E-07,3.7906E-07,-3.1158E-07
0.71000000000000008,0,-3.0572E-07,3.4107000000000004E-10,2.367E-07,3.793E-07,-3.1168E-07
0.70500000000000007,0,-3.4586E-07,3.1457000000000003E-10,2.7748E-07,3.7918E-07,-3.1164E-07
0.70000000000000007,0,-3.9566E-07,3.3450000000000003E-10,3.2774E-07,3.792E-07,-3.1164E-07
0.69500000000000006,0,-4.5266E-07,3.1239000000000005E-10,3.852E-07,3.7922E-07,-3.1165999999999997E-07
0.69000000000000006,0,-5.2038E-07,2.8771000000000003E-10,4.5198E-07,3.7918E-07,-3.1168E-07
0.685,0,-6.0046E-07,3.0016000000000003E-10,5.3236E-07,3.7911999999999997E-07,-3.117E-07
0.68,0,-6.9576E-07,2.7598E-10,6.2738E-07,3.7922E-07,-3.1168E-07
0.675,0,-8.0249999999999994E-07,2.5948E-10,7.3678E-07,3.7914E-07,-3.1162E-07
0.67,0,-9.3636E-07,2.5901E-10,8.6515999999999995E-07,3.7911999999999997E-07,-3.1164E-07
0.665,0,-1.08274E-06,2.4748E-10,1.01822E-06,3.7908E-07,-3.1158E-07
0.66,0,-1.2657000000000002E-06,2.2780000000000003E-10,1.1967000000000001E-06,3.7869999999999997E-07,-3.1172E-07
0.655,0,-1.4722E-06,2.2162E-10,1.4114000000000002E-06,3.7906E-07,-3.1156E-07
0.65,0,-1.7168000000000002E-06,1.9548E-10,1.6581000000000003E-06,3.7888E-07,-3.1162E-07
0.645,0,-2.0045E-06,2.0511E-10,1.9453000000000002E-06,3.7897999999999997E-07,-3.1158E-07
0.64,0,-2.3507E-06,1.8577000000000002E-10,2.2843000000000003E-06,3.7897999999999997E-07,-3.1162E-07
0.635,0,-2.7583000000000003E-06,1.6456000000000002E-10,2.6777000000000002E-06,3.7894E-07,-3.1165999999999997E-07
0.63,0,-3.2219000000000004E-06,1.5887000000000002E-10,3.1591000000000004E-06,3.7892E-07,-3.1158E-07
0.625,0,-3.7669000000000003E-06,1.4913E-10,3.7018000000000003E-06,3.786E-07,-3.1156E-07
0.62,0,-4.3994000000000006E-06,1.2955E-10,4.3332E-06,3.7904E-07,-3.116E-07
0.615,0,-5.1463E-06,1.0699000000000001E-10,5.0947000000000005E-06,3.7894E-07,-3.1158E-07
0.61,0,-6.0274000000000009E-06,1.0601E-10,5.9572E-06,3.7897999999999997E-07,-3.1162E-07
0.605,0,-7.0696000000000009E-06,8.915000000000001E-11,6.9869000000000008E-06,3.7868E-07,-3.1164E-07
0.6,0,-8.2742000000000012E-06,7.588E-11,8.190700000000001E-06,3.7894E-07,-3.1164E-07
0.595,0,-9.6897000000000014E-06,5.964E-11,9.607600000000001E-06,3.7869999999999997E-07,-3.1165999999999997E-07
0.59000000000000008,0,-1.1288300000000002E-05,3.697E-11,1.1228900000000002E-05,3.7897999999999997E-07,-3.1158E-07
0.58500000000000008,0,-1.3266E-05,2.511E-11,1.3162E-05,3.7894E-07,-3.1158E-07
0.58000000000000007,0,-1.543E-05,1.127E-11,1.5372E-05,3.7886E-07,-3.116E-07
0.57500000000000007,0,-1.8048E-05,1.36E-12,1.8E-05,3.7882E-07,-3.1164E-07
0.57000000000000006,0,-2.1004E-05,-2.927E-11,2.0984E-05,3.7888E-07,-3.1164E-07
0.56500000000000006,0,-2.4514E-05,-4.683E-11,2.4422E-05,3.7886E-07,-3.1164E-07
0.56,0,-2.8504E-05,-4.796E-11,2.8496E-05,3.79E-07,-3.1162E-07
0.555,0,-3.3228E-05,-7.0730000000000011E-11,3.3220000000000004E-05,3.79E-07,-3.116E-07
0.55,0,-3.8642E-05,-9.506E-11,3.857E-05,3.7892E-07,-3.117E-07
0.545,0,-4.4868000000000005E-05,-1.2054E-10,4.483E-05,3.7904E-07,-3.1168E-07
0.54,0,-5.2128E-05,-1.0192000000000001E-10,5.216E-05,3.7883999999999997E-07,-3.1162E-07
0.535,0,-6.0426E-05,-1.4401E-10,6.0312E-05,3.7882E-07,-3.1164E-07
0.53,0,-7.0034E-05,-1.9135000000000002E-10,6.9932000000000007E-05,3.7896E-07,-3.1162E-07
0.525,0,-8.0898E-05,-1.5950000000000002E-10,8.0866000000000008E-05,3.7888E-07,-3.1158E-07
0.52,0,-9.3518000000000008E-05,-1.9655E-10,9.347E-05,3.7869999999999997E-07,-3.1162E-07
0.515,0,-0.000107786,-2.4347000000000004E-10,0.000107754,3.7894E-07,-3.1164E-07
0.51,0,-0.00012406,-2.3399000000000004E-10,0.00012414000000000001,3.7882E-07,-3.1168E-07
0.505,0,-0.00014242,-2.5365E-10,0.00014248,3.7894E-07,-3.117E-07
0.5,0,-0.00016338,-2.9271E-10,0.00016364,3.7886E-07,-3.1164E-07
0.49500000000000005,0,-0.00018704,-2.8926000000000004E-10,0.00018712,3.7854E-07,-3.117E-07
0.49000000000000005,0,-0.00021376,-3.0707E-10,0.00021372,3.7886E-07,-3.1172E-07
0.48500000000000004,0,-0.00024314,-3.6026E-10,0.00024348000000000002,3.7902E-07,-3.1164E-07
0.48000000000000004,0,-0.00027672,-3.5367000000000003E-10,0.00027678,3.7882E-07,-3.1164E-07
0.47500000000000003,0,-0.00031322,-3.6671E-10,0.00031338000000000004,3.7878E-07,-3.1168E-07
0.47000000000000003,0,-0.00035416,-4.0090000000000003E-10,0.00035422000000000003,3.7888E-07,-3.1164E-07
0.465,0,-0.00039850000000000004,-4.2123000000000005E-10,0.00039870000000000004,3.7886E-07,-3.1172E-07
0.46,0,-0.00044828,-4.1978E-10,0.00044838,3.7918E-07,-3.1193999999999997E-07
0.455,0,-0.00050182,-4.602E-10,0.0005019,3.7862E-07,-3.1172E-07
0.45,0,-0.00056124000000000007,-4.9413E-10,0.00056118,3.7876E-07,-3.1172E-07
0.445,0,-0.0006244,-4.7472E-10,0.00062416,3.7872E-07,-3.1168E-07
0.44,0,-0.00069368,-5.2152000000000008E-10,0.00069368,3.7866E-07,-3.117E-07
0.435,0,-0.00076748000000000007,-5.5131E-10,0.00076752,3.7883999999999997E-07,-3.1192E-07
0.43,0,-0.0008482400000000001,-5.4181E-10,0.00084842,3.7868E-07,-3.1168E-07
0.42500000000000004,0,-0.00093282000000000011,-5.809E-10,0.00093322,3.786E-07,-3.1178E-07
0.42000000000000004,0,-0.00102502,-6.1287000000000008E-10,0.0010252,3.785E-07,-3.1176E-07
0.41500000000000004,0,-0.00112216,-6.1792000000000007E-10,0.0011218600000000001,3.7868E-07,-3.1182E-07
0.41000000000000003,0,-0.0012254,-6.4982E-10,0.0012262,3.7838E-07,-3.1176E-07
0.405,0,-0.0013342,-6.6543E-10,0.0013352,3.7874E-07,-3.1182E-07
0.4,0,-0.0014512,-6.867700000000001E-10,0.001452,3.7882E-07,-3.1182E-07
0.395,0,-0.0015722,-7.2360000000000007E-10,0.0015726,3.7869999999999997E-07,-3.1176E-07
0.39,0,-0.0017012,-7.4024E-10,0.0017012,3.7874E-07,-3.1186E-07
0.385,0,-0.0018342,-7.5971000000000006E-10,0.0018340000000000001,3.7876E-07,-3.1184E-07
0.38,0,-0.0019762,-7.9135000000000006E-10,0.0019762,3.7874E-07,-3.1188E-07
0.375,0,-0.0021216,-8.1174E-10,0.0021226,3.7868E-07,-3.1192E-07
0.37,0,-0.0022760000000000002,-8.3869E-10,0.0022766,3.7838E-07,-3.119E-07
0.365,0,-0.0024348,-8.459E-10,0.002435,3.788E-07,-3.1188E-07
0.36000000000000004,0,-0.0026014000000000002,-8.840300000000001E-10,0.002601,3.7868E-07,-3.1193999999999997E-07
0.35500000000000004,0,-0.0027706000000000002,-9.1218E-10,0.0027712,3.7866E-07,-3.1193999999999997E-07
0.35000000000000003,0,-0.0029490000000000002,-9.2463E-10,0.0029494,3.7855999999999997E-07,-3.12E-07
0.34500000000000003,0,-0.0031324,-9.6276E-10,0.0031328000000000003,3.7868E-07,-3.1204E-07
0.34,0,-0.0033232,-9.9016E-10,0.003323,3.7862E-07,-3.121E-07
0.335,0,-0.0035172000000000003,-1.0096300000000002E-09,0.0035174,3.7858E-07,-3.1204E-07
0.33,0,-0.0037196,-1.03657E-09,0.0037192,3.7855999999999997E-07,-3.1204E-07
0.325,0,-0.003924,-1.06991E-09,0.0039246,3.7852E-07,-3.1204E-07
0.32,0,-0.0041384,-1.0979000000000001E-09,0.0041386,3.7827999999999997E-07,-3.1221999999999997E-07
0.315,0,-0.0043548,-1.1328E-09,0.0043556,3.7864E-07,-3.1218E-07
0.31,0,-0.0045794,-1.1457E-09,0.0045798,3.7818E-07,-3.1228E-07
0.305,0,-0.0048062,-1.1803E-09,0.0048072,3.7858E-07,-3.1224E-07
0.3,0,-0.0050426,-1.2174E-09,0.0050446,3.7855999999999997E-07,-3.1228E-07
0.29500000000000004,0,-0.0052814,-1.2401E-09,0.005281,3.7862E-07,-3.123E-07
0.29000000000000004,0,-0.0055228000000000005,-1.2778E-09,0.0055234,3.7852E-07,-3.1235999999999997E-07
0.28500000000000003,0,-0.005773,-1.3023E-09,0.0057734,3.7858E-07,-3.124E-07
0.28,0,-0.0060264,-1.3333E-09,0.0060266,3.7852E-07,-3.1248E-07
0.275,0,-0.0062868,-1.3663E-09,0.0062864,3.7858E-07,-3.1244E-07
0.27,0,-0.006548,-1.3864E-09,0.0065496,3.7854E-07,-3.1246E-07
0.265,0,-0.006819,-1.4418E-09,0.0068184000000000005,3.7852E-07,-3.1249999999999997E-07
0.26,0,-0.0070874,-1.4654E-09,0.0070878,3.7862E-07,-3.1252E-07
0.255,0,-0.007366,-1.4913E-09,0.0073658000000000005,3.7841999999999997E-07,-3.1262E-07
0.25,0,-0.0076446000000000005,-1.5461E-09,0.0076448,3.7852E-07,-3.1263999999999997E-07
0.24500000000000002,0,-0.007933,-1.5674E-09,0.0079328,3.785E-07,-3.127E-07
0.24000000000000002,0,-0.0082188,-1.6001E-09,0.0082188,3.785E-07,-3.1277999999999997E-07
0.23500000000000001,0,-0.0085136,-1.6413E-09,0.0085138,3.782E-07,-3.1276E-07
0.23,0,-0.008807800000000001,-1.6664E-09,0.0088086,3.7808E-07,-3.1277999999999997E-07
0.225,0,-0.0091122,-1.7084E-09,0.0091116000000000009,3.7841999999999997E-07,-3.129E-07
0.22,0,-0.009413,-1.745E-09,0.009414200000000001,3.7852E-07,-3.1294E-07
0.215,0,-0.0097246,-1.7805E-09,0.009724,3.7862E-07,-3.1296E-07
0.21000000000000002,0,-0.0100324,-1.8265E-09,0.010033,3.785E-07,-3.1305999999999997E-07
0.20500000000000002,0,-0.0103434,-1.8617E-09,0.010342,3.7858E-07,-3.1312E-07
0.2,0,-0.0106626,-1.906E-09,0.0106634,3.7848E-07,-3.1308E-07
0.195,0,-0.010981,-1.9276E-09,0.0109808,3.7848E-07,-3.1308E-07
0.19,0,-0.0113054,-1.9824E-09,0.0113074,3.7848E-07,-3.1326E-07
0.185,0,-0.011618000000000002,-1.9941E-09,0.011628000000000001,3.7816E-07,-3.1328E-07
0.18000000000000002,0,-0.011952,-2.079E-09,0.011962,3.7841999999999997E-07,-3.1332E-07
0.17500000000000002,0,-0.012282000000000001,-2.0886E-09,0.012292,3.7854E-07,-3.1344E-07
0.17,0,-0.012618,-2.1484E-09,0.01263,3.7846E-07,-3.1338E-07
0.165,0,-0.012956,-2.2115E-09,0.012964000000000002,3.7844E-07,-3.1352E-07
0.16,0,-0.013298,-2.2169E-09,0.013308,3.7846E-07,-3.1361999999999997E-07
0.155,0,-0.013636,-2.2734E-09,0.013646000000000002,3.7834E-07,-3.1356E-07
0.15,0,-0.013982000000000001,-2.3467E-09,0.013994000000000001,3.7808E-07,-3.136E-07
0.14500000000000002,0,-0.01433,-2.3536E-09,0.014338000000000002,3.7834E-07,-3.1366E-07
0.14,0,-0.014682,-2.4073E-09,0.014690000000000002,3.7826E-07,-3.1374E-07
0.135,0,-0.015038000000000001,-2.4848E-09,0.015042000000000002,3.7846E-07,-3.1384E-07
0.13,0,-0.015392000000000001,-2.5114E-09,0.015404000000000001,3.784E-07,-3.1384E-07
0.125,0,-0.015746000000000003,-2.5465E-09,0.015758,3.7846E-07,-3.1389999999999997E-07
0.12000000000000001,0,-0.016104,-2.6213E-09,0.016112,3.7846E-07,-3.1398E-07
0.115,0,-0.016466,-2.6621E-09,0.016478000000000003,3.784E-07,-3.1398E-07
0.11,0,-0.016826,-2.6952E-09,0.016842000000000003,3.7858E-07,-3.1412E-07
0.10500000000000001,0,-0.017196000000000003,-2.7869E-09,0.017208,3.7841999999999997E-07,-3.1412E-07
0.1,0,-0.017558,-2.8392E-09,0.017568,3.781E-07,-3.1426E-07
0.095,0,-0.017932,-2.8317E-09,0.017928000000000003,3.7813999999999997E-07,-3.1436E-07
0.090000000000000011,0,-0.0183,-2.917E-09,0.018308,3.7852E-07,-3.1431999999999997E-07
0.085,0,-0.018670000000000003,-3.0327E-09,0.018684000000000003,3.782E-07,-3.1436E-07
0.08,0,-0.019044000000000002,-2.9836E-09,0.01905,3.7846E-07,-3.1445999999999997E-07
0.075,0,-0.019420000000000003,-3.1057E-09,0.019428,3.785E-07,-3.1452E-07
0.07,0,-0.019794000000000003,-3.2164E-09,0.019806,3.7844E-07,-3.1459999999999997E-07
0.065,0,-0.020180000000000003,-3.1283E-09,0.020188,3.785E-07,-3.1466E-07
0.060000000000000005,0,-0.020556,-3.2854E-09,0.020564000000000002,3.7854E-07,-3.1472E-07
0.055,0,-0.02094,-3.3818E-09,0.020950000000000003,3.7844E-07,-3.1473999999999997E-07
0.05,0,-0.021316,-3.3514E-09,0.021324000000000003,3.7852E-07,-3.1476E-07
0.045000000000000005,0,-0.021706000000000003,-3.4424E-09,0.021712000000000002,3.7841999999999997E-07,-3.1484E-07
0.04,0,-0.022084000000000003,-3.58E-09,0.022092,3.784E-07,-3.149E-07
0.035,0,-0.022468000000000002,-3.5463E-09,0.022478,3.7852E-07,-3.1501999999999997E-07
0.030000000000000002,0,-0.022856,-3.6289E-09,0.022866,3.784E-07,-3.1508E-07
0.025,0,-0.023248,-3.7918E-09,0.023250000000000003,3.7846E-07,-3.1512E-07
0.02,0,-0.023636,-3.9219E-09,0.023646,3.7846E-07,-3.1532E-07
0.015000000000000001,0,-0.024022,-3.8488E-09,0.024032,3.7844E-07,-3.1529999999999997E-07
0.01,0,-0.024418000000000002,-3.9682E-09,0.024428000000000002,3.7812E-07,-3.1532E-07
0.005,0,-0.024808000000000004,-3.942E-09,0.024816,3.7855999999999997E-07,-3.1536E-07
0,0,-0.025208,-4.0705E-09,0.025214000000000004,3.7858E-07,-3.1546E-07
1.2,0.01,-7.13558E-08,3.0315E-09,8.561E-11,3.8076E-07,-3.1254E-07
1.195,0.01,-7.1177999999999991E-08,2.8792E-09,8.6250000000000012E-11,3.8078E-07,-3.1248E-07
1.19,0.01,-7.1008399999999991E-08,2.7076E-09,8.700000000000001E-11,3.8068E-07,-3.124E-07
1.185,0.01,-7.0597199999999991E-08,2.6147E-09,9.585000000000001E-11,3.8044E-07,-3.1238E-07
1.1800000000000002,0.01,-7.064759999999999E-08,2.5063E-09,8.9240000000000007E-11,3.8042E-07,-3.1232E-07
1.175,0.01,-7.0451999999999988E-08,2.36E-09,9.982000000000001E-11,3.8034E-07,-3.123E-07
1.1700000000000002,0.01,-7.0320799999999987E-08,2.2244E-09,1.0115000000000001E-10,3.8028E-07,-3.1234E-07
1.165,0.01,-7.0195999999999989E-08,2.1447E-09,1.0247000000000001E-10,3.8016E-07,-3.1218E-07
1.1600000000000001,0.01,-7.0097399999999991E-08,2.0861E-09,1.0551E-10,3.8016E-07,-3.1221999999999997E-07
1.155,0.01,-6.9944E-08,1.9851E-09,1.0763000000000001E-10,3.8012E-07,-3.1212E-07
1.1500000000000001,0.01,-6.9811799999999993E-08,1.8992E-09,1.0809000000000001E-10,3.7994E-07,-3.1214E-07
1.145,0.01,-6.9673999999999992E-08,1.8204E-09,1.0959E-10,3.7988E-07,-3.1214E-07
1.1400000000000001,0.01,-6.9523199999999991E-08,1.7771E-09,1.1099000000000001E-10,3.797E-07,-3.1206E-07
1.135,0.01,-6.9444399999999992E-08,1.7126E-09,1.1374000000000001E-10,3.7974E-07,-3.1204E-07
1.1300000000000001,0.01,-6.9341799999999989E-08,1.6698E-09,1.1655E-10,3.7972E-07,-3.1207999999999997E-07
1.125,0.01,-6.9253999999999993E-08,1.607E-09,1.1837E-10,3.7974E-07,-3.1206E-07
1.12,0.01,-6.91192E-08,1.5486E-09,1.1702E-10,3.7948E-07,-3.1193999999999997E-07
1.115,0.01,-6.8989399999999992E-08,1.5076E-09,1.2357000000000002E-10,3.7946E-07,-3.1196E-07
1.11,0.01,-6.8967599999999991E-08,1.4688E-09,1.2788E-10,3.7936E-07,-3.1196E-07
1.105,0.01,-6.88742E-08,1.4477E-09,1.28E-10,3.7928E-07,-3.12E-07
1.1,0.01,-6.8781E-08,1.3945E-09,1.2937000000000001E-10,3.793E-07,-3.12E-07
1.095,0.01,-6.8701799999999991E-08,1.3532E-09,1.2954E-10,3.7914E-07,-3.119E-07
1.09,0.01,-6.8651399999999992E-08,1.3163E-09,1.3082000000000002E-10,3.7911999999999997E-07,-3.1192E-07
1.085,0.01,-6.8520399999999989E-08,1.309E-09,1.3193E-10,3.7911999999999997E-07,-3.1193999999999997E-07
1.08,0.01,-6.8462599999999987E-08,1.2802E-09,1.3495E-10,3.7894E-07,-3.1188E-07
1.075,0.01,-6.8373E-08,1.2406E-09,1.3613E-10,3.7855999999999997E-07,-3.1188E-07
1.07,0.01,-6.81688E-08,1.2102E-09,1.3788000000000002E-10,3.788E-07,-3.1192E-07
1.065,0.01,-6.82354E-08,1.1838E-09,1.4052000000000002E-10,3.7894E-07,-3.1178E-07
1.06,0.01,-6.80504E-08,1.1734E-09,1.4177000000000002E-10,3.7876E-07,-3.1182E-07
1.0550000000000002,0.01,-6.81064E-08,1.1482E-09,1.4248E-10,3.7876E-07,-3.1188E-07
1.05,0.01,-6.79214E-08,1.1262E-09,1.4472000000000002E-10,3.7864E-07,-3.1182E-07
1.0450000000000002,0.01,-6.7946399999999987E-08,1.0886E-09,1.4606E-10,3.7852E-07,-3.1186E-07
1.04,0.01,-6.7912199999999991E-08,1.0762E-09,1.4784E-10,3.7852E-07,-3.1186E-07
1.0350000000000001,0.01,-6.79018E-08,1.0746E-09,1.5233E-10,3.7869999999999997E-07,-3.1178E-07
1.03,0.01,-6.785539999999999E-08,1.0507E-09,1.5312E-10,3.7852E-07,-3.1182E-07
1.0250000000000001,0.01,-6.7727E-08,1.0176E-09,1.5442000000000002E-10,3.7844E-07,-3.1176E-07
1.02,0.01,-6.77662E-08,1.0022E-09,1.5821000000000002E-10,3.7841999999999997E-07,-3.119E-07
1.0150000000000001,0.01,-6.7731599999999992E-08,9.962E-10,1.6241E-10,3.784E-07,-3.1184E-07
1.01,0.01,-6.7614999999999987E-08,9.8074E-10,1.6316E-10,3.7827999999999997E-07,-3.1176E-07
1.0050000000000001,0.01,-6.7589E-08,9.6244E-10,1.6831E-10,3.783E-07,-3.1176E-07
1,0.01,-6.748459999999999E-08,9.446E-10,1.7215000000000002E-10,3.782E-07,-3.1174E-07
0.995,0.01,-6.73726E-08,9.2717000000000012E-10,1.7669E-10,3.7816E-07,-3.1176E-07
0.9900000000000001,0.01,-6.7454799999999993E-08,9.0208000000000005E-10,1.8106000000000002E-10,3.782E-07,-3.1176E-07
0.9850000000000001,0.01,-6.7416E-08,8.9488000000000012E-10,1.8744000000000003E-10,3.7826E-07,-3.1184E-07
0.98000000000000009,0.01,-6.7401E-08,8.9380000000000006E-10,1.9391E-10,3.7804E-07,-3.1176E-07
0.97500000000000009,0.01,-6.7368399999999993E-08,8.6977000000000009E-10,2.0021000000000003E-10,3.7806E-07,-3.1174E-07
0.97000000000000008,0.01,-6.7310799999999989E-08,8.432E-10,2.0755000000000002E-10,3.7802E-07,-3.1172E-07
0.96500000000000008,0.01,-6.730959999999999E-08,8.349500000000001E-10,2.1654E-10,3.7808E-07,-3.1182E-07
0.96000000000000008,0.01,-6.72676E-08,8.3537000000000008E-10,2.2782000000000002E-10,3.7799999999999997E-07,-3.1174E-07
0.95500000000000007,0.01,-6.71842E-08,8.1636000000000006E-10,2.4048000000000003E-10,3.7794E-07,-3.1174E-07
0.95000000000000007,0.01,-6.725819999999999E-08,8.0518000000000011E-10,2.5698000000000003E-10,3.776E-07,-3.1178E-07
0.94500000000000006,0.01,-6.722099999999999E-08,7.7797000000000005E-10,2.7626000000000004E-10,3.7766E-07,-3.1174E-07
0.94000000000000006,0.01,-6.71264E-08,7.7700000000000011E-10,2.9761E-10,3.7785999999999997E-07,-3.1172E-07
0.935,0.01,-6.716199999999999E-08,7.6697000000000009E-10,3.2297E-10,3.7756E-07,-3.1174E-07
0.93,0.01,-6.7212199999999991E-08,7.6128000000000008E-10,3.5041000000000003E-10,3.7754E-07,-3.1176E-07
0.925,0.01,-6.71712E-08,7.3459E-10,3.8284000000000004E-10,3.7778E-07,-3.1174E-07
0.92,0.01,-6.71682E-08,7.1981E-10,4.2224000000000003E-10,3.7778E-07,-3.1168E-07
0.915,0.01,-6.7218999999999988E-08,7.2136000000000008E-10,4.7318E-10,3.7778E-07,-3.117E-07
0.91,0.01,-6.7184999999999989E-08,7.0868000000000008E-10,5.2222000000000008E-10,3.777E-07,-3.117E-07
0.905,0.01,-6.727679999999999E-08,7.0263000000000009E-10,5.8504000000000008E-10,3.7774E-07,-3.1174E-07
0.9,0.01,-6.7344E-08,6.7771E-10,6.6232E-10,3.7782E-07,-3.1182E-07
0.895,0.01,-6.7346E-08,6.763E-10,7.4790000000000007E-10,3.7771999999999997E-07,-3.117E-07
0.89,0.01,-6.736539999999999E-08,6.5992E-10,8.505100000000001E-10,3.7757999999999997E-07,-3.117E-07
0.885,0.01,-6.747039999999999E-08,6.5342E-10,9.7055000000000013E-10,3.7736E-07,-3.1168E-07
0.88,0.01,-6.75934E-08,6.3237000000000006E-10,1.11652E-09,3.7756E-07,-3.1172E-07
0.875,0.01,-6.7787399999999992E-08,6.274E-10,1.2809E-09,3.7766E-07,-3.1176E-07
0.87,0.01,-6.80102E-08,6.1695E-10,1.4824E-09,3.7762E-07,-3.117E-07
0.865,0.01,-6.8135E-08,6.1608E-10,1.7084E-09,3.775E-07,-3.1168E-07
0.86,0.01,-6.8237199999999988E-08,6.1896E-10,1.9868E-09,3.7754E-07,-3.1164E-07
0.85500000000000009,0.01,-6.87526E-08,5.8627000000000009E-10,2.3058E-09,3.7752E-07,-3.1168E-07
0.85000000000000009,0.01,-6.8872399999999991E-08,5.7238E-10,2.6815E-09,3.7757999999999997E-07,-3.1168E-07
0.84500000000000008,0.01,-6.952439999999999E-08,5.7219000000000007E-10,3.115E-09,3.775E-07,-3.1174E-07
0.84000000000000008,0.01,-6.9909599999999987E-08,5.843E-10,3.6315E-09,3.7748E-07,-3.1168E-07
0.83500000000000008,0.01,-7.0599199999999993E-08,5.4565000000000008E-10,4.2473E-09,3.7743999999999997E-07,-3.1172E-07
0.83000000000000007,0.01,-7.1216E-08,5.2902E-10,4.9597E-09,3.7714E-07,-3.117E-07
0.82500000000000007,0.01,-7.2123199999999988E-08,5.2614E-10,5.7971E-09,3.7742E-07,-3.1188E-07
0.82000000000000006,0.01,-7.3079799999999992E-08,5.3821E-10,6.8003E-09,3.776E-07,-3.117E-07
0.81500000000000006,0.01,-7.4265799999999987E-08,5.4528E-10,7.9378E-09,3.7754E-07,-3.1174E-07
0.81,0.01,-7.5524199999999993E-08,4.9999E-10,9.2985E-09,3.7754E-07,-3.1174E-07
0.805,0.01,-7.7112399999999991E-08,4.7096E-10,1.09038E-08,3.7746E-07,-3.1176E-07
0.8,0.01,-7.9043199999999986E-08,4.908E-10,1.2799199999999999E-08,3.775E-07,-3.1174E-07
0.795,0.01,-8.1374E-08,4.9824E-10,1.5074E-08,3.7736E-07,-3.1165999999999997E-07
0.79,0.01,-8.38144E-08,4.9747E-10,1.76344E-08,3.7738E-07,-3.117E-07
0.785,0.01,-8.6810599999999987E-08,4.4886000000000004E-10,2.07184E-08,3.7743999999999997E-07,-3.1179999999999997E-07
0.78,0.01,-9.0407799999999987E-08,4.3060000000000004E-10,2.4252399999999996E-08,3.7742E-07,-3.1174E-07
0.775,0.01,-9.45324E-08,4.4278000000000005E-10,2.86418E-08,3.7734E-07,-3.117E-07
0.77,0.01,-9.9548999999999987E-08,4.3873000000000005E-10,3.3564599999999995E-08,3.774E-07,-3.1174E-07
0.765,0.01,-1.055966E-07,4.2089000000000003E-10,3.9686599999999995E-08,3.7742E-07,-3.1164E-07
0.76,0.01,-1.1264719999999999E-07,4.2100000000000005E-10,4.6423E-08,3.7762E-07,-3.12E-07
0.755,0.01,-1.2024E-07,4.2474E-10,5.4567599999999994E-08,3.7729999999999997E-07,-3.1174E-07
0.75,0.01,-1.3E-07,3.7970000000000004E-10,6.4083999999999993E-08,3.7729999999999997E-07,-3.1172E-07
0.745,0.01,-1.4114E-07,3.7385E-10,7.53896E-08,3.7724E-07,-3.1176E-07
0.74,0.01,-1.5452E-07,4.0526000000000006E-10,8.8731799999999993E-08,3.7698E-07,-3.117E-07
0.735,0.01,-1.7058E-07,3.879E-10,1.0458339999999999E-07,3.7734E-07,-3.1174E-07
0.73,0.01,-1.888E-07,3.5360000000000005E-10,1.2288E-07,3.7726E-07,-3.117E-07
0.72500000000000009,0.01,-2.1016E-07,3.484E-10,1.4445999999999999E-07,3.772E-07,-3.1193999999999997E-07
0.72000000000000008,0.01,-2.3605999999999998E-07,3.5311000000000003E-10,1.6998E-07,3.7715999999999997E-07,-3.117E-07
0.71500000000000008,0.01,-2.6662E-07,3.3820000000000003E-10,1.9919999999999998E-07,3.772E-07,-3.1168E-07
0.71000000000000008,0.01,-3.0112E-07,3.1535E-10,2.3563999999999998E-07,3.7701999999999997E-07,-3.1168E-07
0.70500000000000007,0.01,-3.4237999999999997E-07,3.2043000000000005E-10,2.7621999999999997E-07,3.7715999999999997E-07,-3.1165999999999997E-07
0.70000000000000007,0.01,-3.9208E-07,3.0994E-10,3.2592E-07,3.772E-07,-3.1168E-07
0.69500000000000006,0.01,-4.4782E-07,2.8751E-10,3.853E-07,3.7726E-07,-3.117E-07
0.69000000000000006,0.01,-5.1784E-07,2.8795E-10,4.5024E-07,3.772E-07,-3.1174E-07
0.685,0.01,-5.9567999999999994E-07,2.8184000000000003E-10,5.2937999999999994E-07,3.7724E-07,-3.1172E-07
0.68,0.01,-6.9066E-07,2.6093E-10,6.2548E-07,3.7722E-07,-3.117E-07
0.675,0.01,-7.9804E-07,2.4972000000000004E-10,7.3598E-07,3.7724E-07,-3.117E-07
0.67,0.01,-9.288E-07,2.5293E-10,8.6602E-07,3.7722E-07,-3.117E-07
0.665,0.01,-1.08056E-06,2.3057E-10,1.01234E-06,3.7715999999999997E-07,-3.1168E-07
0.66,0.01,-1.2597000000000002E-06,2.1152E-10,1.1923000000000002E-06,3.7729999999999997E-07,-3.117E-07
0.655,0.01,-1.4711000000000002E-06,2.0989E-10,1.4036000000000002E-06,3.772E-07,-3.1168E-07
0.65,0.01,-1.7179E-06,1.9393000000000002E-10,1.6497E-06,3.7701999999999997E-07,-3.1168E-07
0.645,0.01,-2.0096E-06,1.819E-10,1.9423E-06,3.77E-07,-3.1176E-07
0.64,0.01,-2.3445E-06,1.7905000000000002E-10,2.2891000000000002E-06,3.771E-07,-3.117E-07
0.635,0.01,-2.7436000000000003E-06,1.5072000000000002E-10,2.6693000000000004E-06,3.7712E-07,-3.1165999999999997E-07
0.63,0.01,-3.2077000000000002E-06,1.3972E-10,3.1463000000000003E-06,3.7701999999999997E-07,-3.1168E-07
0.625,0.01,-3.7569000000000004E-06,1.3412E-10,3.6922000000000004E-06,3.7696E-07,-3.1164E-07
0.62,0.01,-4.3862000000000005E-06,1.1131000000000001E-10,4.3364000000000005E-06,3.768E-07,-3.1172E-07
0.615,0.01,-5.1676E-06,1.0318000000000001E-10,5.1208E-06,3.77E-07,-3.1176E-07
0.61,0.01,-6.1925000000000004E-06,8.6590000000000008E-11,6.1586000000000006E-06,3.7714E-07,-3.117E-07
0.605,0.01,-7.048800000000001E-06,7.554E-11,7.017900000000001E-06,3.7704E-07,-3.117E-07
0.6,0.01,-8.3138000000000016E-06,6.925E-11,8.4107E-06,3.7701999999999997E-07,-3.1168E-07
0.595,0.01,-9.8297000000000018E-06,4.181E-11,9.6072000000000018E-06,3.7706E-07,-3.1168E-07
0.59000000000000008,0.01,-1.13E-05,2.8540000000000002E-11,1.1580000000000001E-05,3.7701999999999997E-07,-3.117E-07
0.58500000000000008,0.01,-1.3224E-05,1.1820000000000001E-11,1.3150000000000001E-05,3.7701999999999997E-07,-3.117E-07
0.58000000000000007,0.01,-1.5492E-05,5.7E-12,1.5406E-05,3.7701999999999997E-07,-3.117E-07
0.57500000000000007,0.01,-1.8072E-05,-1.1530000000000001E-11,1.7994E-05,3.7692E-07,-3.1174E-07
0.57000000000000006,0.01,-2.103E-05,-3.995E-11,2.095E-05,3.7696E-07,-3.1174E-07
0.56500000000000006,0.01,-2.5152000000000002E-05,-3.583E-11,2.4496E-05,3.7698E-07,-3.1174E-07
0.56,0.01,-2.9122E-05,-6.8440000000000011E-11,2.9074E-05,3.77E-07,-3.1174E-07
0.555,0.01,-3.3432E-05,-9.33E-11,3.4012E-05,3.7701999999999997E-07,-3.1168E-07
0.55,0.01,-3.9302000000000004E-05,-8.9570000000000007E-11,3.9356E-05,3.7724E-07,-3.1164E-07
0.545,0.01,-4.5718E-05,-1.2383E-10,4.4766000000000005E-05,3.7698E-07,-3.1164E-07
0.54,0.01,-5.3304E-05,-1.3932000000000002E-10,5.2094E-05,3.771E-07,-3.117E-07
0.535,0.01,-6.0386E-05,-1.4733000000000002E-10,6.1712000000000008E-05,3.7696E-07,-3.1168E-07
0.53,0.01,-7.1388E-05,-1.7413000000000002E-10,7.0434E-05,3.77E-07,-3.1168E-07
0.525,0.01,-8.0814E-05,-1.8923E-10,8.216E-05,3.7686E-07,-3.1172E-07
0.52,0.01,-9.454E-05,-2.1191000000000002E-10,9.3370000000000009E-05,3.7687999999999997E-07,-3.1168E-07
0.515,0.01,-0.000109424,-2.2875E-10,0.000107522,3.7701999999999997E-07,-3.1164E-07
0.51,0.01,-0.00012386,-2.493E-10,0.00012394,3.7662E-07,-3.117E-07
0.505,0.01,-0.00014220000000000001,-2.5954E-10,0.00014218,3.767E-07,-3.1168E-07
0.5,0.01,-0.00016342,-2.9075E-10,0.00016326,3.7684E-07,-3.1172E-07
0.49500000000000005,0.01,-0.00018674000000000002,-3.0513E-10,0.00018674000000000002,3.7687999999999997E-07,-3.1182E-07
0.49000000000000005,0.01,-0.0002135,-3.2607000000000004E-10,0.0002135,3.768E-07,-3.1176E-07
0.48500000000000004,0.01,-0.00024310000000000003,-3.5185000000000003E-10,0.00024318,3.7696E-07,-3.1165999999999997E-07
0.48000000000000004,0.01,-0.00027628,-3.6151000000000003E-10,0.00027636,3.7684E-07,-3.117E-07
0.47500000000000003,0.01,-0.00031274000000000004,-3.889E-10,0.0003129,3.7684E-07,-3.117E-07
0.47000000000000003,0.01,-0.00035376,-4.0473E-10,0.00035388000000000005,3.768E-07,-3.1172E-07
0.465,0.01,-0.00039822,-4.2558000000000004E-10,0.00039820000000000003,3.7673999999999997E-07,-3.117E-07
0.46,0.01,-0.00044764,-4.4787000000000003E-10,0.00044754,3.767E-07,-3.117E-07
0.455,0.01,-0.00050092000000000008,-4.5946000000000003E-10,0.00050108,3.764E-07,-3.117E-07
0.45,0.01,-0.00055998000000000007,-4.8228E-10,0.00056020000000000006,3.7642E-07,-3.117E-07
0.445,0.01,-0.0006231,-4.9974000000000008E-10,0.0006235,3.7666E-07,-3.1165999999999997E-07
0.44,0.01,-0.00069266,-5.2005000000000008E-10,0.00069286,3.7666E-07,-3.1174E-07
0.435,0.01,-0.00076660000000000009,-5.4306000000000009E-10,0.00076626,3.7664E-07,-3.1174E-07
0.43,0.01,-0.00084680000000000009,-5.674E-10,0.00084696,3.7678E-07,-3.1179999999999997E-07
0.42500000000000004,0.01,-0.00093142000000000008,-5.7779E-10,0.00093256,3.7666E-07,-3.12E-07
0.42000000000000004,0.01,-0.0010236800000000001,-5.9974E-10,0.0010238600000000001,3.7676E-07,-3.1176E-07
0.41500000000000004,0.01,-0.00112016,-6.364600000000001E-10,0.00112048,3.7672E-07,-3.1182E-07
0.41000000000000003,0.01,-0.001224,-6.4537E-10,0.001225,3.7664E-07,-3.1188E-07
0.405,0.01,-0.0013324,-6.8793E-10,0.001333,3.7659999999999997E-07,-3.1179999999999997E-07
0.4,0.01,-0.0014492,-6.8902000000000007E-10,0.0014494,3.7644E-07,-3.1158E-07
0.395,0.01,-0.0015702000000000001,-7.1317E-10,0.0015704,3.7644E-07,-3.1168E-07
0.39,0.01,-0.0016982,-7.4467000000000008E-10,0.0016982,3.768E-07,-3.12E-07
0.385,0.01,-0.0018314,-7.586E-10,0.0018314,3.7666E-07,-3.1186E-07
0.38,0.01,-0.001973,-7.8374E-10,0.0019732,3.7672E-07,-3.1193999999999997E-07
0.375,0.01,-0.0021188,-8.118200000000001E-10,0.0021194,3.7673999999999997E-07,-3.1193999999999997E-07
0.37,0.01,-0.0022736,-8.4482000000000009E-10,0.002274,3.7662E-07,-3.1202E-07
0.365,0.01,-0.0024304,-8.607E-10,0.002431,3.7654E-07,-3.1196E-07
0.36000000000000004,0.01,-0.0025974,-8.9621E-10,0.0025968000000000002,3.7656E-07,-3.12E-07
0.35500000000000004,0.01,-0.0027668000000000002,-9.1529000000000005E-10,0.0027682,3.7656E-07,-3.1198E-07
0.35000000000000003,0.01,-0.0029458,-9.3404E-10,0.0029458,3.7678E-07,-3.1206E-07
0.34500000000000003,0.01,-0.0031272,-9.7600000000000015E-10,0.0031288,3.7664E-07,-3.1204E-07
0.34,0.01,-0.0033186,-9.85E-10,0.0033192,3.7666E-07,-3.1212E-07
0.335,0.01,-0.003512,-1.01911E-09,0.0035128,3.7659999999999997E-07,-3.121E-07
0.33,0.01,-0.003715,-1.05604E-09,0.0037156,3.7654E-07,-3.1212E-07
0.325,0.01,-0.0039196000000000005,-1.06873E-09,0.0039196000000000005,3.7656E-07,-3.122E-07
0.32,0.01,-0.0041334,-1.10671E-09,0.0041342,3.7656E-07,-3.1221999999999997E-07
0.315,0.01,-0.0043478,-1.1302E-09,0.0043494,3.7666E-07,-3.1218E-07
0.31,0.01,-0.0045744,-1.1518E-09,0.0045738,3.7617999999999997E-07,-3.1246E-07
0.305,0.01,-0.0048016000000000005,-1.187E-09,0.0048006,3.7656E-07,-3.123E-07
0.3,0.01,-0.005037,-1.2204E-09,0.0050374,3.7622E-07,-3.1234E-07
0.29500000000000004,0.01,-0.0052724,-1.242E-09,0.0052736,3.7656E-07,-3.1238E-07
0.29000000000000004,0.01,-0.0055152000000000005,-1.2791E-09,0.0055154,3.765E-07,-3.1246E-07
0.28500000000000003,0.01,-0.0057662,-1.3065E-09,0.0057666,3.7656E-07,-3.1242E-07
0.28,0.01,-0.0060186,-1.3358E-09,0.0060184,3.767E-07,-3.1246E-07
0.275,0.01,-0.006279,-1.3746E-09,0.0062796,3.7656E-07,-3.1249999999999997E-07
0.27,0.01,-0.0065394,-1.4029E-09,0.0065404,3.7666E-07,-3.1254E-07
0.265,0.01,-0.0068078,-1.4372E-09,0.0068088,3.7662E-07,-3.1256E-07
0.26,0.01,-0.0070778,-1.4638E-09,0.0070798,3.7654E-07,-3.1268E-07
0.255,0.01,-0.0073566000000000005,-1.5005E-09,0.0073576,3.765E-07,-3.1266E-07
0.25,0.01,-0.0076358,-1.538E-09,0.0076364,3.765E-07,-3.1274E-07
0.24500000000000002,0.01,-0.0079234,-1.5657E-09,0.007923,3.7644E-07,-3.127E-07
0.24000000000000002,0.01,-0.008208,-1.6065E-09,0.0082106,3.7644E-07,-3.1284E-07
0.23500000000000001,0.01,-0.008504,-1.6455E-09,0.008504,3.7636E-07,-3.1282E-07
0.23,0.01,-0.0087998,-1.676E-09,0.0087986,3.7644E-07,-3.1288E-07
0.225,0.01,-0.0091004,-1.7141E-09,0.0091018,3.7645999999999997E-07,-3.1294E-07
0.22,0.01,-0.009402,-1.7458E-09,0.0094022,3.7662E-07,-3.1302E-07
0.215,0.01,-0.0097122,-1.7838E-09,0.0097114,3.7652E-07,-3.131E-07
0.21000000000000002,0.01,-0.01002,-1.8199E-09,0.0100194,3.7654E-07,-3.1332E-07
0.20500000000000002,0.01,-0.010331400000000001,-1.8611E-09,0.010331,3.7664E-07,-3.1316E-07
0.2,0.01,-0.0106514,-1.9052E-09,0.0106494,3.7673999999999997E-07,-3.1338E-07
0.195,0.01,-0.010967600000000001,-1.9374E-09,0.010969,3.7622E-07,-3.1322E-07
0.19,0.01,-0.0112932,-1.9849E-09,0.0112946,3.7644E-07,-3.1326E-07
0.185,0.01,-0.011608,-2.0257E-09,0.011614000000000001,3.7626E-07,-3.1332E-07
0.18000000000000002,0.01,-0.011940000000000001,-2.0623E-09,0.011946000000000002,3.7638E-07,-3.1338E-07
0.17500000000000002,0.01,-0.012272000000000002,-2.1066E-09,0.012276,3.7638E-07,-3.1344E-07
0.17,0.01,-0.012604,-2.1507E-09,0.012614000000000002,3.7638E-07,-3.1344E-07
0.165,0.01,-0.012942,-2.1822E-09,0.012950000000000001,3.7636E-07,-3.1347999999999997E-07
0.16,0.01,-0.013284,-2.2418E-09,0.013292000000000002,3.7644E-07,-3.136E-07
0.155,0.01,-0.013626000000000001,-2.2789E-09,0.013634000000000002,3.7638E-07,-3.1364E-07
0.15,0.01,-0.013970000000000002,-2.3327E-09,0.013980000000000001,3.7631999999999997E-07,-3.1368E-07
0.14500000000000002,0.01,-0.014316,-2.3773E-09,0.014328,3.7642E-07,-3.1372E-07
0.14,0.01,-0.014668,-2.4228E-09,0.014678000000000002,3.763E-07,-3.1374E-07
0.135,0.01,-0.015024000000000001,-2.4607E-09,0.015028000000000001,3.7636E-07,-3.1386E-07
0.13,0.01,-0.015376,-2.518E-09,0.015388,3.7654E-07,-3.1392E-07
0.125,0.01,-0.015732000000000003,-2.5677E-09,0.01574,3.7634E-07,-3.1392E-07
0.12000000000000001,0.01,-0.016088,-2.611E-09,0.016094,3.7648E-07,-3.14E-07
0.115,0.01,-0.016452,-2.6892E-09,0.016460000000000002,3.7648E-07,-3.1412E-07
0.11,0.01,-0.016814000000000003,-2.6876E-09,0.016816,3.7645999999999997E-07,-3.1412E-07
0.10500000000000001,0.01,-0.01718,-2.7662E-09,0.01719,3.7612E-07,-3.1416E-07
0.1,0.01,-0.017544,-2.8618E-09,0.017554,3.764E-07,-3.1436E-07
0.095,0.01,-0.017916,-2.8418E-09,0.017924000000000002,3.7612E-07,-3.1431999999999997E-07
0.090000000000000011,0.01,-0.018282000000000003,-2.8961E-09,0.01829,3.7644E-07,-3.1436E-07
0.085,0.01,-0.018660000000000003,-3.0172E-09,0.018666000000000002,3.7654E-07,-3.1442E-07
0.08,0.01,-0.019026,-3.069E-09,0.019036,3.7642E-07,-3.1444E-07
0.075,0.01,-0.019404,-3.0375E-09,0.019414,3.7644E-07,-3.1454E-07
