Repository: DecaMeron23/Caratterizzazione-Mosfet

# Studio della tolleranza alle radiazioni ionizzanti di MOSFET in tecnologia 28nm

## Tesi triennale d'Ingegneria Informatica

### Autori:

* Nicola Cattaneo
* Emilio Meroni

### Divisione Cartelle
* **Tesi** Cartella contenente il materiale per la produzione della tesi
* **Script Statiche** Cartella contentente tutti gli script per le analisi delle misure statiche.
* **Script Rumore** Cartella contentente tutti gli script per le analisi delle misure di rumore.
* **Misure Statiche** Cartella contenente le misure statiche
* **Misure Statiche** Cartella contenente le misure di rumore
* **Altri Script** Script di riferimento

File: Misure statiche/P1/Chip1PMOS_5Mrad/P1-200-180/id-vgs.csv (part 1 of 4)
I/V Sweep,id_vgs_P
RecordTime,08/04/2023 08:33:00
Device ID,
Count,1
Flag,
Remarks,
vg,vd,id,ig,is,iavdd,ignd
1.2,0,-7.3217999999999988E-08,3.1247E-09,1.7592000000000002E-10,3.8224E-07,-3.1218E-07
1.195,0,-7.3203E-08,2.9618E-09,1.7275000000000002E-10,3.8191999999999997E-07,-3.121E-07
1.19,0,-7.30622E-08,2.8026E-09,1.7297000000000002E-10,3.823E-07,-3.121E-07
1.185,0,-7.29692E-08,2.6669E-09,1.7648000000000002E-10,3.8226E-07,-3.1214E-07
1.1800000000000002,0,-7.27852E-08,2.543E-09,1.7781E-10,3.8224E-07,-3.1214E-07
1.175,0,-7.2672199999999988E-08,2.4268E-09,1.7917000000000001E-10,3.8191999999999997E-07,-3.1206E-07
1.1700000000000002,0,-7.24508E-08,2.3183E-09,1.8097000000000002E-10,3.8194E-07,-3.1214E-07
1.165,0,-7.19652E-08,2.217E-09,1.8071000000000002E-10,3.8212E-07,-3.1216E-07
1.1600000000000001,0,-7.22058E-08,2.1205E-09,1.8137000000000002E-10,3.8208E-07,-3.1196E-07
1.155,0,-7.213719999999999E-08,2.0361E-09,1.8370000000000002E-10,3.8204E-07,-3.121E-07
1.1500000000000001,0,-7.20216E-08,1.9634E-09,1.8380000000000003E-10,3.8194E-07,-3.1204E-07
1.145,0,-7.1487399999999992E-08,1.8868E-09,1.8426000000000002E-10,3.818E-07,-3.1204E-07
1.1400000000000001,0,-7.16392E-08,1.8265E-09,1.8719E-10,3.8184E-07,-3.1204E-07
1.135,0,-7.1457199999999987E-08,1.7575E-09,1.8814E-10,3.8176E-07,-3.1207999999999997E-07
1.1300000000000001,0,-7.13898E-08,1.7066E-09,1.8763E-10,3.8163999999999997E-07,-3.1206E-07
1.125,0,-7.12826E-08,1.6587999999999999E-09,1.8936E-10,3.8166E-07,-3.1206E-07
1.12,0,-7.12608E-08,1.6064E-09,1.9141000000000001E-10,3.8152E-07,-3.121E-07
1.115,0,-7.1157399999999988E-08,1.5535E-09,1.9160000000000002E-10,3.8148E-07,-3.1206E-07
1.11,0,-7.10332E-08,1.5142E-09,1.9233000000000002E-10,3.8149999999999997E-07,-3.1224E-07
1.105,0,-7.08668E-08,1.4786E-09,1.9451E-10,3.814E-07,-3.1206E-07
1.1,0,-7.0594199999999988E-08,1.4311E-09,1.9504E-10,3.8126E-07,-3.1202E-07
1.095,0,-7.0757199999999987E-08,1.4101E-09,1.9413E-10,3.8118E-07,-3.1202E-07
1.09,0,-7.07104E-08,1.3736E-09,1.9583E-10,3.812E-07,-3.1198E-07
1.085,0,-7.05848E-08,1.3379E-09,1.9656000000000002E-10,3.8128E-07,-3.121E-07
1.08,0,-7.02564E-08,1.2928E-09,1.9739E-10,3.8114E-07,-3.12E-07
1.075,0,-7.0489199999999988E-08,1.2882E-09,1.9933000000000002E-10,3.8124E-07,-3.1207999999999997E-07
1.07,0,-7.03702E-08,1.2563E-09,2.0200000000000003E-10,3.8107999999999997E-07,-3.121E-07
1.065,0,-7.0275599999999992E-08,1.2236E-09,2.0298E-10,3.8104E-07,-3.1206E-07
1.06,0,-7.0240999999999987E-08,1.2029E-09,2.0393000000000001E-10,3.8098E-07,-3.1204E-07
1.0550000000000002,0,-7.0262E-08,1.1801E-09,2.0541000000000002E-10,3.8107999999999997E-07,-3.1204E-07
1.05,0,-7.0171599999999993E-08,1.1602E-09,2.0642000000000002E-10,3.8076E-07,-3.1204E-07
1.0450000000000002,0,-7.0109599999999989E-08,1.1248E-09,2.076E-10,3.8078E-07,-3.1198E-07
1.04,0,-6.98976E-08,1.1259E-09,2.0921000000000002E-10,3.8072E-07,-3.1192E-07
1.0350000000000001,0,-6.99768E-08,1.0893E-09,2.1106000000000002E-10,3.8062E-07,-3.1198E-07
1.03,0,-6.9948799999999989E-08,1.0761E-09,2.1150000000000002E-10,3.807E-07,-3.1198E-07
1.0250000000000001,0,-6.9817E-08,1.0553E-09,2.1413000000000001E-10,3.8065999999999997E-07,-3.1198E-07
1.02,0,-6.97578E-08,1.0404E-09,2.1690000000000002E-10,3.803E-07,-3.12E-07
1.0150000000000001,0,-6.9699599999999987E-08,1.0187E-09,2.1762000000000002E-10,3.8051999999999997E-07,-3.1204E-07
1.01,0,-6.9619399999999991E-08,9.996E-10,2.2115E-10,3.805E-07,-3.1198E-07
1.0050000000000001,0,-6.97292E-08,9.83E-10,2.2373E-10,3.806E-07,-3.1198E-07
1,0,-6.9655E-08,9.6976000000000018E-10,2.2913000000000001E-10,3.8051999999999997E-07,-3.1196E-07
0.995,0,-6.96072E-08,9.5719E-10,2.3227000000000002E-10,3.8058E-07,-3.1196E-07
0.9900000000000001,0,-6.95162E-08,9.4136000000000015E-10,2.3604E-10,3.805E-07,-3.1196E-07
0.9850000000000001,0,-6.9547599999999987E-08,9.1385000000000011E-10,2.4008E-10,3.8016E-07,-3.12E-07
0.98000000000000009,0,-6.95458E-08,9.1000000000000006E-10,2.48E-10,3.804E-07,-3.12E-07
0.97500000000000009,0,-6.95062E-08,8.9404E-10,2.5454000000000003E-10,3.8046E-07,-3.1198E-07
0.97000000000000008,0,-6.9351E-08,8.8719000000000012E-10,2.6253E-10,3.804E-07,-3.1198E-07
0.96500000000000008,0,-6.91508E-08,8.6498E-10,2.7348E-10,3.8023999999999997E-07,-3.1202E-07
0.96000000000000008,0,-6.94136E-08,8.4828000000000009E-10,2.8411E-10,3.8028E-07,-3.12E-07
0.95500000000000007,0,-6.9349E-08,8.3591000000000006E-10,2.9552000000000003E-10,3.8018E-07,-3.1188E-07
0.95000000000000007,0,-6.91216E-08,8.2572E-10,3.1223E-10,3.8022E-07,-3.1204E-07
0.94500000000000006,0,-6.92844E-08,8.0857E-10,3.3163E-10,3.8018E-07,-3.12E-07
0.94000000000000006,0,-6.9311999999999992E-08,7.9057000000000009E-10,3.5078E-10,3.8009999999999997E-07,-3.12E-07
0.935,0,-6.9413799999999991E-08,7.902E-10,3.7582000000000005E-10,3.8016E-07,-3.119E-07
0.93,0,-6.9145999999999989E-08,7.7945E-10,4.0508E-10,3.8016E-07,-3.1198E-07
0.925,0,-6.9369999999999992E-08,7.5314E-10,4.3821000000000003E-10,3.8016E-07,-3.1192E-07
0.92,0,-6.9187599999999989E-08,7.3907E-10,4.7865E-10,3.8012E-07,-3.1193999999999997E-07
0.915,0,-6.927719999999999E-08,7.4007E-10,5.2759E-10,3.8006E-07,-3.1196E-07
0.91,0,-6.93796E-08,7.2837E-10,5.8158000000000007E-10,3.8009999999999997E-07,-3.1196E-07
0.905,0,-6.9351799999999987E-08,7.1194E-10,6.4607E-10,3.8009999999999997E-07,-3.1198E-07
0.9,0,-6.95666E-08,7.0440000000000007E-10,7.2418000000000008E-10,3.8016E-07,-3.1196E-07
0.895,0,-6.9546399999999988E-08,6.8801000000000009E-10,8.140500000000001E-10,3.8004E-07,-3.1193999999999997E-07
0.89,0,-6.9715E-08,6.8252E-10,9.1926000000000009E-10,3.8012E-07,-3.1193999999999997E-07
0.885,0,-6.97722E-08,6.7589E-10,1.03873E-09,3.8009999999999997E-07,-3.1198E-07
0.88,0,-6.98552E-08,6.5547E-10,1.187E-09,3.8006E-07,-3.1206E-07
0.875,0,-7.00958E-08,6.560100000000001E-10,1.3588E-09,3.8009999999999997E-07,-3.12E-07
0.87,0,-7.0259199999999992E-08,6.3794000000000007E-10,1.5541E-09,3.8009999999999997E-07,-3.1202E-07
0.865,0,-7.04404E-08,6.3121E-10,1.7892E-09,3.8009999999999997E-07,-3.1202E-07
0.86,0,-7.06812E-08,6.1531E-10,2.0715E-09,3.7998E-07,-3.1204E-07
0.85500000000000009,0,-7.10136E-08,6.1388000000000006E-10,2.3874E-09,3.7992E-07,-3.1204E-07
0.85000000000000009,0,-7.1389199999999989E-08,6.0497E-10,2.7818E-09,3.7994E-07,-3.1196E-07
0.84500000000000008,0,-7.1687799999999989E-08,5.8787000000000006E-10,3.214E-09,3.7998E-07,-3.1204E-07
0.84000000000000008,0,-7.21412E-08,5.8095E-10,3.7475E-09,3.7994E-07,-3.1198E-07
0.83500000000000008,0,-7.2631399999999992E-08,5.6276E-10,4.3726E-09,3.8006E-07,-3.1198E-07
0.83000000000000007,0,-7.3632199999999991E-08,5.6676E-10,5.0869E-09,3.8004E-07,-3.1193999999999997E-07
0.82500000000000007,0,-7.4400399999999986E-08,5.4911000000000008E-10,5.9565E-09,3.7994E-07,-3.1198E-07
0.82000000000000006,0,-7.514159999999999E-08,5.4471000000000008E-10,6.9621E-09,3.7994E-07,-3.1202E-07
0.81500000000000006,0,-7.66538E-08,5.279E-10,8.156E-09,3.7992E-07,-3.12E-07
0.81,0,-7.79226E-08,5.2767E-10,9.516E-09,3.7986E-07,-3.1196E-07
0.805,0,-7.9526E-08,5.104E-10,1.11474E-08,3.7988E-07,-3.1198E-07
0.8,0,-8.14702E-08,4.9982E-10,1.3093799999999999E-08,3.799E-07,-3.1196E-07
0.795,0,-8.38318E-08,4.9615E-10,1.53488E-08,3.7986E-07,-3.1198E-07
0.79,0,-8.618039999999999E-08,4.9585E-10,1.7962399999999997E-08,3.795E-07,-3.119E-07
0.785,0,-8.9187999999999991E-08,4.6727000000000008E-10,2.1176599999999997E-08,3.7956E-07,-3.1192E-07
0.78,0,-9.3114399999999991E-08,4.6798000000000007E-10,2.4795399999999996E-08,3.7939999999999997E-07,-3.1196E-07
0.775,0,-9.73512E-08,4.4794000000000006E-10,2.9146599999999998E-08,3.798E-07,-3.1193999999999997E-07
0.77,0,-1.0227839999999999E-07,4.4011000000000004E-10,3.42374E-08,3.7978E-07,-3.1186E-07
0.765,0,-1.0838279999999999E-07,4.4873E-10,4.0201599999999996E-08,3.7967999999999997E-07,-3.1192E-07
0.76,0,-1.1515519999999999E-07,4.3480000000000004E-10,4.7159799999999996E-08,3.797E-07,-3.1192E-07
0.755,0,-1.235E-07,4.1953000000000005E-10,5.55128E-08,3.7956E-07,-3.1192E-07
0.75,0,-1.3312E-07,4.12E-10,6.5156999999999992E-08,3.797E-07,-3.1196E-07
0.745,0,-1.4445999999999999E-07,4.0675E-10,7.67052E-08,3.797E-07,-3.121E-07
0.74,0,-1.5806E-07,4.1147000000000003E-10,8.9988999999999986E-08,3.7964E-07,-3.1206E-07
0.735,0,-1.7412E-07,3.8935E-10,1.0601179999999999E-07,3.7958E-07,-3.1192E-07
0.73,0,-1.9258E-07,3.8183E-10,1.2444E-07,3.7967999999999997E-07,-3.119E-07
0.72500000000000009,0,-2.1424E-07,3.7415000000000005E-10,1.4598E-07,3.7956E-07,-3.1198E-07
0.72000000000000008,0,-2.3975999999999997E-07,3.5619000000000004E-10,1.716E-07,3.796E-07,-3.1192E-07
0.71500000000000008,0,-2.6962E-07,3.5539000000000005E-10,2.0144E-07,3.7956E-07,-3.1192E-07
0.71000000000000008,0,-3.0516E-07,3.3244000000000004E-10,2.3814E-07,3.7964E-07,-3.119E-07
0.70500000000000007,0,-3.4696E-07,3.2915000000000005E-10,2.7956E-07,3.7964E-07,-3.119E-07
0.70000000000000007,0,-3.959E-07,3.2559E-10,3.2832E-07,3.7964E-07,-3.1196E-07
0.69500000000000006,0,-4.5472E-07,3.0136000000000003E-10,3.8544E-07,3.797E-07,-3.1198E-07
0.69000000000000006,0,-5.2304E-07,3.0501E-10,4.5353999999999997E-07,3.7964E-07,-3.12E-07
0.685,0,-6.0071999999999994E-07,2.9686000000000005E-10,5.3496E-07,3.7946E-07,-3.1192E-07
0.68,0,-6.9578E-07,2.7519E-10,6.2965999999999994E-07,3.7958E-07,-3.1198E-07
0.675,0,-8.0636E-07,2.6634000000000003E-10,7.3914E-07,3.7967999999999997E-07,-3.119E-07
0.67,0,-9.3488E-07,2.6377E-10,8.7068E-07,3.7958E-07,-3.1193999999999997E-07
0.665,0,-1.09084E-06,2.3822000000000003E-10,1.02054E-06,3.7948E-07,-3.1193999999999997E-07
0.66,0,-1.2677000000000002E-06,2.3175000000000003E-10,1.2056000000000002E-06,3.7944E-07,-3.1192E-07
0.655,0,-1.4803000000000003E-06,2.1659000000000002E-10,1.4106E-06,3.7956E-07,-3.1193999999999997E-07
0.65,0,-1.7339000000000003E-06,2.1876000000000003E-10,1.6615E-06,3.7948E-07,-3.1198E-07
0.645,0,-2.0213E-06,1.9285E-10,1.9513000000000003E-06,3.7944E-07,-3.1192E-07
0.64,0,-2.3614000000000004E-06,1.7573000000000002E-10,2.2991E-06,3.7958E-07,-3.1198E-07
0.635,0,-2.7629000000000003E-06,1.8029E-10,2.6986000000000003E-06,3.7953999999999997E-07,-3.1192E-07
0.63,0,-3.2405E-06,1.5647E-10,3.1747000000000003E-06,3.7938E-07,-3.1192E-07
0.625,0,-3.7875000000000006E-06,1.3571000000000002E-10,3.7279000000000003E-06,3.7944E-07,-3.1192E-07
0.62,0,-4.4193E-06,1.3574000000000001E-10,4.3605000000000009E-06,3.7952E-07,-3.1193999999999997E-07
0.615,0,-5.1807E-06,1.1853E-10,5.1312E-06,3.7942E-07,-3.1193999999999997E-07
0.61,0,-6.0807000000000009E-06,9.7700000000000009E-11,6.0150000000000009E-06,3.7948E-07,-3.1192E-07
0.605,0,-7.1212000000000005E-06,8.803E-11,7.051500000000001E-06,3.795E-07,-3.1188E-07
0.6,0,-8.330500000000001E-06,8.3770000000000012E-11,8.2163000000000013E-06,3.7914E-07,-3.1186E-07
0.595,0,-9.7540000000000018E-06,5.619E-11,9.6724E-06,3.7948E-07,-3.1188E-07
0.59000000000000008,0,-1.1374200000000002E-05,3.686E-11,1.1306700000000001E-05,3.791E-07,-3.1192E-07
0.58500000000000008,0,-1.3304E-05,2.9030000000000002E-11,1.3226E-05,3.7922E-07,-3.1192E-07
0.58000000000000007,0,-1.5472E-05,1.781E-11,1.5406E-05,3.7934E-07,-3.1196E-07
0.57500000000000007,0,-1.8096E-05,4.4000000000000004E-13,1.8030000000000002E-05,3.7922E-07,-3.1186E-07
0.57000000000000006,0,-2.109E-05,-1.9860000000000003E-11,2.1002E-05,3.7897999999999997E-07,-3.1188E-07
0.56500000000000006,0,-2.4594000000000002E-05,-3.659E-11,2.4522E-05,3.793E-07,-3.1192E-07
0.56,0,-2.8608E-05,-4.8450000000000005E-11,2.8544E-05,3.793E-07,-3.1218E-07
0.555,0,-3.3348E-05,-8.1290000000000011E-11,3.3274E-05,3.7928E-07,-3.119E-07
0.55,0,-3.8650000000000004E-05,-8.7770000000000011E-11,3.8672E-05,3.7922E-07,-3.1192E-07
0.545,0,-4.4982000000000004E-05,-9.9570000000000011E-11,4.4888E-05,3.7924E-07,-3.1198E-07
0.54,0,-5.2296E-05,-1.3921E-10,5.2232000000000004E-05,3.7918E-07,-3.1192E-07
0.535,0,-6.0558000000000005E-05,-1.2533000000000002E-10,6.047E-05,3.7916E-07,-3.119E-07
0.53,0,-7.0172E-05,-1.6268E-10,7.0038E-05,3.7922E-07,-3.1192E-07
0.525,0,-8.1038E-05,-1.892E-10,8.0998E-05,3.7911999999999997E-07,-3.12E-07
0.52,0,-9.3742E-05,-1.8661000000000002E-10,9.3582E-05,3.7922E-07,-3.1192E-07
0.515,0,-0.00010791400000000001,-2.2784E-10,0.00010785800000000001,3.792E-07,-3.1192E-07
0.51,0,-0.00012428,-2.3806E-10,0.00012424000000000002,3.7906E-07,-3.1192E-07
0.505,0,-0.00014254,-2.6111000000000004E-10,0.00014278,3.791E-07,-3.1193999999999997E-07
0.5,0,-0.00016366000000000002,-2.6851000000000004E-10,0.00016378,3.7908E-07,-3.1186E-07
0.49500000000000005,0,-0.00018724,-3.0752000000000004E-10,0.00018718,3.791E-07,-3.1193999999999997E-07
0.49000000000000005,0,-0.00021394,-3.1491E-10,0.00021400000000000003,3.7904E-07,-3.1193999999999997E-07
0.48500000000000004,0,-0.00024338000000000002,-3.2811E-10,0.00024344000000000001,3.7904E-07,-3.1192E-07
0.48000000000000004,0,-0.00027692,-3.7169000000000004E-10,0.00027686000000000003,3.7897999999999997E-07,-3.119E-07
0.47500000000000003,0,-0.00031346,-3.6849000000000004E-10,0.00031346,3.79E-07,-3.1193999999999997E-07
0.47000000000000003,0,-0.00035446,-3.9819000000000005E-10,0.0003547,3.7906E-07,-3.1192E-07
0.465,0,-0.00039892000000000004,-4.2223000000000005E-10,0.00039896,3.7908E-07,-3.12E-07
0.46,0,-0.00044856000000000003,-4.3093000000000003E-10,0.00044854000000000004,3.7906E-07,-3.1207999999999997E-07
0.455,0,-0.00050208,-4.6535000000000005E-10,0.00050238000000000008,3.7897999999999997E-07,-3.1198E-07
0.45,0,-0.00056178,-4.729E-10,0.00056164000000000008,3.79E-07,-3.1193999999999997E-07
0.445,0,-0.00062470000000000006,-4.9516000000000008E-10,0.00062466000000000008,3.789E-07,-3.12E-07
0.44,0,-0.00069404,-5.2577E-10,0.00069418000000000008,3.7897999999999997E-07,-3.1193999999999997E-07
0.435,0,-0.00076782,-5.3701000000000009E-10,0.0007680600000000001,3.7897999999999997E-07,-3.1193999999999997E-07
0.43,0,-0.00084882,-5.5789E-10,0.00084852000000000007,3.7892E-07,-3.1198E-07
0.42500000000000004,0,-0.00093372000000000008,-5.8336E-10,0.00093412000000000009,3.7882E-07,-3.1192E-07
0.42000000000000004,0,-0.0010261600000000001,-6.0647000000000008E-10,0.00102586,3.7869999999999997E-07,-3.12E-07
0.41500000000000004,0,-0.00112286,-6.1202E-10,0.00112264,3.7862E-07,-3.1202E-07
0.41000000000000003,0,-0.0012264,-6.4723E-10,0.0012268000000000001,3.7892E-07,-3.1204E-07
0.405,0,-0.001335,-6.5108000000000009E-10,0.001336,3.7886E-07,-3.1204E-07
0.4,0,-0.0014516,-6.8852E-10,0.001452,3.7892E-07,-3.121E-07
0.395,0,-0.0015728,-7.2034E-10,0.0015728,3.7892E-07,-3.1214E-07
0.39,0,-0.0017018,-7.2721E-10,0.0017022,3.7894E-07,-3.1221999999999997E-07
0.385,0,-0.0018352,-7.572800000000001E-10,0.0018356,3.7882E-07,-3.1206E-07
0.38,0,-0.0019768,-7.8248000000000007E-10,0.0019776,3.7868E-07,-3.121E-07
0.375,0,-0.0021234,-8.0506000000000011E-10,0.0021232,3.7866E-07,-3.122E-07
0.37,0,-0.0022768,-8.1535000000000008E-10,0.002278,3.7896E-07,-3.1214E-07
0.365,0,-0.002435,-8.5339000000000009E-10,0.0024352,3.7906E-07,-3.1221999999999997E-07
0.36000000000000004,0,-0.0026018,-8.8292000000000009E-10,0.002602,3.7896E-07,-3.1224E-07
0.35500000000000004,0,-0.0027716,-8.948900000000001E-10,0.002772,3.7886E-07,-3.1228E-07
0.35000000000000003,0,-0.0029498000000000003,-9.3698E-10,0.0029504,3.7888E-07,-3.1221999999999997E-07
0.34500000000000003,0,-0.0031328000000000003,-9.5933E-10,0.0031328000000000003,3.7886E-07,-3.1234E-07
0.34,0,-0.0033236,-9.7827E-10,0.0033242000000000002,3.788E-07,-3.1242E-07
0.335,0,-0.0035178,-1.0149800000000002E-09,0.0035178,3.7897999999999997E-07,-3.1244E-07
0.33,0,-0.0037214,-1.0394700000000001E-09,0.0037208000000000002,3.7892E-07,-3.1235999999999997E-07
0.325,0,-0.0039266,-1.0668800000000002E-09,0.0039264,3.7888E-07,-3.1238E-07
0.32,0,-0.0041398,-1.09597E-09,0.0041402,3.7882E-07,-3.1248E-07
0.315,0,-0.0043556,-1.1215E-09,0.0043558,3.7886E-07,-3.1249999999999997E-07
0.31,0,-0.004582,-1.1502E-09,0.0045814,3.788E-07,-3.1248E-07
0.305,0,-0.0048088,-1.1898E-09,0.0048092000000000005,3.7888E-07,-3.1248E-07
0.3,0,-0.0050448,-1.2003E-09,0.005044,3.7897999999999997E-07,-3.1258E-07
0.29500000000000004,0,-0.0052834,-1.242E-09,0.0052826,3.786E-07,-3.126E-07
0.29000000000000004,0,-0.005525,-1.2774E-09,0.0055248,3.7876E-07,-3.1272E-07
0.28500000000000003,0,-0.0057756000000000005,-1.2948E-09,0.0057774,3.7894E-07,-3.126E-07
0.28,0,-0.0060272,-1.3356E-09,0.0060288,3.7882E-07,-3.1266E-07
0.275,0,-0.0062896,-1.3643E-09,0.0062894000000000005,3.7882E-07,-3.1276E-07
0.27,0,-0.0065508,-1.3929E-09,0.0065504000000000005,3.788E-07,-3.1277999999999997E-07
0.265,0,-0.0068206000000000004,-1.4352E-09,0.0068196,3.7897999999999997E-07,-3.1277999999999997E-07
0.26,0,-0.0070892,-1.4528E-09,0.0070898,3.7882E-07,-3.1284E-07
0.255,0,-0.0073676,-1.4988E-09,0.0073694,3.7846E-07,-3.1284E-07
0.25,0,-0.0076466,-1.5354E-09,0.0076478,3.7883999999999997E-07,-3.1284E-07
0.24500000000000002,0,-0.0079334,-1.5601E-09,0.0079336,3.7882E-07,-3.1296E-07
0.24000000000000002,0,-0.0082208,-1.606E-09,0.0082208,3.7894E-07,-3.1296E-07
0.23500000000000001,0,-0.008515,-1.6286E-09,0.0085164,3.7862E-07,-3.1305999999999997E-07
0.23,0,-0.008811,-1.6761E-09,0.0088112,3.7864E-07,-3.1312E-07
0.225,0,-0.0091136,-1.7061E-09,0.0091142,3.7876E-07,-3.1314E-07
0.22,0,-0.0094152,-1.7366E-09,0.0094158,3.7872E-07,-3.1324E-07
0.215,0,-0.0097246,-1.7898E-09,0.0097248,3.7872E-07,-3.1324E-07
0.21000000000000002,0,-0.0100338,-1.8084E-09,0.0100332,3.7869999999999997E-07,-3.1328E-07
0.20500000000000002,0,-0.0103452,-1.8612E-09,0.010346600000000001,3.7874E-07,-3.1338E-07
0.2,0,-0.0106664,-1.8986E-09,0.010663800000000001,3.7876E-07,-3.1338E-07
0.195,0,-0.0109836,-1.9284E-09,0.010981600000000001,3.7874E-07,-3.1342E-07
0.19,0,-0.0113098,-1.9952E-09,0.0113094,3.7869999999999997E-07,-3.1354E-07
0.185,0,-0.011620000000000002,-2.022E-09,0.011630000000000001,3.7855999999999997E-07,-3.135E-07
0.18000000000000002,0,-0.011954000000000001,-2.0624E-09,0.011964,3.7862E-07,-3.136E-07
0.17500000000000002,0,-0.012286000000000002,-2.111E-09,0.012288,3.7868E-07,-3.1366E-07
0.17,0,-0.012622000000000001,-2.1521E-09,0.012632,3.7832E-07,-3.137E-07
0.165,0,-0.012954000000000002,-2.1853E-09,0.012964000000000002,3.788E-07,-3.1382E-07
0.16,0,-0.013300000000000001,-2.232E-09,0.013308,3.788E-07,-3.1386E-07
0.155,0,-0.013642000000000001,-2.2802E-09,0.013654000000000001,3.7876E-07,-3.1396E-07
0.15,0,-0.01399,-2.3178E-09,0.014000000000000002,3.786E-07,-3.1394E-07
0.14500000000000002,0,-0.014334000000000001,-2.3701E-09,0.014342,3.7869999999999997E-07,-3.1398E-07
0.14,0,-0.014686000000000001,-2.4182E-09,0.014696,3.7876E-07,-3.1417999999999997E-07
0.135,0,-0.015036,-2.469E-09,0.015042000000000002,3.7869999999999997E-07,-3.1414E-07
0.13,0,-0.015396000000000002,-2.5148E-09,0.015402,3.788E-07,-3.1417999999999997E-07
0.125,0,-0.015748,-2.5715E-09,0.015756000000000003,3.7872E-07,-3.1426E-07
0.12000000000000001,0,-0.016104,-2.6161E-09,0.016112,3.7878E-07,-3.1431999999999997E-07
0.115,0,-0.016466,-2.6531E-09,0.01648,3.7846E-07,-3.1436E-07
0.11,0,-0.016832,-2.7212E-09,0.016838000000000002,3.788E-07,-3.144E-07
0.10500000000000001,0,-0.017198,-2.7628E-09,0.017204,3.7882E-07,-3.1448E-07
0.1,0,-0.017562,-2.8243E-09,0.017568,3.7878E-07,-3.1452E-07
0.095,0,-0.017932,-2.8873E-09,0.017942000000000003,3.7876E-07,-3.1456E-07
0.090000000000000011,0,-0.0183,-2.9216E-09,0.018304,3.7876E-07,-3.1464E-07
0.085,0,-0.018674000000000003,-2.9861E-09,0.018682,3.7876E-07,-3.1472E-07
0.08,0,-0.019046,-3.0302E-09,0.019052000000000003,3.7876E-07,-3.1473999999999997E-07
0.075,0,-0.019420000000000003,-3.0967E-09,0.019434000000000003,3.7872E-07,-3.1484E-07
0.07,0,-0.019796,-3.1469E-09,0.019806,3.788E-07,-3.1494E-07
0.065,0,-0.020178,-3.2131E-09,0.020184,3.7882E-07,-3.1508E-07
0.060000000000000005,0,-0.020554000000000003,-3.2707E-09,0.020566,3.7882E-07,-3.1508E-07
0.055,0,-0.020938000000000002,-3.3191E-09,0.020946000000000003,3.7872E-07,-3.1508E-07
0.05,0,-0.021318,-3.3982E-09,0.021330000000000002,3.788E-07,-3.1514E-07
0.045000000000000005,0,-0.021706000000000003,-3.4544E-09,0.021708,3.788E-07,-3.1522E-07
0.04,0,-0.022086,-3.5217E-09,0.022096,3.7876E-07,-3.1526E-07
0.035,0,-0.02247,-3.5806E-09,0.022478,3.7868E-07,-3.1524E-07
0.030000000000000002,0,-0.022858000000000003,-3.6549E-09,0.02287,3.7862E-07,-3.155E-07
0.025,0,-0.023248,-3.7257E-09,0.023256000000000002,3.7862E-07,-3.1536E-07
0.02,0,-0.02364,-3.7936E-09,0.023646,3.786E-07,-3.1548E-07
0.015000000000000001,0,-0.024026000000000002,-3.8619E-09,0.024036000000000002,3.7869999999999997E-07,-3.1557999999999997E-07
0.01,0,-0.024424,-3.9198E-09,0.024434,3.7869999999999997E-07,-3.1557999999999997E-07
0.005,0,-0.024810000000000002,-3.9923E-09,0.024822000000000004,3.785E-07,-3.1566E-07
0,0,-0.025206000000000003,-4.0715E-09,0.025214000000000004,3.788E-07,-3.1568E-07
1.2,0.15,-4.26202E-08,2.6676E-09,6.6740000000000007E-11,3.5252E-07,-3.1291999999999997E-07
1.195,0.15,-4.2252599999999993E-08,2.4977E-09,6.797E-11,3.5262E-07,-3.1288E-07
1.19,0.15,-4.2055999999999996E-08,2.3339E-09,6.9660000000000008E-11,3.5258E-07,-3.1276E-07
1.185,0.15,-4.2159399999999996E-08,2.2062E-09,7.233000000000001E-11,3.5268E-07,-3.1272E-07
1.1800000000000002,0.15,-4.2092199999999995E-08,2.0654E-09,7.6610000000000007E-11,3.5278E-07,-3.127E-07
1.175,0.15,-4.20952E-08,1.9633E-09,7.848000000000001E-11,3.5294E-07,-3.1254E-07
1.1700000000000002,0.15,-4.19224E-08,1.853E-09,8.2060000000000012E-11,3.5268E-07,-3.1249999999999997E-07
1.165,0.15,-4.19886E-08,1.7628E-09,8.459E-11,3.5272E-07,-3.1254E-07
1.1600000000000001,0.15,-4.1906199999999996E-08,1.6657E-09,8.5600000000000007E-11,3.5231999999999997E-07,-3.1254E-07
1.155,0.15,-4.1889999999999993E-08,1.5782E-09,8.642000000000001E-11,3.528E-07,-3.1246E-07
1.1500000000000001,0.15,-4.1863599999999995E-08,1.5174E-09,8.905E-11,3.528E-07,-3.1242E-07
1.145,0.15,-4.1815999999999995E-08,1.4485E-09,9.041E-11,3.5268E-07,-3.1242E-07
1.1400000000000001,0.15,-4.1724799999999994E-08,1.3828E-09,9.308E-11,3.5268E-07,-3.1242E-07
1.135,0.15,-4.1720399999999994E-08,1.3194E-09,1.0139000000000001E-10,3.5264E-07,-3.1235999999999997E-07
1.1300000000000001,0.15,-4.15932E-08,1.2814E-09,1.0195000000000001E-10,3.527E-07,-3.1234E-07
1.125,0.15,-4.1660599999999997E-08,1.226E-09,1.0353E-10,3.5244E-07,-3.124E-07
1.12,0.15,-4.1644399999999994E-08,1.1839E-09,1.0177000000000001E-10,3.527E-07,-3.1238E-07
1.115,0.15,-4.1576599999999994E-08,1.1372E-09,1.0447E-10,3.527E-07,-3.1235999999999997E-07
1.11,0.15,-4.15232E-08,1.1022E-09,1.0501000000000001E-10,3.5268E-07,-3.1232E-07
1.105,0.15,-4.1457E-08,1.0734E-09,1.0880000000000002E-10,3.5273999999999997E-07,-3.1226E-07
1.1,0.15,-4.1490799999999993E-08,1.0387E-09,1.1202E-10,3.5273999999999997E-07,-3.1228E-07
1.095,0.15,-4.1464999999999994E-08,1.0081E-09,1.1342000000000001E-10,3.5287999999999997E-07,-3.123E-07
1.09,0.15,-4.1415199999999995E-08,9.7047E-10,1.1241E-10,3.5268E-07,-3.1228E-07
1.085,0.15,-4.1291599999999995E-08,9.515E-10,1.1286000000000001E-10,3.5264E-07,-3.1221999999999997E-07
1.08,0.15,-4.12996E-08,9.2466000000000009E-10,1.1541E-10,3.5262E-07,-3.1224E-07
1.075,0.15,-4.1336999999999995E-08,8.8887000000000005E-10,1.1926E-10,3.5262E-07,-3.1228E-07
1.07,0.15,-4.1315199999999994E-08,8.681800000000001E-10,1.1793E-10,3.5252E-07,-3.1216E-07
1.065,0.15,-4.1256599999999995E-08,8.5681000000000006E-10,1.2209000000000002E-10,3.5268E-07,-3.1224E-07
1.06,0.15,-4.1170199999999995E-08,8.4057E-10,1.2357000000000002E-10,3.5244E-07,-3.1216E-07
1.0550000000000002,0.15,-4.1193799999999994E-08,8.0708000000000007E-10,1.2035E-10,3.5252E-07,-3.1212E-07
1.05,0.15,-4.1185399999999996E-08,7.8984E-10,1.2795E-10,3.5252E-07,-3.1218E-07
1.0450000000000002,0.15,-4.116E-08,7.7789000000000009E-10,1.3098000000000002E-10,3.5248E-07,-3.1218E-07
1.04,0.15,-4.0949399999999993E-08,7.6257000000000009E-10,1.3079000000000002E-10,3.5238E-07,-3.122E-07
1.0350000000000001,0.15,-4.1060399999999994E-08,7.3344000000000011E-10,1.3247E-10,3.5245999999999997E-07,-3.122E-07
1.03,0.15,-4.1033599999999994E-08,7.2074E-10,1.3344E-10,3.5242E-07,-3.1218E-07
1.0250000000000001,0.15,-4.1031799999999996E-08,7.1058E-10,1.3394E-10,3.5234E-07,-3.1218E-07
1.02,0.15,-4.1019999999999993E-08,7.1025000000000011E-10,1.3713000000000002E-10,3.5244E-07,-3.122E-07
1.0150000000000001,0.15,-4.1020399999999995E-08,6.8543000000000008E-10,1.4124000000000002E-10,3.5236E-07,-3.1216E-07
1.01,0.15,-4.1000799999999993E-08,6.5963E-10,1.4567E-10,3.523E-07,-3.1212E-07
1.0050000000000001,0.15,-4.09474E-08,6.6249000000000006E-10,1.5021000000000002E-10,3.5238E-07,-3.1214E-07
1,0.15,-4.08954E-08,6.5798E-10,1.5475E-10,3.5203999999999997E-07,-3.1212E-07
0.995,0.15,-4.0973199999999997E-08,6.3727E-10,1.5774000000000002E-10,3.5236E-07,-3.121E-07
0.9900000000000001,0.15,-4.0944999999999994E-08,6.0902E-10,1.6359E-10,3.524E-07,-3.1207999999999997E-07
0.9850000000000001,0.15,-4.10568E-08,6.2665E-10,1.689E-10,3.5236E-07,-3.1214E-07
0.98000000000000009,0.15,-4.0974999999999995E-08,6.1427000000000009E-10,1.7731E-10,3.5234E-07,-3.1212E-07
0.97500000000000009,0.15,-4.0975999999999996E-08,5.8845000000000007E-10,1.8297000000000002E-10,3.5238E-07,-3.1212E-07
0.97000000000000008,0.15,-4.0986399999999996E-08,5.6416E-10,1.9212E-10,3.5228E-07,-3.1207999999999997E-07
0.96500000000000008,0.15,-4.0936E-08,5.7838E-10,2.0287000000000002E-10,3.5234E-07,-3.121E-07
0.96000000000000008,0.15,-4.0951599999999993E-08,5.7227E-10,2.1212000000000001E-10,3.522E-07,-3.1206E-07
0.95500000000000007,0.15,-4.09604E-08,5.5032E-10,2.2558E-10,3.5228E-07,-3.1207999999999997E-07
0.95000000000000007,0.15,-4.09424E-08,5.3621000000000005E-10,2.4298E-10,3.5222E-07,-3.12E-07
0.94500000000000006,0.15,-4.0903399999999994E-08,5.1631E-10,2.6117000000000004E-10,3.5214E-07,-3.1206E-07
0.94000000000000006,0.15,-4.0977799999999994E-08,5.3007E-10,2.8022000000000004E-10,3.5224E-07,-3.1207999999999997E-07
0.935,0.15,-4.0926999999999993E-08,5.1735000000000008E-10,3.0653000000000003E-10,3.5222E-07,-3.1207999999999997E-07
0.93,0.15,-4.09014E-08,5.06E-10,3.3386E-10,3.5216E-07,-3.1206E-07
0.925,0.15,-4.0868399999999994E-08,4.8378000000000006E-10,3.6694000000000003E-10,3.5217999999999997E-07,-3.1206E-07
0.92,0.15,-4.09222E-08,4.9455E-10,4.0743E-10,3.522E-07,-3.1204E-07
0.915,0.15,-4.10328E-08,4.7848E-10,4.5256000000000004E-10,3.5217999999999997E-07,-3.1216E-07
0.91,0.15,-4.0995799999999994E-08,4.7055E-10,5.0752E-10,3.5217999999999997E-07,-3.1206E-07
0.905,0.15,-4.10984E-08,4.6442000000000004E-10,5.71E-10,3.5217999999999997E-07,-3.1207999999999997E-07
0.9,0.15,-4.11622E-08,4.5592E-10,6.467900000000001E-10,3.522E-07,-3.1202E-07
0.895,0.15,-4.12098E-08,4.4551000000000005E-10,7.3375000000000008E-10,3.5214E-07,-3.1206E-07
0.89,0.15,-4.1333599999999996E-08,4.3541000000000005E-10,8.404100000000001E-10,3.5214E-07,-3.121E-07
0.885,0.15,-4.1427E-08,4.4088000000000003E-10,9.6104E-10,3.5203999999999997E-07,-3.121E-07
0.88,0.15,-4.1545799999999996E-08,4.1861E-10,1.10807E-09,3.521E-07,-3.121E-07
0.875,0.15,-4.17278E-08,4.1379000000000003E-10,1.2711E-09,3.5217999999999997E-07,-3.1216E-07
0.87,0.15,-4.1961399999999996E-08,4.1073000000000004E-10,1.4736E-09,3.5222E-07,-3.121E-07
0.865,0.15,-4.21576E-08,3.9563E-10,1.7008E-09,3.5226E-07,-3.1206E-07
0.86,0.15,-4.2449399999999994E-08,3.9374000000000003E-10,1.9654E-09,3.5216E-07,-3.1206E-07
0.85500000000000009,0.15,-4.27694E-08,3.9369E-10,2.2825E-09,3.5216E-07,-3.1206E-07
0.85000000000000009,0.15,-4.2922199999999996E-08,3.8925000000000003E-10,2.6635E-09,3.521E-07,-3.1207999999999997E-07
0.84500000000000008,0.15,-4.3430399999999994E-08,3.7404000000000003E-10,3.1002E-09,3.5224E-07,-3.121E-07
0.84000000000000008,0.15,-4.4016199999999993E-08,3.6614000000000004E-10,3.6122E-09,3.522E-07,-3.121E-07
0.83500000000000008,0.15,-4.4575999999999995E-08,3.5324E-10,4.2318E-09,3.5234E-07,-3.1206E-07
0.83000000000000007,0.15,-4.5293399999999996E-08,3.5398E-10,4.933E-09,3.5212E-07,-3.121E-07
0.82500000000000007,0.15,-4.60998E-08,3.4939E-10,5.7811E-09,3.5208E-07,-3.1202E-07
0.82000000000000006,0.15,-4.70606E-08,3.4191E-10,6.7534E-09,3.5194E-07,-3.1193999999999997E-07
0.81500000000000006,0.15,-4.8258599999999994E-08,3.3561000000000004E-10,7.9224E-09,3.5208E-07,-3.1207999999999997E-07
0.81,0.15,-4.9575999999999993E-08,3.2565E-10,9.2595E-09,3.5212E-07,-3.1202E-07
0.805,0.15,-5.12118E-08,3.2349000000000004E-10,1.08919E-08,3.5214E-07,-3.1206E-07
0.8,0.15,-5.30968E-08,3.164E-10,1.27476E-08,3.5202E-07,-3.1206E-07
0.795,0.15,-5.5263399999999992E-08,3.0648E-10,1.4975999999999998E-08,3.5216E-07,-3.12E-07
0.79,0.15,-5.7814199999999995E-08,3.0008E-10,1.7543199999999998E-08,3.5208E-07,-3.12E-07
0.785,0.15,-6.09042E-08,2.9290000000000004E-10,2.0586199999999997E-08,3.5216E-07,-3.121E-07
0.78,0.15,-6.4479199999999989E-08,2.7895E-10,2.4170799999999998E-08,3.5228E-07,-3.1206E-07
0.775,0.15,-6.8681199999999989E-08,2.8277E-10,2.8441399999999998E-08,3.521E-07,-3.1204E-07
0.77,0.15,-7.359399999999999E-08,2.7587E-10,3.3330599999999994E-08,3.5214E-07,-3.1204E-07
0.765,0.15,-7.9497599999999993E-08,2.6654000000000004E-10,3.9192E-08,3.521E-07,-3.12E-07
0.76,0.15,-8.6306399999999987E-08,2.6267000000000003E-10,4.6011999999999995E-08,3.5216E-07,-3.1204E-07
0.755,0.15,-9.4330999999999986E-08,2.5064E-10,5.4169599999999993E-08,3.5208E-07,-3.1204E-07
0.75,0.15,-1.0379039999999999E-07,2.3792000000000004E-10,6.3463199999999988E-08,3.5168E-07,-3.1204E-07
0.745,0.15,-1.14986E-07,2.3422E-10,7.47016E-08,3.5212E-07,-3.1206E-07
0.74,0.15,-1.2769999999999999E-07,2.4177000000000003E-10,8.77364E-08,3.517E-07,-3.1206E-07
0.735,0.15,-1.4333999999999999E-07,2.2826000000000002E-10,1.0329819999999999E-07,3.5214E-07,-3.1212E-07
0.73,0.15,-1.6166E-07,2.1753000000000002E-10,1.2122E-07,3.5208E-07,-3.1204E-07
0.72500000000000009,0.15,-1.8299999999999998E-07,2.0953000000000003E-10,1.4284E-07,3.5208E-07,-3.12E-07
0.72000000000000008,0.15,-2.083E-07,1.9556000000000002E-10,1.681E-07,3.518E-07,-3.1206E-07
0.71500000000000008,0.15,-2.3736E-07,2.0180000000000002E-10,1.974E-07,3.5203999999999997E-07,-3.1204E-07
0.71000000000000008,0.15,-2.7226E-07,1.8094000000000002E-10,2.324E-07,3.5203999999999997E-07,-3.1202E-07
0.70500000000000007,0.15,-3.1366E-07,1.7612E-10,2.7274E-07,3.5203999999999997E-07,-3.1204E-07
0.70000000000000007,0.15,-3.609E-07,1.7107E-10,3.21E-07,3.5217999999999997E-07,-3.1207999999999997E-07
0.69500000000000006,0.15,-4.186E-07,1.523E-10,3.7743999999999997E-07,3.5198E-07,-3.1184E-07
0.69000000000000006,0.15,-4.8278E-07,1.5360000000000002E-10,4.4526E-07,3.5208E-07,-3.12E-07
0.685,0.15,-5.6386E-07,1.4635000000000002E-10,5.219E-07,3.5208E-07,-3.1206E-07
0.68,0.15,-6.5626E-07,1.3689E-10,6.17E-07,3.5198E-07,-3.1204E-07
0.675,0.15,-7.6222E-07,1.2153000000000002E-10,7.2166E-07,3.5174E-07,-3.1212E-07
0.67,0.15,-8.902E-07,1.173E-10,8.507E-07,3.5203999999999997E-07,-3.1202E-07
0.665,0.15,-1.03778E-06,1.0514000000000001E-10,9.9746E-07,3.5208E-07,-3.1198E-07
0.66,0.15,-1.2121000000000002E-06,9.65E-11,1.1711E-06,3.5214E-07,-3.12E-07
0.655,0.15,-1.4144000000000002E-06,9.209E-11,1.3766E-06,3.5198E-07,-3.1198E-07
0.65,0.15,-1.6683000000000002E-06,7.3220000000000007E-11,1.6121000000000002E-06,3.52E-07,-3.12E-07
0.645,0.15,-1.9345000000000003E-06,6.218E-11,1.9071000000000001E-06,3.5198E-07,-3.1198E-07
0.64,0.15,-2.2708000000000003E-06,4.272E-11,2.2372000000000004E-06,3.5196E-07,-3.121E-07
0.635,0.15,-2.6609000000000002E-06,4.0410000000000006E-11,2.6225000000000003E-06,3.5192E-07,-3.1192E-07
0.63,0.15,-3.1191000000000003E-06,3.4940000000000004E-11,3.0834000000000004E-06,3.5196E-07,-3.12E-07
0.625,0.15,-3.6474000000000004E-06,8.23E-12,3.6173000000000005E-06,3.5194E-07,-3.1202E-07
0.62,0.15,-4.271E-06,5.8300000000000008E-12,4.2385E-06,3.5189999999999997E-07,-3.12E-07
0.615,0.15,-5.0341000000000006E-06,-6.9400000000000007E-12,4.9776E-06,3.5194E-07,-3.1202E-07
0.61,0.15,-5.8776E-06,-2.6030000000000003E-11,5.8355E-06,3.5196E-07,-3.1204E-07
0.605,0.15,-6.8913E-06,-3.4470000000000005E-11,6.845600000000001E-06,3.5198E-07,-3.1204E-07
0.6,0.15,-8.0445E-06,-4.3290000000000006E-11,8.0021000000000009E-06,3.5208E-07,-3.1202E-07
0.595,0.15,-9.4195E-06,-5.1510000000000005E-11,9.3669000000000017E-06,3.5206E-07,-3.1218E-07
0.59000000000000008,0.15,-1.0999100000000001E-05,-7.307E-11,1.0959900000000002E-05,3.5196E-07,-3.1198E-07
0.58500000000000008,0.15,-1.2884E-05,-9.484E-11,1.2868000000000001E-05,3.5192E-07,-3.1202E-07
0.58000000000000007,0.15,-1.5028E-05,-1.1148000000000001E-10,1.4992E-05,3.5196E-07,-3.1206E-07
0.57500000000000007,0.15,-1.7556E-05,-1.2164E-10,1.7594E-05,3.5194E-07,-3.121E-07
0.57000000000000006,0.15,-2.057E-05,-1.1181000000000001E-10,2.0490000000000002E-05,3.52E-07,-3.1202E-07
0.56500000000000006,0.15,-2.4002E-05,-1.5327E-10,2.3886E-05,3.5196E-07,-3.1202E-07
0.56,0.15,-2.7838E-05,-1.7026000000000002E-10,2.7882000000000002E-05,3.521E-07,-3.1207999999999997E-07
0.555,0.15,-3.2454E-05,-1.5802000000000001E-10,3.238E-05,3.5228E-07,-3.1206E-07
0.55,0.15,-3.7692000000000004E-05,-1.9330000000000002E-10,3.7682E-05,3.5194E-07,-3.1206E-07
0.545,0.15,-4.383E-05,-2.2079000000000002E-10,4.3808000000000005E-05,3.5189999999999997E-07,-3.12E-07
0.54,0.15,-5.0916000000000005E-05,-2.2204000000000002E-10,5.0882000000000005E-05,3.5189999999999997E-07,-3.1202E-07
0.535,0.15,-5.8922E-05,-2.3384000000000004E-10,5.8934E-05,3.5178E-07,-3.1204E-07
0.53,0.15,-6.837E-05,-2.7241000000000004E-10,6.83E-05,3.5198E-07,-3.1202E-07
0.525,0.15,-7.8968000000000007E-05,-2.8084000000000004E-10,7.8892E-05,3.5184E-07,-3.1206E-07
0.52,0.15,-9.1308E-05,-2.7615E-10,9.1246E-05,3.5186E-07,-3.121E-07
0.515,0.15,-0.00010515000000000001,-3.2742000000000004E-10,0.000105054,3.5194E-07,-3.1204E-07
0.51,0.15,-0.00012096000000000001,-3.1804E-10,0.0001212,3.5175999999999997E-07,-3.1192E-07
0.505,0.15,-0.00013884000000000002,-3.4967000000000004E-10,0.00013908,3.5186E-07,-3.12E-07
0.5,0.15,-0.0001595,-3.7157000000000004E-10,0.00015956,3.518E-07,-3.1198E-07
0.49500000000000005,0.15,-0.00018240000000000002,-3.9030000000000004E-10,0.00018246,3.5172E-07,-3.1206E-07
0.49000000000000005,0.15,-0.0002086,-3.9614000000000004E-10,0.0002086,3.518E-07,-3.1198E-07
0.48500000000000004,0.15,-0.00023744,-4.2093E-10,0.00023754,3.5178E-07,-3.12E-07
0.48000000000000004,0.15,-0.00027,-4.4983000000000004E-10,0.00026984000000000003,3.5172E-07,-3.1198E-07
0.47500000000000003,0.15,-0.00030552000000000004,-4.4862000000000005E-10,0.0003054,3.5146E-07,-3.12E-07
0.47000000000000003,0.15,-0.00034556,-4.8305E-10,0.00034568,3.5182E-07,-3.1206E-07
0.465,0.15,-0.00038914,-5.0180000000000007E-10,0.00038918000000000004,3.5196E-07,-3.1198E-07
0.46,0.15,-0.00043736000000000003,-5.0688E-10,0.0004376,3.5175999999999997E-07,-3.1206E-07
0.455,0.15,-0.00048986000000000006,-5.3821E-10,0.00048996,3.518E-07,-3.1207999999999997E-07
0.45,0.15,-0.00054758,-5.5502E-10,0.00054762000000000007,3.518E-07,-3.1214E-07
0.445,0.15,-0.00060954,-5.7383000000000008E-10,0.00060954,3.517E-07,-3.1212E-07
0.44,0.15,-0.00067720000000000009,-5.9135E-10,0.00067746000000000006,3.5189999999999997E-07,-3.121E-07
0.435,0.15,-0.0007492,-6.1386000000000009E-10,0.00074954,3.5174E-07,-3.1206E-07
0.43,0.15,-0.00082828,-6.3534E-10,0.0008283,3.5188E-07,-3.1207999999999997E-07
0.42500000000000004,0.15,-0.00091130000000000009,-6.4882E-10,0.00091082,3.5174E-07,-3.1206E-07
0.42000000000000004,0.15,-0.0010012,-6.7829E-10,0.0010012,3.5184E-07,-3.1212E-07
0.41500000000000004,0.15,-0.00109566,-6.8563E-10,0.0010959400000000001,3.5178E-07,-3.1212E-07
0.41000000000000003,0.15,-0.0011982,-7.1943000000000007E-10,0.0011972,3.5168E-07,-3.1246E-07
0.405,0.15,-0.0013032,-7.2736000000000006E-10,0.0013042,3.5174E-07,-3.1221999999999997E-07
0.4,0.15,-0.001417,-7.6345000000000009E-10,0.001418,3.5184E-07,-3.1212E-07
0.395,0.15,-0.0015364,-7.734800000000001E-10,0.0015362,3.518E-07,-3.1216E-07
0.39,0.15,-0.0016616,-7.9111000000000007E-10,0.0016622,3.5178E-07,-3.122E-07
0.385,0.15,-0.0017924,-8.2999E-10,0.0017928,3.518E-07,-3.1221999999999997E-07
0.38,0.15,-0.0019308,-8.4024000000000009E-10,0.0019312,3.5186E-07,-3.1224E-07
0.375,0.15,-0.002074,-8.6216E-10,0.0020746000000000002,3.5206E-07,-3.1238E-07
0.37,0.15,-0.0022254,-8.9339000000000006E-10,0.0022248,3.5175999999999997E-07,-3.1228E-07
0.365,0.15,-0.0023794000000000003,-9.1273000000000011E-10,0.0023802,3.518E-07,-3.1224E-07
0.36000000000000004,0.15,-0.0025434,-9.3101000000000008E-10,0.0025432000000000002,3.5175999999999997E-07,-3.123E-07
0.35500000000000004,0.15,-0.0027094000000000003,-9.6189E-10,0.0027104,3.5186E-07,-3.1234E-07
0.35000000000000003,0.15,-0.0028848,-9.9095E-10,0.002886,3.5184E-07,-3.1234E-07
0.34500000000000003,0.15,-0.0030634,-1.0024700000000002E-09,0.003064,3.5192E-07,-3.1228E-07
0.34,0.15,-0.0032504,-1.04124E-09,0.0032506,3.5182E-07,-3.123E-07
0.335,0.15,-0.0034422,-1.06127E-09,0.0034418,3.518E-07,-3.1238E-07
0.33,0.15,-0.0036392,-1.08391E-09,0.0036406,3.5182E-07,-3.1235999999999997E-07
0.325,0.15,-0.0038398,-1.1122E-09,0.0038410000000000002,3.5186E-07,-3.1248E-07
0.32,0.15,-0.0040506,-1.1389E-09,0.00405,3.5192E-07,-3.1248E-07
0.315,0.15,-0.0042636,-1.1749E-09,0.004263,3.5182E-07,-3.1252E-07
0.31,0.15,-0.0044842,-1.2035E-09,0.0044844,3.5189999999999997E-07,-3.1254E-07
0.305,0.15,-0.004708,-1.2245E-09,0.0047086,3.518E-07,-3.1254E-07
0.3,0.15,-0.0049398,-1.2568E-09,0.0049398,3.5175999999999997E-07,-3.1258E-07
0.29500000000000004,0.15,-0.0051722,-1.2917E-09,0.0051728,3.5184E-07,-3.1256E-07
0.29000000000000004,0.15,-0.0054098,-1.3043E-09,0.0054116,3.5184E-07,-3.1262E-07
0.28500000000000003,0.15,-0.0056576000000000005,-1.3482E-09,0.005657,3.5186E-07,-3.1258E-07
0.28,0.15,-0.0059038,-1.3904E-09,0.0059044,3.5182E-07,-3.1263999999999997E-07
0.275,0.15,-0.0061598,-1.381E-09,0.0061598,3.5178E-07,-3.1276E-07
0.27,0.15,-0.0064178,-1.445E-09,0.0064172000000000005,3.5184E-07,-3.1274E-07
0.265,0.15,-0.006684,-1.5057E-09,0.0066844,3.518E-07,-3.1272E-07
0.26,0.15,-0.0069484,-1.5012E-09,0.0069494000000000005,3.5189999999999997E-07,-3.1274E-07
0.255,0.15,-0.007224,-1.5343E-09,0.0072232,3.518E-07,-3.1284E-07
0.25,0.15,-0.007498,-1.5586E-09,0.0074982,3.5184E-07,-3.1277999999999997E-07
0.24500000000000002,0.15,-0.0077804,-1.6223E-09,0.0077808,3.5172E-07,-3.129E-07
0.24000000000000002,0.15,-0.0080628,-1.6357E-09,0.0080616,3.518E-07,-3.1286E-07
0.23500000000000001,0.15,-0.0083526,-1.6536E-09,0.008353,3.5172E-07,-3.1314E-07
0.23,0.15,-0.008643,-1.7155E-09,0.008643,3.518E-07,-3.1291999999999997E-07
0.225,0.15,-0.0089402,-1.7918E-09,0.0089402,3.5144E-07,-3.1302E-07
0.22,0.15,-0.0092378000000000009,-1.8033E-09,0.0092376,3.518E-07,-3.1305999999999997E-07
0.215,0.15,-0.009543,-1.8E-09,0.0095434,3.518E-07,-3.1302E-07
0.21000000000000002,0.15,-0.0098484,-1.8657E-09,0.0098488,3.5174E-07,-3.131E-07
0.20500000000000002,0.15,-0.0101552,-1.9506E-09,0.0101546,3.5184E-07,-3.1318E-07
0.2,0.15,-0.0104702,-1.8667E-09,0.0104704,3.5178E-07,-3.1322E-07
0.195,0.15,-0.010784,-1.9823E-09,0.0107842,3.518E-07,-3.1324E-07
0.19,0.15,-0.011107200000000001,-2.0718E-09,0.0111062,3.518E-07,-3.1324E-07
0.185,0.15,-0.0114282,-1.9877E-09,0.0114282,3.5184E-07,-3.133E-07
0.18000000000000002,0.15,-0.011742,-2.0852E-09,0.011752,3.5172E-07,-3.1333999999999997E-07
0.17500000000000002,0.15,-0.012068,-2.1909E-09,0.012078,3.5184E-07,-3.1336E-07
0.17,0.15,-0.012400000000000001,-2.1613E-09,0.012410000000000001,3.5175999999999997E-07,-3.1344E-07
0.165,0.15,-0.012734,-2.2229E-09,0.012744000000000002,3.5188E-07,-3.1358E-07
0.16,0.15,-0.013070000000000002,-2.3024E-09,0.013082000000000002,3.5192E-07,-3.1356E-07
0.155,0.15,-0.013410000000000002,-2.333E-09,0.013416,3.518E-07,-3.1368E-07
0.15,0.15,-0.013754,-2.3533E-09,0.013764000000000002,3.5196E-07,-3.1368E-07
0.14500000000000002,0.15,-0.014094,-2.436E-09,0.014102000000000002,3.5196E-07,-3.1368E-07
0.14,0.15,-0.014444000000000002,-2.4915E-09,0.014450000000000001,3.5192E-07,-3.1375999999999997E-07
0.135,0.15,-0.014788,-2.4853E-09,0.014794000000000002,3.5186E-07,-3.1374E-07
0.13,0.15,-0.015142000000000001,-2.5611E-09,0.015152,3.5194E-07,-3.1386E-07
0.125,0.15,-0.015494,-2.6408E-09,0.015502000000000002,3.5192E-07,-3.1389999999999997E-07
0.12000000000000001,0.15,-0.015846000000000002,-2.6331E-09,0.015856000000000002,3.5202E-07,-3.1389999999999997E-07
0.115,0.15,-0.016206,-2.7031E-09,0.016214000000000003,3.52E-07,-3.1394E-07
0.11,0.15,-0.016560000000000002,-2.7909E-09,0.016576,3.5198E-07,-3.1428E-07
