Repository: DecaMeron23/Caratterizzazione-Mosfet

# Studio della tolleranza alle radiazioni ionizzanti di MOSFET in tecnologia 28nm

## Tesi triennale d'Ingegneria Informatica

### Autori:

* Nicola Cattaneo
* Emilio Meroni

### Divisione Cartelle
* **Tesi** Cartella contenente il materiale per la produzione della tesi
* **Script Statiche** Cartella contentente tutti gli script per le analisi delle misure statiche.
* **Script Rumore** Cartella contentente tutti gli script per le analisi delle misure di rumore.
* **Misure Statiche** Cartella contenente le misure statiche
* **Misure Statiche** Cartella contenente le misure di rumore
* **Altri Script** Script di riferimento

File: Misure statiche/P1/Chip1PMOS_5Mrad/P1-200-30/id-vgs-2.csv (part 1 of 6)
I/V Sweep,id_vgs_P_2
RecordTime,08/04/2023 08:22:42
Device ID,
Count,1
Flag,
Remarks,
vg,vd,id,ig,is,iavdd,ignd
1.2,0,-8.24086E-08,3.406E-09,5.5878E-09,3.8558E-07,-3.1188E-07
1.195,0,-8.2921199999999989E-08,3.223E-09,6.2067E-09,3.8554E-07,-3.1188E-07
1.19,0,-8.3354599999999986E-08,3.0494E-09,6.8871E-09,3.8527999999999997E-07,-3.1192E-07
1.185,0,-8.3623199999999991E-08,2.895E-09,7.6385E-09,3.8522E-07,-3.1188E-07
1.1800000000000002,0,-8.4488799999999986E-08,2.7522E-09,8.4829E-09,3.8506E-07,-3.1186E-07
1.175,0,-8.5116399999999988E-08,2.6224E-09,9.4391E-09,3.8498E-07,-3.1193999999999997E-07
1.1700000000000002,0,-8.582059999999999E-08,2.5037E-09,1.05056E-08,3.8462E-07,-3.119E-07
1.165,0,-8.68012E-08,2.3962E-09,1.1672399999999999E-08,3.8446E-07,-3.1198E-07
1.1600000000000001,0,-8.7806999999999987E-08,2.2931E-09,1.30094E-08,3.8446E-07,-3.1186E-07
1.155,0,-8.9128199999999987E-08,2.2009E-09,1.4441399999999999E-08,3.8443999999999997E-07,-3.1184E-07
1.1500000000000001,0,-9.0617E-08,2.1162E-09,1.60888E-08,3.8392E-07,-3.1186E-07
1.145,0,-9.21778E-08,2.0379E-09,1.79048E-08,3.8415999999999997E-07,-3.1182E-07
1.1400000000000001,0,-9.3837199999999993E-08,1.9676E-09,1.9996399999999998E-08,3.8415999999999997E-07,-3.1188E-07
1.135,0,-9.6019599999999987E-08,1.8989E-09,2.2251599999999998E-08,3.8368E-07,-3.1178E-07
1.1300000000000001,0,-9.8470799999999985E-08,1.8395E-09,2.4803799999999997E-08,3.837E-07,-3.1188E-07
1.125,0,-1.0112479999999999E-07,1.7802E-09,2.7647999999999997E-08,3.8364E-07,-3.1184E-07
1.12,0,-1.041374E-07,1.7267E-09,3.0885599999999994E-08,3.8338E-07,-3.1188E-07
1.115,0,-1.0753099999999999E-07,1.6773E-09,3.4447199999999995E-08,3.8338E-07,-3.1186E-07
1.11,0,-1.1131759999999998E-07,1.6322E-09,3.85062E-08,3.8316E-07,-3.1184E-07
1.105,0,-1.1551219999999999E-07,1.5886E-09,4.2927199999999995E-08,3.8314E-07,-3.1182E-07
1.1,0,-1.2064E-07,1.5485E-09,4.7975799999999995E-08,3.83E-07,-3.1179999999999997E-07
1.095,0,-1.2606E-07,1.5082E-09,5.3620799999999997E-08,3.8289999999999997E-07,-3.1179999999999997E-07
1.09,0,-1.3236E-07,1.4735E-09,5.9909399999999992E-08,3.8272E-07,-3.1182E-07
1.085,0,-1.3912E-07,1.4408E-09,6.69108E-08,3.8268E-07,-3.1182E-07
1.08,0,-1.4684E-07,1.4092E-09,7.49148E-08,3.8224E-07,-3.1176E-07
1.075,0,-1.5564E-07,1.3786E-09,8.3626799999999988E-08,3.8236E-07,-3.1182E-07
1.07,0,-1.6546E-07,1.3472E-09,9.3729599999999985E-08,3.821E-07,-3.1182E-07
1.065,0,-1.7699999999999998E-07,1.3218E-09,1.0495799999999999E-07,3.8191999999999997E-07,-3.1188E-07
1.06,0,-1.8899999999999999E-07,1.2936E-09,1.1736E-07,3.8212E-07,-3.1182E-07
1.0550000000000002,0,-2.0322E-07,1.2721E-09,1.3156E-07,3.8204E-07,-3.1182E-07
1.05,0,-2.1901999999999999E-07,1.2452E-09,1.4762E-07,3.8202E-07,-3.1188E-07
1.0450000000000002,0,-2.3608E-07,1.2251E-09,1.6494E-07,3.819E-07,-3.1192E-07
1.04,0,-2.562E-07,1.2009E-09,1.8509999999999998E-07,3.8177999999999997E-07,-3.1182E-07
1.0350000000000001,0,-2.7856E-07,1.1807E-09,2.0764E-07,3.8172E-07,-3.1182E-07
1.03,0,-3.0371999999999997E-07,1.1622E-09,2.3304E-07,3.8168E-07,-3.1186E-07
1.0250000000000001,0,-3.319E-07,1.1408E-09,2.6029999999999997E-07,3.8154E-07,-3.1186E-07
1.02,0,-3.637E-07,1.1224E-09,2.9252E-07,3.8149999999999997E-07,-3.1184E-07
1.0150000000000001,0,-3.9906E-07,1.1019E-09,3.2846E-07,3.8156E-07,-3.1179999999999997E-07
1.01,0,-4.383E-07,1.0852E-09,3.6874E-07,3.813E-07,-3.1182E-07
1.0050000000000001,0,-4.8336E-07,1.0661E-09,4.1277999999999997E-07,3.8163999999999997E-07,-3.1207999999999997E-07
1,0,-5.3376E-07,1.0492E-09,4.6543999999999996E-07,3.8124E-07,-3.1176E-07
0.995,0,-5.9164E-07,1.0352E-09,5.2162E-07,3.8132E-07,-3.1186E-07
0.9900000000000001,0,-6.5474E-07,1.0173E-09,5.8422E-07,3.8104E-07,-3.1176E-07
0.9850000000000001,0,-7.2634E-07,1.004E-09,6.5584E-07,3.8114E-07,-3.1179999999999997E-07
0.98000000000000009,0,-8.0944E-07,9.8658000000000012E-10,7.3586E-07,3.8102E-07,-3.1178E-07
0.97500000000000009,0,-8.9806E-07,9.7228E-10,8.2796E-07,3.8088E-07,-3.1186E-07
0.97000000000000008,0,-1.00164E-06,9.5704E-10,9.2954E-07,3.81E-07,-3.1182E-07
0.96500000000000008,0,-1.1155E-06,9.4398E-10,1.0428E-06,3.8076E-07,-3.1179999999999997E-07
0.96000000000000008,0,-1.2395000000000002E-06,9.2926000000000006E-10,1.1718000000000002E-06,3.8076E-07,-3.1179999999999997E-07
0.95500000000000007,0,-1.3852E-06,9.131500000000001E-10,1.3161000000000002E-06,3.807E-07,-3.1174E-07
0.95000000000000007,0,-1.5503000000000002E-06,9.0132E-10,1.4798000000000002E-06,3.8032E-07,-3.1176E-07
0.94500000000000006,0,-1.7369000000000003E-06,8.8640000000000006E-10,1.6630000000000002E-06,3.8065999999999997E-07,-3.1182E-07
0.94000000000000006,0,-1.9413000000000004E-06,8.7517000000000009E-10,1.8705000000000001E-06,3.8065999999999997E-07,-3.1178E-07
0.935,0,-2.171E-06,8.5980000000000007E-10,2.0970000000000004E-06,3.8058E-07,-3.1174E-07
0.93,0,-2.4313000000000003E-06,8.4884E-10,2.3681000000000002E-06,3.8054E-07,-3.1186E-07
0.925,0,-2.7215E-06,8.3605E-10,2.6505000000000003E-06,3.8056E-07,-3.1179999999999997E-07
0.92,0,-3.0537000000000005E-06,8.2198000000000009E-10,2.9877E-06,3.8048E-07,-3.1182E-07
0.915,0,-3.4173000000000003E-06,8.1144E-10,3.3558000000000005E-06,3.8046E-07,-3.1179999999999997E-07
0.91,0,-3.8412000000000006E-06,7.9747E-10,3.7752000000000003E-06,3.802E-07,-3.1178E-07
0.905,0,-4.2987E-06,7.8783000000000006E-10,4.2335E-06,3.8048E-07,-3.1176E-07
0.9,0,-4.8260000000000009E-06,7.7468000000000006E-10,4.7625000000000006E-06,3.8016E-07,-3.1182E-07
0.895,0,-5.4184000000000005E-06,7.6289E-10,5.3426E-06,3.8006E-07,-3.1176E-07
0.89,0,-6.0824E-06,7.5048000000000008E-10,6.0174E-06,3.8051999999999997E-07,-3.1182E-07
0.885,0,-6.8276000000000005E-06,7.3907E-10,6.7429E-06,3.8026E-07,-3.1179999999999997E-07
0.88,0,-7.6700000000000011E-06,7.286300000000001E-10,7.592700000000001E-06,3.8016E-07,-3.1182E-07
0.875,0,-8.5903000000000014E-06,7.1644000000000006E-10,8.513600000000001E-06,3.8018E-07,-3.1174E-07
0.87,0,-9.6545E-06,7.0604000000000008E-10,9.5916000000000015E-06,3.7988E-07,-3.1178E-07
0.865,0,-1.08273E-05,6.9469E-10,1.0732000000000002E-05,3.8016E-07,-3.1176E-07
0.86,0,-1.2162E-05,6.8408000000000008E-10,1.2058E-05,3.8012E-07,-3.1174E-07
0.85500000000000009,0,-1.3622000000000001E-05,6.752E-10,1.3544000000000001E-05,3.8012E-07,-3.1179999999999997E-07
0.85000000000000009,0,-1.5282E-05,6.6206000000000009E-10,1.5204E-05,3.797E-07,-3.1174E-07
0.84500000000000008,0,-1.7116E-05,6.5334E-10,1.706E-05,3.8012E-07,-3.1176E-07
0.84000000000000008,0,-1.9182E-05,6.431500000000001E-10,1.9098E-05,3.8008E-07,-3.1179999999999997E-07
0.83500000000000008,0,-2.1558E-05,6.3211E-10,2.1448000000000002E-05,3.7988E-07,-3.1182E-07
0.83000000000000007,0,-2.4152000000000002E-05,6.2446E-10,2.4E-05,3.7992E-07,-3.1179999999999997E-07
0.82500000000000007,0,-2.7054000000000002E-05,6.1154E-10,2.7000000000000002E-05,3.7992E-07,-3.1184E-07
0.82000000000000006,0,-3.0278E-05,6.0446E-10,3.0206000000000002E-05,3.7988E-07,-3.1176E-07
0.81500000000000006,0,-3.3924E-05,5.9158E-10,3.389E-05,3.7964E-07,-3.1179999999999997E-07
0.81,0,-3.7996E-05,5.8296E-10,3.7922E-05,3.7992E-07,-3.1188E-07
0.805,0,-4.2522000000000004E-05,5.7324000000000008E-10,4.2464E-05,3.7981999999999997E-07,-3.1182E-07
0.8,0,-4.7652000000000004E-05,5.6235E-10,4.7502E-05,3.7958E-07,-3.1179999999999997E-07
0.795,0,-5.3324E-05,5.5523000000000006E-10,5.3192E-05,3.799E-07,-3.1179999999999997E-07
0.79,0,-5.9562E-05,5.4366000000000006E-10,5.948E-05,3.7974E-07,-3.1178E-07
0.785,0,-6.6684E-05,5.3757E-10,6.661E-05,3.7988E-07,-3.1174E-07
0.78,0,-7.4454E-05,5.2617000000000006E-10,7.4368E-05,3.7946E-07,-3.1179999999999997E-07
0.775,0,-8.333E-05,5.1773E-10,8.3276000000000007E-05,3.7984E-07,-3.1182E-07
0.77,0,-9.3106E-05,5.0905E-10,9.2962000000000009E-05,3.7976E-07,-3.1178E-07
0.765,0,-0.00010402000000000001,4.9725E-10,0.000103986,3.7981999999999997E-07,-3.1182E-07
0.76,0,-0.00011598000000000001,4.9028000000000009E-10,0.000116,3.7986E-07,-3.1178E-07
0.755,0,-0.00012966,4.842E-10,0.00012966,3.798E-07,-3.1176E-07
0.75,0,-0.00014462,4.7268000000000007E-10,0.00014472,3.7976E-07,-3.1179999999999997E-07
0.745,0,-0.00016140000000000002,4.6231000000000003E-10,0.00016162000000000002,3.797E-07,-3.1174E-07
0.74,0,-0.0001798,4.5486E-10,0.00017998000000000002,3.7946E-07,-3.117E-07
0.735,0,-0.00020058,4.4496000000000003E-10,0.00020074,3.797E-07,-3.1178E-07
0.73,0,-0.00022346,4.3707E-10,0.00022334,3.7967999999999997E-07,-3.1174E-07
0.72500000000000009,0,-0.00024862,4.2593000000000005E-10,0.0002485,3.7962E-07,-3.1188E-07
0.72000000000000008,0,-0.00027678,4.2008E-10,0.00027674000000000004,3.7966E-07,-3.1176E-07
0.71500000000000008,0,-0.00030726,4.1287000000000004E-10,0.00030736,3.7932E-07,-3.1178E-07
0.71000000000000008,0,-0.00034136,4.0097E-10,0.00034166000000000003,3.793E-07,-3.1176E-07
0.70500000000000007,0,-0.00037880000000000005,3.9287E-10,0.00037894000000000003,3.7958E-07,-3.1186E-07
0.70000000000000007,0,-0.00042028000000000004,3.8281000000000005E-10,0.00042018000000000003,3.7958E-07,-3.1176E-07
0.69500000000000006,0,-0.00046502,3.7612000000000004E-10,0.00046528000000000004,3.7964E-07,-3.1179999999999997E-07
0.69000000000000006,0,-0.00051522,3.6791E-10,0.00051538000000000007,3.7936E-07,-3.1174E-07
0.685,0,-0.00056880000000000006,3.5899E-10,0.00056900000000000006,3.7953999999999997E-07,-3.1182E-07
0.68,0,-0.00062888000000000006,3.5171E-10,0.00062894,3.7962E-07,-3.1174E-07
0.675,0,-0.0006924,3.4101000000000005E-10,0.00069294000000000007,3.7964E-07,-3.1186E-07
0.67,0,-0.00076306000000000008,3.3502000000000005E-10,0.00076336,3.7952E-07,-3.1179999999999997E-07
0.665,0,-0.00083936,3.258E-10,0.00083976,3.7978E-07,-3.1186E-07
0.66,0,-0.00092252,3.1539000000000003E-10,0.00092256,3.793E-07,-3.1176E-07
0.655,0,-0.00101138,3.1E-10,0.00101118,3.7964E-07,-3.1182E-07
0.65,0,-0.0011085000000000001,2.9784000000000003E-10,0.0011090400000000002,3.797E-07,-3.1182E-07
0.645,0,-0.0012122,2.9309E-10,0.0012118,3.7952E-07,-3.1192E-07
0.64,0,-0.0013256000000000001,2.8219000000000004E-10,0.0013252000000000001,3.7964E-07,-3.119E-07
0.635,0,-0.0014444,2.7789E-10,0.001445,3.797E-07,-3.1198E-07
0.63,0,-0.001574,2.6649000000000003E-10,0.0015744,3.7967999999999997E-07,-3.1202E-07
0.625,0,-0.0017104,2.6055E-10,0.001711,3.797E-07,-3.1196E-07
0.62,0,-0.0018554,2.5024E-10,0.0018562000000000001,3.7962E-07,-3.1204E-07
0.615,0,-0.002013,2.3992000000000004E-10,0.0020142,3.7962E-07,-3.12E-07
0.61,0,-0.0021776,2.3226E-10,0.0021786,3.7934E-07,-3.1198E-07
0.605,0,-0.002355,2.2288E-10,0.0023548,3.7981999999999997E-07,-3.1202E-07
0.6,0,-0.0025388,2.2132000000000002E-10,0.0025394000000000003,3.7964E-07,-3.1206E-07
0.595,0,-0.002736,2.1184000000000002E-10,0.0027376,3.7981999999999997E-07,-3.1224E-07
0.59000000000000008,0,-0.0029408,2.0392E-10,0.0029414000000000003,3.7962E-07,-3.121E-07
0.58500000000000008,0,-0.003159,1.9579E-10,0.0031594,3.7953999999999997E-07,-3.1214E-07
0.58000000000000007,0,-0.0033844,1.8867E-10,0.0033854,3.7962E-07,-3.1218E-07
0.57500000000000007,0,-0.0036252,1.8322000000000002E-10,0.003624,3.7966E-07,-3.1214E-07
0.57000000000000006,0,-0.0038722,1.7039000000000002E-10,0.0038718,3.7962E-07,-3.1221999999999997E-07
0.56500000000000006,0,-0.0041318,1.6211000000000002E-10,0.0041348,3.7962E-07,-3.1228E-07
0.56,0,-0.0044014,1.5785E-10,0.0044008,3.7966E-07,-3.1232E-07
0.555,0,-0.0046852000000000005,1.5263000000000002E-10,0.0046852000000000005,3.7972E-07,-3.1228E-07
0.55,0,-0.0049744,1.4721E-10,0.0049748,3.7967999999999997E-07,-3.1242E-07
0.545,0,-0.0052786000000000005,1.3612000000000002E-10,0.0052788,3.7964E-07,-3.1246E-07
0.54,0,-0.0055952,1.3176000000000002E-10,0.0055944,3.7974E-07,-3.1246E-07
0.535,0,-0.0059172,1.2911E-10,0.0059158,3.7972E-07,-3.1246E-07
0.53,0,-0.0062512,1.1898E-10,0.006252,3.7966E-07,-3.1252E-07
0.525,0,-0.0065916,1.0998E-10,0.0065916,3.7964E-07,-3.1266E-07
0.52,0,-0.0069496,1.0171E-10,0.0069482,3.7958E-07,-3.126E-07
0.515,0,-0.0073100000000000005,9.65E-11,0.0073106,3.7964E-07,-3.1268E-07
0.51,0,-0.0076862,9.239E-11,0.007686,3.7958E-07,-3.1274E-07
0.505,0,-0.0080662,8.2310000000000011E-11,0.0080644,3.7948E-07,-3.1277999999999997E-07
0.5,0,-0.008460800000000001,7.8040000000000009E-11,0.0084622,3.7948E-07,-3.1286E-07
0.49500000000000005,0,-0.0088602,7.1720000000000012E-11,0.0088594,3.7948E-07,-3.1314E-07
0.49000000000000005,0,-0.009272,6.778000000000001E-11,0.0092726,3.7946E-07,-3.1294E-07
0.48500000000000004,0,-0.0096868,6.108000000000001E-11,0.0096874,3.795E-07,-3.1302E-07
0.48000000000000004,0,-0.010117000000000001,5.0670000000000004E-11,0.010117600000000001,3.7948E-07,-3.1308E-07
0.47500000000000003,0,-0.0105498,4.9940000000000004E-11,0.0105494,3.795E-07,-3.1318E-07
0.47000000000000003,0,-0.0109934,4.0580000000000004E-11,0.0109946,3.7946E-07,-3.1316E-07
0.465,0,-0.0114422,3.657E-11,0.0114416,3.7939999999999997E-07,-3.133E-07
0.46,0,-0.011892000000000002,2.9020000000000004E-11,0.011902000000000001,3.7911999999999997E-07,-3.1338E-07
0.455,0,-0.012352000000000002,2.28E-11,0.012360000000000001,3.7946E-07,-3.135E-07
0.45,0,-0.012832000000000001,2.019E-11,0.01284,3.7936E-07,-3.1356E-07
0.445,0,-0.013308,1.1560000000000002E-11,0.013316000000000001,3.7939999999999997E-07,-3.1368E-07
0.44,0,-0.013798000000000001,7.5E-12,0.013802000000000002,3.7936E-07,-3.1361999999999997E-07
0.435,0,-0.014286000000000002,-1.45E-12,0.014292000000000001,3.7911999999999997E-07,-3.1372E-07
0.43,0,-0.014790000000000001,-4.5500000000000006E-12,0.0148,3.7928E-07,-3.138E-07
0.42500000000000004,0,-0.015290000000000002,-8.45E-12,0.015300000000000001,3.7928E-07,-3.1384E-07
0.42000000000000004,0,-0.015806,-1.7580000000000002E-11,0.015814,3.79E-07,-3.1402E-07
0.41500000000000004,0,-0.016316,-2.03E-11,0.016324,3.7936E-07,-3.14E-07
0.41000000000000003,0,-0.01684,-2.7410000000000002E-11,0.016854,3.7928E-07,-3.1414E-07
0.405,0,-0.017366000000000003,-3.151E-11,0.017376000000000003,3.7924E-07,-3.1417999999999997E-07
0.4,0,-0.017906000000000002,-4.0690000000000004E-11,0.017914000000000003,3.792E-07,-3.1431999999999997E-07
0.395,0,-0.01844,-4.578E-11,0.018446,3.7918E-07,-3.1436E-07
0.39,0,-0.018986000000000003,-4.836E-11,0.018992000000000002,3.7916E-07,-3.144E-07
0.385,0,-0.019524000000000003,-5.5840000000000004E-11,0.019532,3.7911999999999997E-07,-3.1448E-07
0.38,0,-0.02008,-5.8680000000000011E-11,0.02009,3.791E-07,-3.1456E-07
0.375,0,-0.020628,-6.826E-11,0.020640000000000002,3.7904E-07,-3.1466E-07
0.37,0,-0.021194,-7.347E-11,0.021204,3.791E-07,-3.1456E-07
0.365,0,-0.021756,-7.767E-11,0.021762000000000004,3.7894E-07,-3.1462E-07
0.36000000000000004,0,-0.022324000000000004,-8.1810000000000013E-11,0.022338,3.7939999999999997E-07,-3.1492E-07
0.35500000000000004,0,-0.022886000000000004,-8.6690000000000013E-11,0.022898,3.7886E-07,-3.1508E-07
0.35000000000000003,0,-0.02347,-9.407E-11,0.02348,3.7928E-07,-3.1514E-07
0.34500000000000003,0,-0.024044000000000003,-9.8440000000000011E-11,0.024052,3.7908E-07,-3.1532E-07
0.34,0,-0.024626000000000002,-1.0742E-10,0.024638000000000004,3.791E-07,-3.1529999999999997E-07
0.335,0,-0.025212000000000002,-1.1060000000000001E-10,0.025220000000000003,3.789E-07,-3.1542E-07
0.33,0,-0.025794,-1.1782000000000001E-10,0.025810000000000003,3.7908E-07,-3.155E-07
0.325,0,-0.026382000000000003,-1.2384E-10,0.026394,3.791E-07,-3.1554E-07
0.32,0,-0.026976000000000003,-1.2709E-10,0.026986000000000003,3.7897999999999997E-07,-3.1574E-07
0.315,0,-0.027566000000000004,-1.3591E-10,0.027574,3.7866E-07,-3.1576E-07
0.31,0,-0.028170000000000004,-1.405E-10,0.028178,3.7906E-07,-3.1585999999999997E-07
0.305,0,-0.028764,-1.4781E-10,0.028770000000000004,3.7897999999999997E-07,-3.1592E-07
0.3,0,-0.029366000000000003,-1.5295E-10,0.029380000000000003,3.7902E-07,-3.1608E-07
0.29500000000000004,0,-0.029968,-1.5825000000000002E-10,0.029980000000000003,3.7897999999999997E-07,-3.1606E-07
0.29000000000000004,0,-0.030570000000000003,-1.6592E-10,0.030578,3.7858E-07,-3.1626E-07
0.28500000000000003,0,-0.031182,-1.6947E-10,0.031188000000000004,3.7908E-07,-3.1636E-07
0.28,0,-0.031786,-1.7821000000000002E-10,0.031792,3.7897999999999997E-07,-3.1646E-07
0.275,0,-0.032402,-1.8249E-10,0.032408000000000006,3.7897999999999997E-07,-3.1655999999999997E-07
0.27,0,-0.033008,-1.9049E-10,0.033016000000000004,3.7906E-07,-3.1666E-07
0.265,0,-0.03363,-1.9399000000000002E-10,0.033636000000000006,3.7896E-07,-3.1672E-07
0.26,0,-0.034242,-1.9999000000000003E-10,0.03425,3.7902E-07,-3.1683999999999997E-07
0.255,0,-0.034862000000000004,-2.0877000000000002E-10,0.034868,3.7886E-07,-3.1683999999999997E-07
0.25,0,-0.035472000000000004,-2.1254000000000002E-10,0.035478,3.7894E-07,-3.1706E-07
0.24500000000000002,0,-0.036098000000000005,-2.2359000000000003E-10,0.036102,3.7888E-07,-3.1714E-07
0.24000000000000002,0,-0.036714000000000004,-2.2875E-10,0.036722000000000005,3.789E-07,-3.1722E-07
0.23500000000000001,0,-0.037336,-2.3542E-10,0.03735,3.789E-07,-3.1736E-07
0.23,0,-0.037954,-2.4381E-10,0.037964000000000005,3.7883999999999997E-07,-3.1774E-07
0.225,0,-0.038588000000000004,-2.4565E-10,0.038594,3.7911999999999997E-07,-3.1752E-07
0.22,0,-0.039206000000000005,-2.5435E-10,0.039214000000000006,3.7897999999999997E-07,-3.1767999999999997E-07
0.215,0,-0.039830000000000004,-2.6011000000000005E-10,0.039836,3.7897999999999997E-07,-3.1778E-07
0.21000000000000002,0,-0.040448000000000005,-2.6733E-10,0.040456000000000006,3.7906E-07,-3.1795999999999997E-07
0.20500000000000002,0,-0.041074000000000006,-2.7645E-10,0.041084,3.79E-07,-3.1802E-07
0.2,0,-0.041704000000000005,-2.8189000000000005E-10,0.041712000000000006,3.7894E-07,-3.1802E-07
0.195,0,-0.042322000000000005,-2.9272E-10,0.042334000000000004,3.79E-07,-3.1818E-07
0.19,0,-0.042954000000000006,-2.9723E-10,0.042966000000000004,3.786E-07,-3.1834E-07
0.185,0,-0.04358,-3.0506000000000003E-10,0.043588,3.7868E-07,-3.184E-07
0.18000000000000002,0,-0.044214,-3.1142000000000005E-10,0.044222000000000004,3.7866E-07,-3.1851999999999997E-07
0.17500000000000002,0,-0.044836,-3.2041000000000003E-10,0.044842000000000007,3.791E-07,-3.1865999999999997E-07
0.17,0,-0.045468,-3.3385000000000004E-10,0.045476,3.7908E-07,-3.1876E-07
0.165,0,-0.046090000000000006,-3.348E-10,0.046096000000000005,3.7914E-07,-3.1886E-07
0.16,0,-0.046724,-3.4547000000000005E-10,0.04673,3.792E-07,-3.1893999999999997E-07
0.155,0,-0.047342,-3.5218E-10,0.047354000000000007,3.79E-07,-3.1898E-07
0.15,0,-0.047978000000000007,-3.6115000000000004E-10,0.047988,3.7906E-07,-3.1918E-07
0.14500000000000002,0,-0.048600000000000004,-3.7238E-10,0.048610000000000007,3.7904E-07,-3.1924E-07
0.14,0,-0.049228,-3.7529E-10,0.049248000000000007,3.7906E-07,-3.194E-07
0.135,0,-0.049856000000000004,-3.8631000000000003E-10,0.049868,3.7911999999999997E-07,-3.1944E-07
0.13,0,-0.050490000000000007,-3.943E-10,0.050498,3.7904E-07,-3.1956E-07
0.125,0,-0.051112000000000005,-4.0353000000000005E-10,0.051122000000000008,3.7906E-07,-3.1974E-07
0.12000000000000001,0,-0.051732000000000007,-4.1447E-10,0.051744000000000005,3.7916E-07,-3.197E-07
0.115,0,-0.052364000000000008,-4.2188000000000005E-10,0.052376000000000006,3.7906E-07,-3.1988E-07
0.11,0,-0.052984,-4.3449E-10,0.052996,3.7911999999999997E-07,-3.2004E-07
0.10500000000000001,0,-0.053614,-4.4069000000000006E-10,0.053628,3.7906E-07,-3.2008E-07
0.1,0,-0.054238,-4.5126000000000005E-10,0.054248000000000005,3.7904E-07,-3.2019999999999997E-07
0.095,0,-0.054866000000000005,-4.6087000000000003E-10,0.054876000000000008,3.7906E-07,-3.2036E-07
0.090000000000000011,0,-0.055490000000000005,-4.6845000000000007E-10,0.055496000000000004,3.7874E-07,-3.2044E-07
0.085,0,-0.056122000000000005,-4.8125000000000007E-10,0.056128000000000004,3.7906E-07,-3.206E-07
0.08,0,-0.056732000000000005,-4.8891E-10,0.056746000000000005,3.7904E-07,-3.2072E-07
0.075,0,-0.057366000000000007,-5.0229E-10,0.057374000000000008,3.7904E-07,-3.2082E-07
0.07,0,-0.057982000000000006,-5.132E-10,0.057992,3.7904E-07,-3.2088E-07
0.065,0,-0.05861,-5.2240000000000008E-10,0.058616000000000008,3.7886E-07,-3.2096E-07
0.060000000000000005,0,-0.059222000000000004,-5.3454E-10,0.059238000000000006,3.7908E-07,-3.211E-07
0.055,0,-0.059852,-5.4161000000000006E-10,0.059864000000000007,3.791E-07,-3.2117999999999997E-07
0.05,0,-0.060472000000000005,-5.5578E-10,0.060480000000000006,3.7906E-07,-3.2117999999999997E-07
0.045000000000000005,0,-0.061084000000000006,-5.6762000000000005E-10,0.061096000000000004,3.7906E-07,-3.2134E-07
0.04,0,-0.061700000000000005,-5.7918000000000006E-10,0.061712,3.7906E-07,-3.2145999999999997E-07
0.035,0,-0.062310000000000004,-5.9125E-10,0.062320000000000007,3.7904E-07,-3.2159999999999997E-07
0.030000000000000002,0,-0.062936,-6.015E-10,0.062938000000000008,3.7908E-07,-3.217E-07
0.025,0,-0.063544,-6.1552000000000006E-10,0.063552000000000011,3.79E-07,-3.2176E-07
0.02,0,-0.064160000000000009,-6.2542E-10,0.064172,3.7918E-07,-3.2194E-07
0.015000000000000001,0,-0.064770000000000008,-6.3891E-10,0.064774000000000012,3.7911999999999997E-07,-3.22E-07
0.01,0,-0.065384000000000012,-6.54E-10,0.06539600000000001,3.7911999999999997E-07,-3.2208E-07
0.005,0,-0.065990000000000007,-6.6516E-10,0.065996,3.7904E-07,-3.2222E-07
0,0,-0.066608,-6.8012E-10,0.066618000000000011,3.7904E-07,-3.2226E-07
1.2,0.01,-8.13292E-08,3.4542E-09,5.5584E-09,3.8644E-07,-3.1456E-07
1.195,0.01,-8.1315399999999992E-08,3.2416E-09,6.1484E-09,3.8608E-07,-3.1436E-07
1.19,0.01,-8.15774E-08,3.058E-09,6.8185E-09,3.8588E-07,-3.1416E-07
1.185,0.01,-8.2015799999999987E-08,2.8997E-09,7.5573E-09,3.8558E-07,-3.1398E-07
1.1800000000000002,0.01,-8.2376399999999991E-08,2.7492E-09,8.373E-09,3.8534E-07,-3.1386E-07
1.175,0.01,-8.314099999999999E-08,2.615E-09,9.2711E-09,3.8498E-07,-3.1368E-07
1.1700000000000002,0.01,-8.39214E-08,2.4916E-09,1.02825E-08,3.8468E-07,-3.136E-07
1.165,0.01,-8.47942E-08,2.3801E-09,1.14063E-08,3.8446E-07,-3.1354E-07
1.1600000000000001,0.01,-8.58464E-08,2.274E-09,1.2716799999999998E-08,3.8394E-07,-3.1333999999999997E-07
1.155,0.01,-8.6753E-08,2.183E-09,1.4149199999999999E-08,3.841E-07,-3.133E-07
1.1500000000000001,0.01,-8.8383199999999989E-08,2.0918E-09,1.5742199999999997E-08,3.8354E-07,-3.133E-07
1.145,0.01,-8.9917799999999987E-08,2.0127E-09,1.7495599999999998E-08,3.8359999999999997E-07,-3.1316E-07
1.1400000000000001,0.01,-9.1567799999999992E-08,1.9377E-09,1.9494399999999998E-08,3.8338E-07,-3.1312E-07
1.135,0.01,-9.37352E-08,1.8691E-09,2.1719799999999998E-08,3.8322E-07,-3.131E-07
1.1300000000000001,0.01,-9.5845399999999991E-08,1.8048E-09,2.41942E-08,3.8308E-07,-3.1296E-07
1.125,0.01,-9.8616799999999991E-08,1.75E-09,2.6994799999999997E-08,3.8288E-07,-3.1294E-07
1.12,0.01,-1.0132179999999999E-07,1.6923E-09,3.00744E-08,3.828E-07,-3.1296E-07
1.115,0.01,-1.0486139999999998E-07,1.6447E-09,3.3598999999999995E-08,3.8256E-07,-3.1286E-07
1.11,0.01,-1.0857399999999999E-07,1.5973E-09,3.7506399999999994E-08,3.8232E-07,-3.1277999999999997E-07
1.105,0.01,-1.127778E-07,1.5568E-09,4.17474E-08,3.821E-07,-3.1282E-07
1.1,0.01,-1.172E-07,1.5147E-09,4.6662799999999995E-08,3.8214E-07,-3.1276E-07
1.095,0.01,-1.228E-07,1.4776E-09,5.2171799999999995E-08,3.8182E-07,-3.127E-07
1.09,0.01,-1.2888E-07,1.4397E-09,5.8352799999999996E-08,3.8177999999999997E-07,-3.1266E-07
1.085,0.01,-1.3556E-07,1.4076E-09,6.51558E-08,3.8162E-07,-3.128E-07
1.08,0.01,-1.4302E-07,1.3735E-09,7.3016799999999987E-08,3.8152E-07,-3.1272E-07
1.075,0.01,-1.5162E-07,1.3432E-09,8.14202E-08,3.8135999999999997E-07,-3.126E-07
1.07,0.01,-1.613E-07,1.3143E-09,9.114359999999999E-08,3.8132E-07,-3.1254E-07
1.065,0.01,-1.7209999999999999E-07,1.2877E-09,1.0193739999999999E-07,3.8116E-07,-3.1254E-07
1.06,0.01,-1.8386E-07,1.2633E-09,1.1428579999999998E-07,3.8104E-07,-3.1256E-07
1.0550000000000002,0.01,-1.9756E-07,1.2386E-09,1.2772E-07,3.8098E-07,-3.1254E-07
1.05,0.01,-2.1314E-07,1.2141E-09,1.4286E-07,3.809E-07,-3.1248E-07
1.0450000000000002,0.01,-2.2972E-07,1.1916E-09,1.6051999999999998E-07,3.8065999999999997E-07,-3.1249999999999997E-07
1.04,0.01,-2.4906E-07,1.1701E-09,1.8016E-07,3.8076E-07,-3.124E-07
1.0350000000000001,0.01,-2.7026E-07,1.1486E-09,2.016E-07,3.806E-07,-3.1249999999999997E-07
1.03,0.01,-2.9496E-07,1.1288999999999999E-09,2.2592E-07,3.8042E-07,-3.124E-07
1.0250000000000001,0.01,-3.2204E-07,1.1078E-09,2.5392E-07,3.803E-07,-3.1235999999999997E-07
1.02,0.01,-3.5329999999999997E-07,1.0898E-09,2.8426E-07,3.8036E-07,-3.1246E-07
1.0150000000000001,0.01,-3.8782E-07,1.072E-09,3.1872E-07,3.8016E-07,-3.124E-07
1.01,0.01,-4.2617999999999997E-07,1.0531E-09,3.5724E-07,3.8018E-07,-3.1234E-07
1.0050000000000001,0.01,-4.7071999999999997E-07,1.0378E-09,4.0175999999999997E-07,3.8016E-07,-3.1242E-07
1,0.01,-5.185E-07,1.0198E-09,4.4951999999999996E-07,3.7976E-07,-3.1235999999999997E-07
0.995,0.01,-5.7348E-07,1.0041E-09,5.0388E-07,3.7984E-07,-3.1234E-07
0.9900000000000001,0.01,-6.3576E-07,9.8777E-10,5.6842E-07,3.7948E-07,-3.1235999999999997E-07
0.9850000000000001,0.01,-7.0416E-07,9.7198E-10,6.3758E-07,3.7972E-07,-3.123E-07
0.98000000000000009,0.01,-7.8428E-07,9.5827E-10,7.1626E-07,3.7967999999999997E-07,-3.1234E-07
0.97500000000000009,0.01,-8.7168E-07,9.4271000000000015E-10,8.032E-07,3.7962E-07,-3.1235999999999997E-07
0.97000000000000008,0.01,-9.7234E-07,9.2799000000000012E-10,9.032E-07,3.7911999999999997E-07,-3.123E-07
0.96500000000000008,0.01,-1.08208E-06,9.134400000000001E-10,1.01504E-06,3.7952E-07,-3.1228E-07
0.96000000000000008,0.01,-1.2052000000000001E-06,8.9978000000000007E-10,1.1399999999999999E-06,3.7939999999999997E-07,-3.123E-07
0.95500000000000007,0.01,-1.3469000000000002E-06,8.8527000000000009E-10,1.278E-06,3.7939999999999997E-07,-3.1224E-07
0.95000000000000007,0.01,-1.5071000000000002E-06,8.731100000000001E-10,1.4361000000000001E-06,3.7936E-07,-3.1224E-07
0.94500000000000006,0.01,-1.681E-06,8.61E-10,1.6177000000000002E-06,3.7896E-07,-3.1224E-07
0.94000000000000006,0.01,-1.8817000000000001E-06,8.4924000000000006E-10,1.8167000000000001E-06,3.7924E-07,-3.1234E-07
0.935,0.01,-2.1081E-06,8.3147E-10,2.0377000000000004E-06,3.7916E-07,-3.1221999999999997E-07
0.93,0.01,-2.3578E-06,8.1962000000000011E-10,2.2919E-06,3.7922E-07,-3.1221999999999997E-07
0.925,0.01,-2.6445000000000003E-06,8.0444000000000007E-10,2.5767000000000002E-06,3.791E-07,-3.1218E-07
0.92,0.01,-2.9692000000000003E-06,7.9472E-10,2.9065000000000005E-06,3.7916E-07,-3.122E-07
0.915,0.01,-3.3245000000000005E-06,7.8409E-10,3.2563000000000005E-06,3.7918E-07,-3.1218E-07
0.91,0.01,-3.7349000000000004E-06,7.7056000000000008E-10,3.6606000000000006E-06,3.7892E-07,-3.1216E-07
0.905,0.01,-4.1775E-06,7.5997E-10,4.1164E-06,3.7888E-07,-3.122E-07
0.9,0.01,-4.7041E-06,7.461E-10,4.6224000000000008E-06,3.788E-07,-3.1216E-07
0.895,0.01,-5.2432000000000009E-06,7.382000000000001E-10,5.2097E-06,3.785E-07,-3.121E-07
0.89,0.01,-5.9077E-06,7.2561E-10,5.8408000000000009E-06,3.7876E-07,-3.1216E-07
0.885,0.01,-6.642400000000001E-06,7.153000000000001E-10,6.556E-06,3.7868E-07,-3.1216E-07
0.88,0.01,-7.4434000000000006E-06,7.0512E-10,7.3720000000000007E-06,3.7868E-07,-3.1216E-07
0.875,0.01,-8.3449E-06,6.9230000000000008E-10,8.266E-06,3.7869999999999997E-07,-3.1212E-07
0.87,0.01,-9.3517E-06,6.8382E-10,9.3067E-06,3.786E-07,-3.1207999999999997E-07
0.865,0.01,-1.05097E-05,6.705100000000001E-10,1.0434400000000001E-05,3.7868E-07,-3.1216E-07
0.86,0.01,-1.1798000000000001E-05,6.6044E-10,1.1748E-05,3.7822E-07,-3.1212E-07
0.85500000000000009,0.01,-1.3214000000000001E-05,6.517E-10,1.3160000000000001E-05,3.7864E-07,-3.1218E-07
0.85000000000000009,0.01,-1.4868E-05,6.3805000000000009E-10,1.4782E-05,3.783E-07,-3.1212E-07
0.84500000000000008,0.01,-1.6646E-05,6.3112000000000009E-10,1.6586E-05,3.786E-07,-3.1216E-07
0.84000000000000008,0.01,-1.8654E-05,6.1887000000000006E-10,1.8608000000000002E-05,3.7862E-07,-3.1206E-07
0.83500000000000008,0.01,-2.0882E-05,6.0915E-10,2.0864000000000002E-05,3.786E-07,-3.1207999999999997E-07
0.83000000000000007,0.01,-2.3402E-05,6.0256E-10,2.3384000000000002E-05,3.7852E-07,-3.1214E-07
0.82500000000000007,0.01,-2.6292000000000002E-05,5.889E-10,2.6186E-05,3.7858E-07,-3.1206E-07
0.82000000000000006,0.01,-2.9458E-05,5.8246000000000008E-10,2.9304000000000003E-05,3.7816E-07,-3.1207999999999997E-07
0.81500000000000006,0.01,-3.2976000000000004E-05,5.6971000000000009E-10,3.2908000000000004E-05,3.7844E-07,-3.1212E-07
0.81,0.01,-3.6948E-05,5.6213E-10,3.6868E-05,3.7846E-07,-3.1207999999999997E-07
0.805,0.01,-4.1394000000000004E-05,5.5314E-10,4.1332000000000003E-05,3.7838E-07,-3.12E-07
0.8,0.01,-4.6308000000000005E-05,5.4343000000000006E-10,4.621E-05,3.784E-07,-3.1212E-07
0.795,0.01,-5.18E-05,5.3588E-10,5.1744000000000005E-05,3.785E-07,-3.1206E-07
0.79,0.01,-5.7932E-05,5.2384E-10,5.7894000000000005E-05,3.7836E-07,-3.1212E-07
0.785,0.01,-6.485E-05,5.1662E-10,6.4798E-05,3.7827999999999997E-07,-3.1207999999999997E-07
0.78,0.01,-7.2494E-05,5.0716E-10,7.2444E-05,3.7804E-07,-3.1214E-07
0.775,0.01,-8.1192E-05,4.9607E-10,8.1102E-05,3.7822E-07,-3.121E-07
0.77,0.01,-9.0512E-05,4.8923000000000008E-10,9.0518E-05,3.7822E-07,-3.1206E-07
0.765,0.01,-0.00010125600000000001,4.7774E-10,0.00010123200000000001,3.7836E-07,-3.1214E-07
0.76,0.01,-0.000113082,4.7133000000000007E-10,0.000112968,3.7827999999999997E-07,-3.121E-07
0.755,0.01,-0.00012622000000000002,4.6173E-10,0.00012634,3.7822E-07,-3.1204E-07
0.75,0.01,-0.00014076,4.5414000000000005E-10,0.00014086,3.7826E-07,-3.1207999999999997E-07
0.745,0.01,-0.00015728,4.4295000000000006E-10,0.00015732000000000002,3.782E-07,-3.1226E-07
0.74,0.01,-0.00017534,4.381E-10,0.00017544000000000001,3.7824E-07,-3.1216E-07
0.735,0.01,-0.0001956,4.2714000000000004E-10,0.00019552000000000003,3.7785999999999997E-07,-3.1207999999999997E-07
0.73,0.01,-0.00021776,4.1847000000000006E-10,0.0002176,3.7816E-07,-3.1216E-07
0.72500000000000009,0.01,-0.00024214,4.1205000000000004E-10,0.00024234000000000001,3.781E-07,-3.1212E-07
0.72000000000000008,0.01,-0.00026988,3.9961000000000003E-10,0.00026998,3.7818E-07,-3.1216E-07
0.71500000000000008,0.01,-0.00029998000000000004,3.9389E-10,0.00029986,3.7826E-07,-3.1216E-07
0.71000000000000008,0.01,-0.00033364,3.8033E-10,0.00033356,3.7816E-07,-3.1214E-07
0.70500000000000007,0.01,-0.00036990000000000005,3.7565000000000004E-10,0.00037008,3.7827999999999997E-07,-3.121E-07
0.70000000000000007,0.01,-0.00041072000000000005,3.6752000000000004E-10,0.0004107,3.782E-07,-3.121E-07
0.69500000000000006,0.01,-0.00045448000000000005,3.5889000000000004E-10,0.00045466,3.7806E-07,-3.1221999999999997E-07
0.69000000000000006,0.01,-0.0005038,3.5063E-10,0.00050382,3.7802E-07,-3.1206E-07
0.685,0.01,-0.00055654,3.3892E-10,0.00055694,3.7822E-07,-3.1242E-07
0.68,0.01,-0.0006155,3.3572E-10,0.00061528000000000006,3.7804E-07,-3.1218E-07
0.675,0.01,-0.0006782,3.2560000000000004E-10,0.00067842,3.7798E-07,-3.1218E-07
0.67,0.01,-0.00074804000000000005,3.1723E-10,0.00074846,3.7796E-07,-3.1216E-07
0.665,0.01,-0.00082236000000000006,3.0771E-10,0.00082242,3.7798E-07,-3.1214E-07
0.66,0.01,-0.0009041,2.9709E-10,0.00090406,3.7785999999999997E-07,-3.1218E-07
0.655,0.01,-0.00099144000000000012,2.9387000000000004E-10,0.00099124,3.7806E-07,-3.1216E-07
0.65,0.01,-0.00108722,2.8241E-10,0.00108726,3.7804E-07,-3.1218E-07
0.645,0.01,-0.0011896,2.7638000000000003E-10,0.0011888,3.779E-07,-3.1221999999999997E-07
0.64,0.01,-0.0013006,2.6614E-10,0.0013,3.7798E-07,-3.1221999999999997E-07
0.635,0.01,-0.0014176,2.6178E-10,0.0014178,3.7788E-07,-3.1221999999999997E-07
0.63,0.01,-0.0015452,2.5064E-10,0.0015452,3.7798E-07,-3.122E-07
0.625,0.01,-0.0016806,2.4582000000000004E-10,0.0016802,3.7804E-07,-3.1224E-07
0.62,0.01,-0.0018232,2.3496000000000003E-10,0.0018242,3.7808E-07,-3.1224E-07
0.615,0.01,-0.0019786,2.2700000000000002E-10,0.001979,3.7784E-07,-3.1228E-07
0.61,0.01,-0.002141,2.2079000000000002E-10,0.0021406,3.7788E-07,-3.1232E-07
0.605,0.01,-0.002316,2.1188000000000002E-10,0.0023164,3.779E-07,-3.1234E-07
0.6,0.01,-0.0024982,2.0673000000000002E-10,0.0024978,3.7782E-07,-3.124E-07
0.595,0.01,-0.002693,1.9517E-10,0.0026934,3.7782E-07,-3.1235999999999997E-07
0.59000000000000008,0.01,-0.0028944,1.9186000000000002E-10,0.0028946,3.7778E-07,-3.1238E-07
0.58500000000000008,0.01,-0.0031106000000000003,1.8349E-10,0.0031102,3.7757999999999997E-07,-3.1235999999999997E-07
0.58000000000000007,0.01,-0.0033354,1.7485000000000002E-10,0.0033352,3.7774E-07,-3.1244E-07
0.57500000000000007,0.01,-0.0035718,1.6860000000000002E-10,0.0035738000000000002,3.775E-07,-3.1242E-07
0.57000000000000006,0.01,-0.0038174,1.599E-10,0.0038176,3.778E-07,-3.1248E-07
0.56500000000000006,0.01,-0.0040758,1.5558000000000002E-10,0.0040778,3.777E-07,-3.1256E-07
0.56,0.01,-0.0043428,1.4614E-10,0.0043438,3.7776E-07,-3.1258E-07
0.555,0.01,-0.0046232,1.3805E-10,0.0046246,3.7785999999999997E-07,-3.1266E-07
0.55,0.01,-0.0049098,1.3239000000000002E-10,0.0049098,3.7802E-07,-3.1262E-07
0.545,0.01,-0.0052114,1.2621000000000002E-10,0.0052124,3.7778E-07,-3.1266E-07
0.54,0.01,-0.0055246,1.2150000000000002E-10,0.005525,3.7782E-07,-3.1272E-07
0.535,0.01,-0.005845,1.1557000000000001E-10,0.0058452,3.7774E-07,-3.1276E-07
0.53,0.01,-0.0061796,1.0730000000000001E-10,0.0061792,3.7776E-07,-3.1282E-07
0.525,0.01,-0.0065178,9.9070000000000013E-11,0.0065164,3.7738E-07,-3.1282E-07
0.52,0.01,-0.0068698000000000006,9.346E-11,0.0068716,3.778E-07,-3.1288E-07
0.515,0.01,-0.0072308,8.773E-11,0.0072292,3.777E-07,-3.1296E-07
0.51,0.01,-0.0076064,8.219E-11,0.007605,3.7771999999999997E-07,-3.1296E-07
0.505,0.01,-0.0079798,7.315E-11,0.0079814,3.777E-07,-3.1305999999999997E-07
0.5,0.01,-0.0083746,6.62E-11,0.0083742,3.776E-07,-3.1302E-07
0.49500000000000005,0.01,-0.00877,6.1610000000000007E-11,0.0087718,3.7764E-07,-3.1314E-07
0.49000000000000005,0.01,-0.009181,5.7080000000000005E-11,0.009181,3.7757999999999997E-07,-3.1312E-07
0.48500000000000004,0.01,-0.009595,5.1510000000000005E-11,0.0095948,3.7756E-07,-3.1319999999999997E-07
0.48000000000000004,0.01,-0.0100252,4.261E-11,0.0100242,3.7757999999999997E-07,-3.1324E-07
0.47500000000000003,0.01,-0.0104516,3.908E-11,0.0104542,3.7748E-07,-3.1332E-07
0.47000000000000003,0.01,-0.010898,3.1660000000000004E-11,0.0108954,3.7712E-07,-3.1342E-07
0.465,0.01,-0.0113432,2.6690000000000004E-11,0.0113428,3.7756E-07,-3.1347999999999997E-07
0.46,0.01,-0.011788000000000002,2.1860000000000003E-11,0.011798000000000001,3.7743999999999997E-07,-3.1352E-07
0.455,0.01,-0.01225,1.4960000000000002E-11,0.012260000000000002,3.7762E-07,-3.1364E-07
0.45,0.01,-0.012728000000000002,9.6200000000000014E-12,0.012736,3.7766E-07,-3.137E-07
0.445,0.01,-0.013198000000000001,3.1600000000000003E-12,0.013208000000000001,3.7764E-07,-3.1374E-07
0.44,0.01,-0.013686000000000002,-3.8000000000000005E-13,0.013694000000000001,3.7766E-07,-3.1384E-07
0.435,0.01,-0.014174,-6.46E-12,0.014180000000000002,3.7757999999999997E-07,-3.1388E-07
0.43,0.01,-0.014678000000000002,-1.1250000000000002E-11,0.014686000000000001,3.7762E-07,-3.1394E-07
0.42500000000000004,0.01,-0.01518,-1.491E-11,0.015186000000000002,3.7754E-07,-3.1402E-07
0.42000000000000004,0.01,-0.015686000000000002,-2.3100000000000003E-11,0.015696,3.7748E-07,-3.1412E-07
0.41500000000000004,0.01,-0.016200000000000003,-2.9520000000000005E-11,0.016206,3.7766E-07,-3.1417999999999997E-07
0.41000000000000003,0.01,-0.016724000000000003,-3.4540000000000004E-11,0.016728,3.7754E-07,-3.1428E-07
0.405,0.01,-0.017246,-3.8810000000000006E-11,0.017252,3.7714E-07,-3.1436E-07
0.4,0.01,-0.01778,-4.5030000000000005E-11,0.017788,3.7742E-07,-3.1442E-07
0.395,0.01,-0.01831,-5.313E-11,0.018324,3.7748E-07,-3.1464E-07
0.39,0.01,-0.018860000000000002,-5.7770000000000004E-11,0.018866,3.7714E-07,-3.1464E-07
0.385,0.01,-0.0194,-6.4060000000000009E-11,0.019408,3.7734E-07,-3.1473999999999997E-07
0.38,0.01,-0.019952,-6.604E-11,0.019960000000000002,3.7743999999999997E-07,-3.1478E-07
0.375,0.01,-0.020506000000000003,-7.0460000000000008E-11,0.020508000000000002,3.7742E-07,-3.1486E-07
0.37,0.01,-0.021068000000000003,-7.8100000000000007E-11,0.021076,3.7743999999999997E-07,-3.1496E-07
0.365,0.01,-0.021624,-8.1620000000000011E-11,0.021630000000000003,3.7732E-07,-3.1501999999999997E-07
0.36000000000000004,0.01,-0.022198000000000002,-9.013E-11,0.022202000000000003,3.7736E-07,-3.1514E-07
0.35500000000000004,0.01,-0.022758,-9.381000000000001E-11,0.022766,3.7742E-07,-3.1515999999999997E-07
0.35000000000000003,0.01,-0.023336000000000003,-1.0095000000000001E-10,0.023340000000000003,3.774E-07,-3.1534E-07
0.34500000000000003,0.01,-0.023904,-1.0654000000000001E-10,0.023916000000000003,3.7742E-07,-3.1543999999999997E-07
0.34,0.01,-0.024488000000000003,-1.1063000000000001E-10,0.024498000000000002,3.7738E-07,-3.1548E-07
0.335,0.01,-0.025066,-1.2248E-10,0.025074000000000003,3.7701999999999997E-07,-3.1554E-07
0.33,0.01,-0.025658000000000004,-1.2217E-10,0.025666,3.7743999999999997E-07,-3.1568E-07
0.325,0.01,-0.026240000000000003,-1.3036E-10,0.026246000000000002,3.7746E-07,-3.1582E-07
0.32,0.01,-0.026832,-1.3384E-10,0.026842,3.774E-07,-3.1588E-07
0.315,0.01,-0.027424000000000004,-1.4053E-10,0.027434000000000004,3.7701999999999997E-07,-3.1596E-07
0.31,0.01,-0.028022000000000002,-1.4864000000000002E-10,0.028032,3.7746E-07,-3.1608E-07
0.305,0.01,-0.028618,-1.4789000000000002E-10,0.028624000000000004,3.7726E-07,-3.1618E-07
0.3,0.01,-0.029220000000000003,-1.5781000000000002E-10,0.029226000000000002,3.7738E-07,-3.1627999999999997E-07
0.29500000000000004,0.01,-0.029818000000000004,-1.6248000000000002E-10,0.029826000000000002,3.77E-07,-3.164E-07
0.29000000000000004,0.01,-0.030422,-1.7115000000000002E-10,0.030426,3.7729999999999997E-07,-3.1641999999999997E-07
0.28500000000000003,0.01,-0.031030000000000002,-1.7710000000000001E-10,0.03104,3.7736E-07,-3.1654E-07
0.28,0.01,-0.031636000000000004,-1.7842000000000002E-10,0.03164,3.7728E-07,-3.1664E-07
0.275,0.01,-0.03225,-1.8904000000000003E-10,0.032256,3.772E-07,-3.1672E-07
0.27,0.01,-0.032858000000000005,-1.9276000000000002E-10,0.032864000000000004,3.7714E-07,-3.1683999999999997E-07
0.265,0.01,-0.03347,-2.0049000000000002E-10,0.03348,3.7726E-07,-3.1697999999999997E-07
0.26,0.01,-0.034084,-2.0684E-10,0.034088,3.7729999999999997E-07,-3.1706E-07
0.255,0.01,-0.034704000000000006,-2.1036E-10,0.034714,3.7738E-07,-3.1718E-07
0.25,0.01,-0.035318,-2.2351E-10,0.035328000000000005,3.774E-07,-3.1724E-07
0.24500000000000002,0.01,-0.035938000000000005,-2.2593000000000002E-10,0.035948,3.7698E-07,-3.1734E-07
0.24000000000000002,0.01,-0.036552,-2.3302000000000004E-10,0.036558,3.7715999999999997E-07,-3.1744E-07
0.23500000000000001,0.01,-0.037174000000000006,-2.3815E-10,0.037186000000000004,3.7728E-07,-3.1752E-07
0.23,0.01,-0.037794,-2.4717000000000004E-10,0.0378,3.7734E-07,-3.1767999999999997E-07
0.225,0.01,-0.03842,-2.5583000000000004E-10,0.038428000000000004,3.7728E-07,-3.1776E-07
0.22,0.01,-0.039036,-2.5900000000000004E-10,0.039048000000000006,3.7736E-07,-3.1788E-07
0.215,0.01,-0.039668,-2.6710000000000004E-10,0.039672000000000006,3.7724E-07,-3.1792E-07
0.21000000000000002,0.01,-0.040288000000000004,-2.7297000000000004E-10,0.040296000000000005,3.7724E-07,-3.1808E-07
0.20500000000000002,0.01,-0.040906000000000005,-2.81E-10,0.040916,3.7692E-07,-3.182E-07
0.2,0.01,-0.041534,-2.8819E-10,0.041544000000000005,3.7729999999999997E-07,-3.1826E-07
0.195,0.01,-0.042154000000000004,-2.9392E-10,0.04216,3.7729999999999997E-07,-3.1848E-07
0.19,0.01,-0.042784,-3.0463E-10,0.042792000000000004,3.7738E-07,-3.1836E-07
0.185,0.01,-0.043410000000000004,-3.12E-10,0.043418000000000005,3.7726E-07,-3.1851999999999997E-07
0.18000000000000002,0.01,-0.04404,-3.1806000000000004E-10,0.044050000000000006,3.7748E-07,-3.1865999999999997E-07
0.17500000000000002,0.01,-0.044660000000000005,-3.2346000000000004E-10,0.044672,3.7743999999999997E-07,-3.1892E-07
0.17,0.01,-0.045298000000000005,-3.3217E-10,0.045302,3.7698E-07,-3.189E-07
0.165,0.01,-0.045916000000000005,-3.4241E-10,0.04592,3.7738E-07,-3.1904E-07
0.16,0.01,-0.046548000000000006,-3.4984E-10,0.046552,3.77E-07,-3.1914E-07
0.155,0.01,-0.047170000000000004,-3.5805E-10,0.047172000000000006,3.7736E-07,-3.1914E-07
0.15,0.01,-0.0478,-3.6724E-10,0.047810000000000005,3.7734E-07,-3.1934E-07
0.14500000000000002,0.01,-0.048426000000000004,-3.7622E-10,0.04843,3.7734E-07,-3.1932E-07
0.14,0.01,-0.049056,-3.8384000000000004E-10,0.049068000000000007,3.7734E-07,-3.1946E-07
0.135,0.01,-0.049684000000000006,-3.9055E-10,0.049690000000000005,3.7764E-07,-3.1974E-07
