Repository: DecaMeron23/Caratterizzazione-Mosfet

# Studio della tolleranza alle radiazioni ionizzanti di MOSFET in tecnologia 28nm

## Tesi triennale d'Ingegneria Informatica

### Autori:

* Nicola Cattaneo
* Emilio Meroni

### Divisione Cartelle
* **Tesi** Cartella contenente il materiale per la produzione della tesi
* **Script Statiche** Cartella contentente tutti gli script per le analisi delle misure statiche.
* **Script Rumore** Cartella contentente tutti gli script per le analisi delle misure di rumore.
* **Misure Statiche** Cartella contenente le misure statiche
* **Misure Statiche** Cartella contenente le misure di rumore
* **Altri Script** Script di riferimento

File: Misure statiche/P1/Chip1PMOS_600Mrad/P1-200-180/id_vds.csv (part 1 of 3)
I/V Sweep,id_vds_P
RecordTime,11/27/2023 15:55:31
Device ID,
Count,1
Flag,
Remarks,
vd,vg,id,ig,is,iavdd,ignd
0,0,-0.022350000000000002,-5.9693E-09,0.022352,9.7082E-07,-8.9094E-07
0.005,0,-0.022316000000000003,-5.8999E-09,0.022330000000000003,9.729E-07,-8.916E-07
0.01,0,-0.022308,-5.8824E-09,0.022320000000000003,9.7254E-07,-8.9252E-07
0.015000000000000001,0,-0.0223,-5.908E-09,0.022308,9.7218E-07,-8.9348E-07
0.02,0,-0.022284,-5.9325E-09,0.022298000000000002,9.717E-07,-8.9414E-07
0.025,0,-0.022274000000000002,-5.9358E-09,0.02229,9.7082E-07,-8.945E-07
0.030000000000000002,0,-0.022264000000000003,-5.9524E-09,0.022272000000000004,9.7056E-07,-8.9503999999999995E-07
0.035,0,-0.022250000000000002,-5.9551E-09,0.022258000000000003,9.6962E-07,-8.9554E-07
0.04,0,-0.022236000000000002,-5.9512E-09,0.022250000000000002,9.6928E-07,-8.9605999999999994E-07
0.045000000000000005,0,-0.022226000000000003,-5.9711E-09,0.022240000000000003,9.6816E-07,-8.964E-07
0.05,0,-0.022214,-5.967E-09,0.022230000000000003,9.6722E-07,-8.965E-07
0.055,0,-0.022202000000000003,-5.9933E-09,0.022216000000000003,9.6658E-07,-8.9699999999999995E-07
0.060000000000000005,0,-0.02219,-5.9931E-09,0.022206000000000004,9.6604E-07,-8.9734E-07
0.065,0,-0.022180000000000002,-6.0107E-09,0.022194000000000002,9.6524E-07,-8.9772E-07
0.07,0,-0.022168,-6.0181E-09,0.022182,9.6456E-07,-8.9814E-07
0.075,0,-0.022158,-6.0165E-09,0.022172,9.6378E-07,-8.9834E-07
0.08,0,-0.022146000000000002,-6.0358E-09,0.022160000000000003,9.6268E-07,-8.987E-07
0.085,0,-0.022136000000000003,-6.0459E-09,0.022148,9.6239999999999988E-07,-8.9888E-07
0.090000000000000011,0,-0.022124,-6.0484E-09,0.022134,9.616E-07,-8.9918E-07
0.095,0,-0.02211,-6.0572E-09,0.02212,9.6058E-07,-8.9948E-07
0.1,0,-0.022096,-6.0709E-09,0.022114,9.5998E-07,-8.9964E-07
0.10500000000000001,0,-0.022086,-6.0819E-09,0.0221,9.5938E-07,-8.9996E-07
0.11,0,-0.022076000000000002,-6.0975E-09,0.022090000000000002,9.5854E-07,-8.9996E-07
0.115,0,-0.022062000000000002,-6.0941E-09,0.022078,9.5748E-07,-9.0014E-07
0.12000000000000001,0,-0.022050000000000004,-6.125E-09,0.022062000000000002,9.5694E-07,-9.0025999999999994E-07
0.125,0,-0.022042000000000003,-6.1399E-09,0.022052000000000002,9.5623999999999989E-07,-9.002E-07
0.13,0,-0.022028000000000002,-6.1466E-09,0.022038000000000002,9.5532E-07,-9.0032E-07
0.135,0,-0.022012,-6.1494E-09,0.022026,9.5514E-07,-9.0068E-07
0.14,0,-0.022004000000000003,-6.1602E-09,0.022016,9.5399999999999989E-07,-9.007E-07
0.14500000000000002,0,-0.021986000000000002,-6.1605E-09,0.022002,9.535E-07,-9.0066E-07
0.15,0,-0.021976000000000002,-6.1511E-09,0.021990000000000003,9.524E-07,-9.0109999999999994E-07
0.155,0,-0.021964,-6.1922E-09,0.021972000000000002,9.5172E-07,-9.0098E-07
0.16,0,-0.02195,-6.1825E-09,0.021964,9.5095999999999993E-07,-9.0084E-07
0.165,0,-0.021938000000000003,-6.3628E-09,0.021952000000000003,9.5032E-07,-9.0116E-07
0.17,0,-0.021922,-6.3737E-09,0.021934000000000002,9.4962E-07,-9.0119999999999994E-07
0.17500000000000002,0,-0.021912,-6.4157E-09,0.021926,9.4898E-07,-9.0128E-07
0.18000000000000002,0,-0.021900000000000003,-6.3794E-09,0.021912,9.482E-07,-9.0128E-07
0.185,0,-0.021886000000000003,-6.4208E-09,0.021896000000000002,9.4756E-07,-9.0128E-07
0.19,0,-0.021874,-6.4396E-09,0.021886000000000003,9.4684E-07,-9.0134E-07
0.195,0,-0.02186,-6.4473E-09,0.021872000000000003,9.4598E-07,-9.0116E-07
0.2,0,-0.021846,-6.4335E-09,0.021856,9.4535999999999994E-07,-9.0137999999999994E-07
0.20500000000000002,0,-0.021832,-6.4629E-09,0.021846,9.4469999999999993E-07,-9.0118E-07
0.21000000000000002,0,-0.021816000000000002,-6.4757E-09,0.021832,9.4433999999999994E-07,-9.0165999999999994E-07
0.215,0,-0.021802000000000002,-6.4952E-09,0.021816000000000002,9.4354E-07,-9.0146E-07
0.22,0,-0.02179,-6.4881E-09,0.021804,9.4304E-07,-9.017E-07
0.225,0,-0.021776,-6.5095E-09,0.02179,9.422E-07,-9.0146E-07
0.23,0,-0.021762000000000004,-6.5372E-09,0.021776,9.4156E-07,-9.0168E-07
0.23500000000000001,0,-0.021750000000000002,-6.5401E-09,0.021762000000000004,9.412E-07,-9.018E-07
0.24000000000000002,0,-0.021736000000000002,-6.5445E-09,0.021746,9.4034E-07,-9.0142E-07
0.24500000000000002,0,-0.021718,-6.5399E-09,0.021734000000000003,9.3964E-07,-9.0175999999999994E-07
0.25,0,-0.021704,-6.5535E-09,0.021716000000000003,9.3876E-07,-9.0144E-07
0.255,0,-0.02169,-6.5872E-09,0.021702000000000003,9.3852E-07,-9.0165999999999994E-07
0.26,0,-0.021676,-6.5651E-09,0.02169,9.3802E-07,-9.0144E-07
0.265,0,-0.021660000000000002,-6.5894E-09,0.021674000000000002,9.3698E-07,-9.0134E-07
0.27,0,-0.021646000000000002,-6.5981E-09,0.021658,9.3664E-07,-9.015E-07
0.275,0,-0.021630000000000003,-6.6396E-09,0.021644000000000004,9.3608E-07,-9.015E-07
0.28,0,-0.021616000000000003,-6.6442E-09,0.021626000000000003,9.354E-07,-9.0184E-07
0.28500000000000003,0,-0.021598000000000003,-6.6541E-09,0.021612000000000003,9.3516E-07,-9.0172E-07
0.29000000000000004,0,-0.021582,-6.6815E-09,0.021598000000000003,9.3422E-07,-9.015E-07
0.29500000000000004,0,-0.021564000000000003,-6.7051E-09,0.021576,9.3348E-07,-9.013E-07
0.3,0,-0.021548,-6.7102E-09,0.021562,9.3336E-07,-9.0147999999999994E-07
0.305,0,-0.021534,-6.7237E-09,0.021546000000000003,9.3256E-07,-9.015E-07
0.31,0,-0.021516,-6.7386E-09,0.021528000000000002,9.3232E-07,-9.0162E-07
0.315,0,-0.021496,-6.7392E-09,0.021512000000000003,9.3138E-07,-9.0137999999999994E-07
0.32,0,-0.021484000000000003,-6.7657E-09,0.021492,9.3087999999999993E-07,-9.0126E-07
0.325,0,-0.021462000000000002,-6.7413E-09,0.021476000000000002,9.303E-07,-9.0132E-07
0.33,0,-0.021444,-6.7765E-09,0.021458,9.3003999999999993E-07,-9.0134E-07
0.335,0,-0.021424000000000002,-6.7738E-09,0.021438000000000002,9.2964E-07,-9.0132E-07
0.34,0,-0.021406,-6.8005E-09,0.021418000000000003,9.2918E-07,-9.0114E-07
0.34500000000000003,0,-0.021388,-6.8033E-09,0.021400000000000002,9.2838E-07,-9.0104E-07
0.35000000000000003,0,-0.021366000000000003,-6.8527E-09,0.021382,9.2768E-07,-9.0084E-07
0.35500000000000004,0,-0.021346,-6.8436E-09,0.02136,9.2702E-07,-9.0094E-07
0.36000000000000004,0,-0.021328000000000003,-6.8712E-09,0.02134,9.2708E-07,-9.0124E-07
0.365,0,-0.021306000000000002,-6.889E-09,0.021316,9.2644E-07,-9.0091999999999994E-07
0.37,0,-0.021284,-6.8902E-09,0.021294,9.2562E-07,-9.0066E-07
0.375,0,-0.021264,-6.9389E-09,0.021276000000000003,9.2522E-07,-9.0062E-07
0.38,0,-0.021240000000000002,-6.9295E-09,0.021254000000000002,9.2466E-07,-9.0096E-07
0.385,0,-0.021214,-7.0268E-09,0.021230000000000002,9.243E-07,-9.0078E-07
0.39,0,-0.021194,-7.0488E-09,0.021206000000000003,9.2394E-07,-9.0084E-07
0.395,0,-0.021168000000000003,-7.0215E-09,0.02118,9.2331999999999993E-07,-9.0072E-07
0.4,0,-0.021142,-7.0088E-09,0.021156,9.228E-07,-9.006E-07
0.405,0,-0.021114,-7.0551E-09,0.021128,9.2242E-07,-9.0078E-07
0.41000000000000003,0,-0.02109,-7.0874E-09,0.021102000000000003,9.2144E-07,-9.0038E-07
0.41500000000000004,0,-0.021062,-7.1001E-09,0.021072,9.212E-07,-9.0014E-07
0.42000000000000004,0,-0.021034,-7.132E-09,0.021044,9.2084E-07,-9.0014E-07
0.42500000000000004,0,-0.021006,-7.1478E-09,0.021016000000000003,9.2038E-07,-9.003E-07
0.43,0,-0.020970000000000003,-7.164E-09,0.020980000000000002,9.201E-07,-8.9997999999999994E-07
0.435,0,-0.020936000000000003,-7.0125E-09,0.020950000000000003,9.1939999999999993E-07,-9.0018E-07
0.44,0,-0.020908000000000003,-7.03E-09,0.020918000000000003,9.1893999999999994E-07,-9.0018E-07
0.445,0,-0.020870000000000003,-7.0649E-09,0.020882,9.1844E-07,-8.9994E-07
0.45,0,-0.020834000000000002,-7.0907E-09,0.020846000000000003,9.1758E-07,-8.9969999999999994E-07
0.455,0,-0.020796000000000002,-7.1043E-09,0.020806,9.1702E-07,-8.9958E-07
0.46,0,-0.020754,-7.1609E-09,0.020766000000000003,9.1672E-07,-8.9948E-07
0.465,0,-0.020712,-7.1817E-09,0.020724000000000003,9.1664E-07,-8.995E-07
0.47000000000000003,0,-0.020672000000000003,-7.2079E-09,0.02068,9.1608E-07,-8.9956E-07
0.47500000000000003,0,-0.020624000000000003,-7.2619E-09,0.020636,9.1557999999999994E-07,-8.9934E-07
0.48000000000000004,0,-0.02058,-7.3086E-09,0.020592000000000003,9.1512E-07,-8.993E-07
0.48500000000000004,0,-0.020528,-7.3364E-09,0.020536000000000002,9.1425999999999993E-07,-8.9902E-07
0.49000000000000005,0,-0.020476,-7.3976E-09,0.020486,9.1407999999999994E-07,-8.9866E-07
0.49500000000000005,0,-0.020422000000000003,-7.4639E-09,0.020432000000000002,9.1338E-07,-8.9857999999999994E-07
0.5,0,-0.020360000000000003,-7.5047E-09,0.020376000000000002,9.131E-07,-8.9867999999999994E-07
0.505,0,-0.020300000000000002,-7.5763E-09,0.020314000000000002,9.1242E-07,-8.9824E-07
0.51,0,-0.02024,-7.6351E-09,0.020252000000000003,9.1193999999999995E-07,-8.9847999999999993E-07
0.515,0,-0.020172000000000002,-7.6971E-09,0.020182000000000002,9.1168E-07,-8.9839999999999994E-07
0.52,0,-0.020100000000000003,-7.7297E-09,0.020116000000000002,9.1136E-07,-8.987E-07
0.525,0,-0.020028,-7.8021E-09,0.020044000000000003,9.1071999999999994E-07,-8.9819999999999993E-07
0.53,0,-0.019954000000000003,-7.8964E-09,0.019966,9.1E-07,-8.9801999999999994E-07
0.535,0,-0.019874000000000003,-7.9532E-09,0.019886,9.0984E-07,-8.979E-07
0.54,0,-0.019790000000000002,-8.0352E-09,0.019804000000000002,9.0928E-07,-8.977E-07
0.545,0,-0.019704000000000003,-8.1253E-09,0.019714000000000002,9.0886E-07,-8.9783999999999995E-07
0.55,0,-0.019612,-8.2465E-09,0.019624000000000003,9.0812E-07,-8.9748E-07
0.555,0,-0.019514,-8.3135E-09,0.019526,9.0826E-07,-8.9755999999999995E-07
0.56,0,-0.019416000000000003,-8.4566E-09,0.019426000000000002,9.0768E-07,-8.974E-07
0.56500000000000006,0,-0.01931,-8.5487E-09,0.01932,9.072E-07,-8.9722E-07
0.57000000000000006,0,-0.019198000000000003,-8.6466E-09,0.019208000000000003,9.0682E-07,-8.9692E-07
0.57500000000000007,0,-0.019086000000000002,-9.0211E-09,0.019102,9.0616E-07,-8.9686E-07
0.58000000000000007,0,-0.018964,-8.8878E-09,0.018978000000000002,9.0578E-07,-8.967E-07
0.58500000000000008,0,-0.018842,-9.0193E-09,0.018856,9.0514E-07,-8.9656E-07
0.59000000000000008,0,-0.018712000000000003,-9.1254E-09,0.018724,9.0508E-07,-8.9658E-07
0.595,0,-0.018578,-9.2613E-09,0.018590000000000002,9.0448E-07,-8.9664E-07
0.6,0,-0.018438000000000003,-9.3735E-09,0.01845,9.042E-07,-8.9638E-07
0.605,0,-0.018294,-9.543E-09,0.018312000000000002,9.0371999999999994E-07,-8.9614E-07
0.61,0,-0.018144,-9.6749E-09,0.018154,9.0324E-07,-8.9618E-07
0.615,0,-0.017990000000000003,-9.8058E-09,0.018000000000000002,9.0298E-07,-8.9598E-07
0.62,0,-0.017822,-9.9727E-09,0.017834000000000003,9.0248E-07,-8.9594E-07
0.625,0,-0.017660000000000002,-1.01307E-08,0.01767,9.0234E-07,-8.9592E-07
0.63,0,-0.017482,-1.02593E-08,0.017494000000000003,9.0186E-07,-8.9556E-07
0.635,0,-0.017310000000000002,-1.04531E-08,0.017322,9.0146E-07,-8.9572E-07
0.64,0,-0.01712,-1.05997E-08,0.017134,9.013E-07,-8.9574E-07
0.645,0,-0.016932000000000003,-1.07612E-08,0.016946000000000003,9.0074E-07,-8.9536E-07
0.65,0,-0.016736,-1.09364E-08,0.016748000000000002,9.005E-07,-8.9538E-07
0.655,0,-0.016536000000000002,-1.10851E-08,0.016548,9.003E-07,-8.9508E-07
0.66,0,-0.016326,-1.1262E-08,0.01634,8.9958E-07,-8.949E-07
0.665,0,-0.016118,-1.14339E-08,0.016128,8.9912E-07,-8.9454E-07
0.67,0,-0.015896,-1.1567799999999999E-08,0.01591,8.9874E-07,-8.9432E-07
0.675,0,-0.01567,-1.1732599999999998E-08,0.015684,8.9874E-07,-8.9442E-07
0.68,0,-0.015442,-1.1904399999999999E-08,0.015452000000000002,8.9828E-07,-8.9412E-07
0.685,0,-0.015204,-1.2090599999999999E-08,0.015218,8.9763999999999993E-07,-8.9408E-07
0.69000000000000006,0,-0.014964000000000002,-1.2287999999999999E-08,0.014972000000000001,8.9742E-07,-8.9402E-07
0.69500000000000006,0,-0.014712000000000001,-1.24456E-08,0.014726000000000001,8.972E-07,-8.9398E-07
0.70000000000000007,0,-0.014458000000000002,-1.2623399999999998E-08,0.014470000000000002,8.9699999999999995E-07,-8.9388E-07
0.70500000000000007,0,-0.014192000000000002,-1.2832399999999999E-08,0.01421,8.9666E-07,-8.9384E-07
0.71000000000000008,0,-0.013934000000000002,-1.3003199999999998E-08,0.013948000000000002,8.9648E-07,-8.9376E-07
0.71500000000000008,0,-0.013658000000000002,-1.3188999999999998E-08,0.013674,8.9582E-07,-8.9308E-07
0.72000000000000008,0,-0.013384000000000002,-1.3372599999999998E-08,0.013398000000000002,8.9586E-07,-8.933E-07
0.72500000000000009,0,-0.013098000000000002,-1.3525599999999998E-08,0.013110000000000002,8.952E-07,-8.9287999999999993E-07
0.73,0,-0.012810000000000002,-1.3723799999999999E-08,0.012824,8.949E-07,-8.9302E-07
0.735,0,-0.012514,-1.3906399999999999E-08,0.012524,8.9482E-07,-8.9286E-07
0.74,0,-0.012216000000000001,-1.4099199999999999E-08,0.012228000000000001,8.9458E-07,-8.9308E-07
0.745,0,-0.01191,-1.4276799999999999E-08,0.011920000000000002,8.9394E-07,-8.9224E-07
0.75,0,-0.011602000000000001,-1.44766E-08,0.011614000000000001,8.935E-07,-8.9213999999999994E-07
0.755,0,-0.011288000000000001,-1.4650199999999998E-08,0.011298,8.9358E-07,-8.9248E-07
0.76,0,-0.010966000000000002,-1.4937199999999998E-08,0.010974000000000001,8.9318E-07,-8.9212E-07
0.765,0,-0.010638000000000002,-1.50502E-08,0.010650000000000002,8.933E-07,-8.9222E-07
0.77,0,-0.010306000000000001,-1.52274E-08,0.010316,8.9274E-07,-8.9222E-07
0.775,0,-0.0099874,-1.54498E-08,0.009988,8.9256E-07,-8.9202E-07
0.78,0,-0.0096428,-1.5645399999999997E-08,0.009643800000000001,8.92E-07,-8.9174E-07
0.785,0,-0.0092982,-1.5812399999999998E-08,0.0092982,8.9202E-07,-8.917E-07
0.79,0,-0.008942,-1.6025199999999997E-08,0.0089426,8.9138E-07,-8.9172E-07
0.795,0,-0.0085876,-1.61864E-08,0.0085866,8.9132E-07,-8.9144E-07
0.8,0,-0.0082226,-1.6383399999999997E-08,0.0082232,8.9118E-07,-8.9129999999999994E-07
0.805,0,-0.0078576,-1.6612199999999998E-08,0.0078584,8.9091999999999993E-07,-8.9106E-07
0.81,0,-0.0074812,-1.68026E-08,0.0074826,8.9066E-07,-8.9104E-07
0.81500000000000006,0,-0.0071088,-1.69932E-08,0.0071092,8.9045999999999994E-07,-8.9086E-07
0.82000000000000006,0,-0.0067292,-1.7181799999999997E-08,0.0067312000000000006,8.9042E-07,-8.9116E-07
0.82500000000000007,0,-0.0063414000000000005,-1.7365999999999998E-08,0.0063402,8.903E-07,-8.9116E-07
0.83000000000000007,0,-0.005953,-1.7605599999999997E-08,0.0059528,8.8996E-07,-8.9086E-07
0.83500000000000008,0,-0.0055572,-1.7793999999999997E-08,0.0055556,8.8956E-07,-8.9076E-07
0.84000000000000008,0,-0.0051584000000000005,-1.7987599999999997E-08,0.0051578,8.8944E-07,-8.9094E-07
0.84500000000000008,0,-0.004749,-1.82696E-08,0.0047516,8.8942E-07,-8.9058E-07
0.85000000000000009,0,-0.0043466,-1.84E-08,0.0043456,8.892E-07,-8.9073999999999994E-07
0.85500000000000009,0,-0.00393,-1.8565799999999998E-08,0.0039318,8.8918E-07,-8.9066E-07
0.86,0,-0.0035178,-1.87768E-08,0.003518,8.8876E-07,-8.9058E-07
0.865,0,-0.0030930000000000003,-1.90158E-08,0.003094,8.8858E-07,-8.9066E-07
0.87,0,-0.0026728,-1.91916E-08,0.0026724,8.8852E-07,-8.905E-07
0.875,0,-0.0022408000000000003,-1.94382E-08,0.0022422,8.8814E-07,-8.9034E-07
0.88,0,-0.0018116,-1.96064E-08,0.001814,8.8792E-07,-8.9034E-07
0.885,0,-0.0013738,-1.98032E-08,0.0013752,8.875E-07,-8.9044E-07
0.89,0,-0.000937,-2.0038999999999998E-08,0.00093882,8.88E-07,-8.9082E-07
0.895,0,-0.00049734,-2.02358E-08,0.00049894,8.8742E-07,-8.9034E-07
0.9,0,-1.8774E-05,-2.0541399999999997E-08,2.9138E-05,8.873E-07,-8.9045999999999994E-07
0,0.15,-0.011620000000000002,-3.3988E-09,0.011632000000000002,9.8764E-07,-9.0228E-07
0.005,0.15,-0.011616000000000001,-3.4125E-09,0.011626000000000001,9.8642E-07,-9.0231999999999994E-07
0.01,0.15,-0.011606000000000002,-3.4126E-09,0.011622,9.8482E-07,-9.0218E-07
0.015000000000000001,0.15,-0.011602000000000001,-3.4064E-09,0.011614000000000001,9.8344E-07,-9.0212E-07
0.02,0.15,-0.011598,-3.425E-09,0.01161,9.8212E-07,-9.0196E-07
0.025,0.15,-0.011592000000000002,-3.4219E-09,0.011606000000000002,9.8072E-07,-9.0182E-07
0.030000000000000002,0.15,-0.011584,-3.4132E-09,0.011596,9.7918E-07,-9.0178E-07
0.035,0.15,-0.011574000000000001,-3.4448E-09,0.011590000000000001,9.7827999999999989E-07,-9.0196E-07
0.04,0.15,-0.01157,-3.4381E-09,0.011586,9.7726E-07,-9.0246E-07
0.045000000000000005,0.15,-0.011562000000000001,-3.4341E-09,0.011574000000000001,9.7634E-07,-9.0221999999999994E-07
0.05,0.15,-0.011556,-3.4538E-09,0.011568,9.7474E-07,-9.0226E-07
0.055,0.15,-0.011550000000000001,-3.451E-09,0.011564000000000001,9.7369999999999988E-07,-9.0214E-07
0.060000000000000005,0.15,-0.011542,-3.4619E-09,0.011554000000000002,9.724E-07,-9.0226E-07
0.065,0.15,-0.011534,-3.4484E-09,0.011548000000000001,9.7155999999999989E-07,-9.0226E-07
0.07,0.15,-0.01153,-3.4674E-09,0.011544,9.6996E-07,-9.0186E-07
0.075,0.15,-0.011522000000000001,-3.4727E-09,0.011532,9.6932E-07,-9.0214E-07
0.08,0.15,-0.011514000000000002,-3.4578E-09,0.011524000000000001,9.6824E-07,-9.0208E-07
0.085,0.15,-0.011504,-3.482E-09,0.011522000000000001,9.6714E-07,-9.0193999999999994E-07
0.090000000000000011,0.15,-0.011500000000000002,-3.4741E-09,0.011510000000000001,9.6596E-07,-9.019E-07
0.095,0.15,-0.011496000000000001,-3.4818E-09,0.011508,9.65E-07,-9.0206E-07
0.1,0.15,-0.011484000000000001,-3.4735E-09,0.011500000000000002,9.6428E-07,-9.0212E-07
0.10500000000000001,0.15,-0.01148,-3.4773E-09,0.011492,9.6322E-07,-9.0198E-07
0.11,0.15,-0.011470000000000001,-3.498E-09,0.011482000000000001,9.6232E-07,-9.0238E-07
0.115,0.15,-0.011468,-3.4983E-09,0.011482000000000001,9.6144E-07,-9.0203999999999994E-07
0.12000000000000001,0.15,-0.011458000000000001,-3.5044E-09,0.011472000000000001,9.6025999999999989E-07,-9.0203999999999994E-07
0.125,0.15,-0.011452,-3.4903E-09,0.011464,9.5922E-07,-9.018E-07
0.13,0.15,-0.011444000000000001,-3.5105E-09,0.011456000000000001,9.584E-07,-9.0192E-07
0.135,0.15,-0.011438,-3.5175E-09,0.011452,9.5725999999999988E-07,-9.0182E-07
0.14,0.15,-0.011430000000000001,-3.5031E-09,0.011444000000000001,9.5666E-07,-9.0216E-07
0.14500000000000002,0.15,-0.011424000000000002,-3.5194E-09,0.011436000000000002,9.5556E-07,-9.02E-07
0.15,0.15,-0.011416,-3.5262E-09,0.011428,9.5468E-07,-9.0186E-07
0.155,0.15,-0.011410000000000002,-3.5308E-09,0.011420000000000001,9.5392E-07,-9.022E-07
0.16,0.15,-0.011402,-3.5376E-09,0.011414,9.5308E-07,-9.0198E-07
0.165,0.15,-0.011396000000000002,-3.5379E-09,0.011406000000000001,9.5245999999999994E-07,-9.0202E-07
0.17,0.15,-0.011386,-3.5311E-09,0.0114,9.514E-07,-9.0192E-07
0.17500000000000002,0.15,-0.011378000000000001,-3.5402E-09,0.011392000000000001,9.507E-07,-9.0165999999999994E-07
0.18000000000000002,0.15,-0.011370000000000002,-3.5499E-09,0.011384000000000002,9.5002E-07,-9.022E-07
0.185,0.15,-0.011364,-3.5539E-09,0.011372,9.4902E-07,-9.0164E-07
0.19,0.15,-0.011356000000000002,-3.5548E-09,0.011366000000000001,9.4858E-07,-9.0172E-07
0.195,0.15,-0.011348,-3.5528E-09,0.01136,9.4741999999999994E-07,-9.0168E-07
0.2,0.15,-0.011340000000000001,-3.547E-09,0.011352000000000001,9.4672E-07,-9.015E-07
0.20500000000000002,0.15,-0.011334,-3.5707E-09,0.011344000000000002,9.4563999999999994E-07,-9.0144E-07
0.21000000000000002,0.15,-0.011324,-3.5688E-09,0.011336,9.4524E-07,-9.0164E-07
0.215,0.15,-0.011318000000000002,-3.5806E-09,0.011328000000000001,9.4496E-07,-9.0162E-07
0.22,0.15,-0.011308,-3.5815E-09,0.011322,9.4423999999999994E-07,-9.0178E-07
0.225,0.15,-0.011302000000000001,-3.5809E-09,0.011312000000000001,9.438E-07,-9.0206E-07
0.23,0.15,-0.011296,-3.5931E-09,0.011304000000000002,9.4304E-07,-9.021E-07
0.23500000000000001,0.15,-0.011286000000000001,-3.5916E-09,0.011298,9.4222E-07,-9.017E-07
0.24000000000000002,0.15,-0.011280000000000002,-3.5992E-09,0.011290000000000001,9.4164E-07,-9.0158E-07
0.24500000000000002,0.15,-0.011266000000000002,-3.6011E-09,0.011280000000000002,9.4084E-07,-9.018E-07
0.25,0.15,-0.011258,-3.6067E-09,0.01127,9.404E-07,-9.0152E-07
0.255,0.15,-0.011254,-3.6119E-09,0.011264000000000001,9.395E-07,-9.0175999999999994E-07
0.26,0.15,-0.011244,-3.6183E-09,0.011256,9.3874E-07,-9.0136E-07
0.265,0.15,-0.011236000000000001,-3.6217E-09,0.011250000000000001,9.3806E-07,-9.015E-07
0.27,0.15,-0.011228,-3.619E-09,0.011238000000000002,9.3754E-07,-9.0156E-07
0.275,0.15,-0.01122,-3.6243E-09,0.011232,9.3695999999999994E-07,-9.0137999999999994E-07
0.28,0.15,-0.011210000000000001,-3.6324E-09,0.011224000000000001,9.3611999999999994E-07,-9.0104E-07
0.28500000000000003,0.15,-0.011202,-3.6203E-09,0.011216,9.3544E-07,-9.013E-07
0.29000000000000004,0.15,-0.011194,-3.6418E-09,0.011208000000000001,9.3527999999999994E-07,-9.0162E-07
0.29500000000000004,0.15,-0.011186000000000002,-3.6375E-09,0.011196000000000001,9.3442E-07,-9.0104E-07
0.3,0.15,-0.011176,-3.6455E-09,0.011192,9.3374E-07,-9.0122E-07
0.305,0.15,-0.011170000000000001,-3.6606E-09,0.011182000000000001,9.3286E-07,-9.0104E-07
0.31,0.15,-0.011160000000000002,-3.6592E-09,0.011172000000000001,9.3262E-07,-9.0086E-07
0.315,0.15,-0.01115,-3.6645E-09,0.011164,9.3196E-07,-9.0078E-07
0.32,0.15,-0.011142,-3.6528E-09,0.011158000000000001,9.3125999999999994E-07,-9.0066E-07
0.325,0.15,-0.011132000000000001,-3.6758E-09,0.011146000000000001,9.3054E-07,-9.0068E-07
0.33,0.15,-0.011124,-3.6742E-09,0.011138,9.2985999999999994E-07,-9.006E-07
0.335,0.15,-0.011116000000000001,-3.6813E-09,0.011128,9.2944E-07,-9.0052E-07
0.34,0.15,-0.011106000000000001,-3.6733E-09,0.011118000000000001,9.2934E-07,-9.004E-07
0.34500000000000003,0.15,-0.011094000000000001,-3.6947E-09,0.011106000000000001,9.284E-07,-9.0072E-07
0.35000000000000003,0.15,-0.011090000000000001,-3.7575E-09,0.011098,9.2788E-07,-9.006E-07
0.35500000000000004,0.15,-0.011078000000000001,-3.7065E-09,0.011090000000000001,9.2726E-07,-9.005E-07
0.36000000000000004,0.15,-0.011070000000000002,-3.7108E-09,0.011084,9.2726E-07,-9.0068E-07
0.365,0.15,-0.01106,-3.7245E-09,0.011072,9.2648E-07,-9.0038E-07
0.37,0.15,-0.01105,-3.7281E-09,0.01106,9.2593999999999994E-07,-9.0035999999999994E-07
0.375,0.15,-0.011040000000000001,-3.7276E-09,0.01105,9.2532E-07,-9.0032E-07
0.38,0.15,-0.011026000000000001,-3.7335E-09,0.011042000000000002,9.2471999999999993E-07,-9.0032E-07
0.385,0.15,-0.01102,-3.7377E-09,0.011032,9.2471999999999993E-07,-9.005E-07
0.39,0.15,-0.011008,-3.739E-09,0.01102,9.2387999999999993E-07,-9.0018E-07
0.395,0.15,-0.011000000000000001,-3.7314E-09,0.011014000000000001,9.2341999999999994E-07,-9.0016E-07
0.4,0.15,-0.010988000000000001,-3.743E-09,0.011000000000000001,9.23E-07,-9.0014E-07
0.405,0.15,-0.010978000000000002,-3.7583E-09,0.010990000000000002,9.226E-07,-9.0012E-07
0.41000000000000003,0.15,-0.01097,-3.7631E-09,0.01098,9.2206E-07,-8.9962E-07
0.41500000000000004,0.15,-0.010956,-3.7805E-09,0.010972,9.2128E-07,-8.9976E-07
0.42000000000000004,0.15,-0.010948000000000001,-3.7793E-09,0.010960000000000001,9.2078E-07,-8.9997999999999994E-07
0.42500000000000004,0.15,-0.010932,-3.771E-09,0.010944,9.2048E-07,-8.9986E-07
0.43,0.15,-0.010922000000000001,-3.7773E-09,0.010934000000000001,9.2028E-07,-8.9964E-07
0.435,0.15,-0.010916,-3.786E-09,0.010924000000000001,9.196E-07,-8.9984E-07
0.44,0.15,-0.010902,-3.8065E-09,0.010916,9.193E-07,-8.9984E-07
0.445,0.15,-0.010892,-3.8099E-09,0.010902,9.1862E-07,-8.9948E-07
0.45,0.15,-0.010878,-3.8164E-09,0.01089,9.1818E-07,-8.9962E-07
0.455,0.15,-0.010866,-3.8233E-09,0.010878,9.1792E-07,-8.9931999999999993E-07
0.46,0.15,-0.010854,-3.8215E-09,0.010866,9.1706E-07,-8.9931999999999993E-07
0.465,0.15,-0.010844000000000001,-3.8411E-09,0.010852,9.1686E-07,-8.9978E-07
0.47000000000000003,0.15,-0.010830000000000001,-3.8564E-09,0.010846000000000002,9.1606E-07,-8.9912E-07
0.47500000000000003,0.15,-0.010816000000000001,-3.8435E-09,0.010826,9.1582E-07,-8.991E-07
0.48000000000000004,0.15,-0.010806000000000001,-3.8651E-09,0.010814,9.1557999999999994E-07,-8.9875999999999993E-07
0.48500000000000004,0.15,-0.010790000000000001,-3.8634E-09,0.0108,9.1488E-07,-8.9872E-07
0.49000000000000005,0.15,-0.010784,-3.8786E-09,0.010788,9.1462E-07,-8.989E-07
0.49500000000000005,0.15,-0.010764000000000001,-3.8847E-09,0.010774,9.1396E-07,-8.9885999999999994E-07
0.5,0.15,-0.010746,-3.9101E-09,0.01076,9.1382E-07,-8.992E-07
0.505,0.15,-0.010732,-3.8985E-09,0.010746,9.1364E-07,-8.9888E-07
0.51,0.15,-0.010718,-3.9009E-09,0.010730000000000002,9.1316E-07,-8.9895999999999994E-07
0.515,0.15,-0.010702000000000001,-3.927E-09,0.010716000000000002,9.1262E-07,-8.9864E-07
0.52,0.15,-0.010688000000000001,-3.9234E-09,0.010700000000000001,9.1226E-07,-8.987E-07
0.525,0.15,-0.010668,-3.9385E-09,0.010682,9.1142E-07,-8.9852E-07
0.53,0.15,-0.010654,-3.9611E-09,0.010664000000000002,9.1112E-07,-8.9822E-07
0.535,0.15,-0.010638000000000002,-3.9554E-09,0.010648000000000001,9.1084E-07,-8.9826E-07
0.54,0.15,-0.010620000000000001,-3.9831E-09,0.010628,9.1042E-07,-8.9836E-07
0.545,0.15,-0.010598000000000002,-4.0018E-09,0.010610000000000001,9.0992E-07,-8.98E-07
0.55,0.15,-0.010582000000000001,-4.0077E-09,0.010592,9.0952E-07,-8.9818E-07
0.555,0.15,-0.010560000000000002,-4.0151E-09,0.010568000000000001,9.0898E-07,-8.9824E-07
0.56,0.15,-0.01054,-4.0375E-09,0.01055,9.088E-07,-8.9826E-07
0.56500000000000006,0.15,-0.010516000000000001,-4.0617E-09,0.010530000000000001,9.0862E-07,-8.986E-07
0.57000000000000006,0.15,-0.010490000000000001,-4.0571E-09,0.010504000000000001,9.0809999999999993E-07,-8.9806E-07
0.57500000000000007,0.15,-0.010468000000000002,-4.0963E-09,0.010480000000000002,9.0768E-07,-8.9798E-07
0.58000000000000007,0.15,-0.010444,-4.1153E-09,0.010456000000000002,9.074E-07,-8.98E-07
0.58500000000000008,0.15,-0.010416000000000002,-4.1382E-09,0.010426000000000001,9.0668E-07,-8.9772E-07
0.59000000000000008,0.15,-0.010384000000000001,-4.1587E-09,0.010398000000000001,9.0638E-07,-8.977E-07
0.595,0.15,-0.010354,-4.1787E-09,0.010368,9.0613999999999993E-07,-8.9782E-07
0.6,0.15,-0.010326,-4.1921E-09,0.010338000000000002,9.0594E-07,-8.9758E-07
0.605,0.15,-0.010288,-4.2243E-09,0.0103,9.0546E-07,-8.9755999999999995E-07
0.61,0.15,-0.010254000000000001,-4.2717E-09,0.010262,9.0511999999999994E-07,-8.9754E-07
0.615,0.15,-0.010216000000000001,-4.2949E-09,0.010230000000000001,9.05E-07,-8.9754E-07
0.62,0.15,-0.010176000000000001,-4.3458E-09,0.010188000000000001,9.045E-07,-8.9762E-07
0.625,0.15,-0.010134,-4.3668E-09,0.010142000000000002,9.0432E-07,-8.9735999999999993E-07
0.63,0.15,-0.010088000000000002,-4.4173E-09,0.010100000000000001,9.0389999999999993E-07,-8.974E-07
0.635,0.15,-0.010042,-4.4764999999999996E-09,0.010050000000000002,9.038E-07,-8.9786E-07
0.64,0.15,-0.0100064,-4.5159E-09,0.010008,9.0336E-07,-8.9716E-07
0.645,0.15,-0.0099514000000000009,-4.5696E-09,0.0099536,9.031E-07,-8.9724E-07
0.65,0.15,-0.009893,-4.6225E-09,0.0098942,9.0276E-07,-8.9734E-07
0.655,0.15,-0.0098324,-4.6895E-09,0.0098328000000000009,9.0228E-07,-8.9698E-07
0.66,0.15,-0.0097668,-4.746E-09,0.009766,9.0198E-07,-8.9688E-07
0.665,0.15,-0.0096982,-4.8064E-09,0.009699000000000001,9.017E-07,-8.9712E-07
0.67,0.15,-0.0096244,-4.8969E-09,0.0096242,9.0186E-07,-8.9706E-07
0.675,0.15,-0.0095472,-4.9857E-09,0.0095482,9.0104E-07,-8.9674E-07
0.68,0.15,-0.0094656,-5.0532E-09,0.009467,9.0112E-07,-8.9694E-07
0.685,0.15,-0.0093794,-5.1531E-09,0.0093792,9.0058E-07,-8.9676E-07
0.69000000000000006,0.15,-0.009289,-5.2576E-09,0.0092884,9.003E-07,-8.9651999999999993E-07
0.69500000000000006,0.15,-0.0091908,-5.3382E-09,0.0091912,8.9997999999999994E-07,-8.9671999999999995E-07
0.70000000000000007,0.15,-0.0090892,-5.4616E-09,0.0090908,8.9996E-07,-8.9648E-07
0.70500000000000007,0.15,-0.008982,-5.5636E-09,0.0089836,8.9959999999999993E-07,-8.964E-07
0.71000000000000008,0.15,-0.008872,-5.6898E-09,0.0088724,8.9913999999999994E-07,-8.9633999999999994E-07
0.71500000000000008,0.15,-0.0087532000000000009,-5.8134E-09,0.0087542,8.9875999999999993E-07,-8.9615999999999995E-07
0.72000000000000008,0.15,-0.0086314000000000009,-5.9614E-09,0.0086324,8.985E-07,-8.9612E-07
0.72500000000000009,0.15,-0.0085006,-6.0687E-09,0.008503,8.986E-07,-8.9612E-07
0.73,0.15,-0.0083672,-6.2358E-09,0.0083676,8.9763999999999993E-07,-8.9556E-07
0.735,0.15,-0.0082238,-6.354E-09,0.0082254,8.9782E-07,-8.9586E-07
0.74,0.15,-0.0080774,-6.5169E-09,0.008078,8.9752E-07,-8.9576E-07
0.745,0.15,-0.0079256,-6.6717E-09,0.0079256,8.9722E-07,-8.9567999999999993E-07
0.75,0.15,-0.0077664000000000006,-6.8132E-09,0.0077664000000000006,8.9676E-07,-8.9562E-07
0.755,0.15,-0.0076014,-6.9921E-09,0.007601,8.9646E-07,-8.9566E-07
0.76,0.15,-0.0074274,-7.151E-09,0.0074268,8.9646E-07,-8.9544E-07
0.765,0.15,-0.0072508,-7.3216E-09,0.0072514,8.963E-07,-8.9549999999999994E-07
0.77,0.15,-0.0070644,-7.4816E-09,0.0070642000000000005,8.9594E-07,-8.9526E-07
0.775,0.15,-0.006874,-7.6422E-09,0.0068754,8.9576E-07,-8.9521999999999994E-07
0.78,0.15,-0.0066748,-7.811E-09,0.0066752,8.9566E-07,-8.9539999999999993E-07
0.785,0.15,-0.0064728,-7.9988E-09,0.0064736,8.9539999999999993E-07,-8.952E-07
0.79,0.15,-0.0062612,-8.1854E-09,0.0062618000000000005,8.95E-07,-8.9483999999999993E-07
0.795,0.15,-0.0060452,-8.3646E-09,0.006045,8.9483999999999993E-07,-8.9475999999999995E-07
0.8,0.15,-0.0058188,-8.5716E-09,0.0058196,8.9486E-07,-8.9458E-07
0.805,0.15,-0.0055912,-8.7341E-09,0.0055916,8.9452E-07,-8.9506E-07
0.81,0.15,-0.005351,-8.9135E-09,0.0053518,8.9424E-07,-8.9498E-07
0.81500000000000006,0.15,-0.0051104,-9.1028E-09,0.0051108,8.9419999999999995E-07,-8.9506E-07
0.82000000000000006,0.15,-0.004863,-9.295E-09,0.0048632,8.9436E-07,-8.9502E-07
0.82500000000000007,0.15,-0.0046046,-9.4729E-09,0.0046046,8.9412E-07,-8.949E-07
0.83000000000000007,0.15,-0.0043448,-9.6671E-09,0.0043452000000000005,8.9388E-07,-8.9506E-07
0.83500000000000008,0.15,-0.0040732,-9.8299E-09,0.0040746,8.9358E-07,-8.9478E-07
0.84000000000000008,0.15,-0.0038014,-1.00296E-08,0.0038016,8.9315999999999993E-07,-8.943E-07
0.84500000000000008,0.15,-0.0035162,-1.02334E-08,0.0035178,8.9296E-07,-8.9436E-07
0.85000000000000009,0.15,-0.0032316000000000003,-1.04222E-08,0.003233,8.9296E-07,-8.946E-07
0.85500000000000009,0.15,-0.0029372,-1.06156E-08,0.002938,8.9268E-07,-8.9444E-07
0.86,0.15,-0.0026402,-1.07813E-08,0.0026402,8.9246E-07,-8.943E-07
0.865,0.15,-0.0023326,-1.10027E-08,0.0023338,8.9228E-07,-8.9455999999999993E-07
0.87,0.15,-0.002024,-1.11876E-08,0.0020242,8.925E-07,-8.9455999999999993E-07
0.875,0.15,-0.0017046000000000001,-1.13947E-08,0.0017054,8.9218E-07,-8.9434E-07
0.88,0.15,-0.0013844,-1.1563199999999998E-08,0.0013846,8.9192E-07,-8.9455999999999993E-07
0.885,0.15,-0.0010536,-1.17344E-08,0.0010536,8.916E-07,-8.943E-07
0.89,0.15,-0.00072298,-1.19668E-08,0.00072148,8.9162E-07,-8.9399999999999993E-07
0.895,0.15,-0.00038458000000000003,-1.2116999999999999E-08,0.00038606000000000003,8.9136E-07,-8.9418E-07
0.9,0.15,-1.7686E-05,-1.2342999999999998E-08,2.409E-05,8.9098E-07,-8.9416E-07
0,0.3,-0.0036576,-1.74E-09,0.0036588000000000002,9.8236E-07,-8.961E-07
0.005,0.3,-0.0036562,-1.7442E-09,0.0036568,9.806E-07,-8.9582E-07
0.01,0.3,-0.0036528,-1.7442E-09,0.0036538,9.7956E-07,-8.9584E-07
0.015000000000000001,0.3,-0.0036504000000000003,-1.7414E-09,0.0036498,9.7807999999999987E-07,-8.9564E-07
0.02,0.3,-0.0036468,-1.7535E-09,0.0036492,9.7704E-07,-8.9574E-07
0.025,0.3,-0.003646,-1.7598E-09,0.0036462,9.756E-07,-8.958E-07
0.030000000000000002,0.3,-0.0036418,-1.7491E-09,0.0036436,9.7474E-07,-8.9574E-07
0.035,0.3,-0.0036404000000000002,-1.7608E-09,0.0036406,9.7326E-07,-8.9595999999999993E-07
0.04,0.3,-0.0036382000000000003,-1.7691E-09,0.003639,9.7204E-07,-8.9572E-07
0.045000000000000005,0.3,-0.0036354,-1.7726E-09,0.0036362,9.7089999999999989E-07,-8.9614E-07
0.05,0.3,-0.0036320000000000002,-1.7604E-09,0.0036320000000000002,9.7004E-07,-8.9587999999999995E-07
0.055,0.3,-0.00363,-1.7752E-09,0.003631,9.6872E-07,-8.9638E-07
0.060000000000000005,0.3,-0.0036278,-1.7786E-09,0.0036276,9.6762E-07,-8.9604E-07
0.065,0.3,-0.003625,-1.7701E-09,0.0036254,9.662E-07,-8.9592E-07
0.07,0.3,-0.0036220000000000002,-1.7835E-09,0.0036232,9.655E-07,-8.9604E-07
0.075,0.3,-0.0036184,-1.7777E-09,0.0036198000000000003,9.646E-07,-8.9598E-07
0.08,0.3,-0.0036168,-1.7859E-09,0.0036176,9.637E-07,-8.9605999999999994E-07
0.085,0.3,-0.0036146,-1.7887E-09,0.0036148,9.6246E-07,-8.9595999999999993E-07
0.090000000000000011,0.3,-0.0036118,-1.7939E-09,0.0036124,9.6127999999999988E-07,-8.9626E-07
0.095,0.3,-0.0036102,-1.7935E-09,0.00361,9.6042E-07,-8.9636E-07
0.1,0.3,-0.0036066,-1.7948E-09,0.003607,9.5944E-07,-8.9615999999999995E-07
0.10500000000000001,0.3,-0.0036038,-1.8019E-09,0.0036046,9.5818E-07,-8.9648E-07
0.11,0.3,-0.0036012,-1.7878E-09,0.0036012,9.5764E-07,-8.9633999999999994E-07
0.115,0.3,-0.0035982,-1.8003E-09,0.0035986,9.5626E-07,-8.962E-07
0.12000000000000001,0.3,-0.0035956,-1.8032E-09,0.0035960000000000002,9.555E-07,-8.9646E-07
0.125,0.3,-0.0035926,-1.8074E-09,0.0035934,9.5472E-07,-8.9633999999999994E-07
0.13,0.3,-0.0035898,-1.8086E-09,0.0035904,9.5362E-07,-8.9643999999999995E-07
0.135,0.3,-0.003588,-1.8102E-09,0.003588,9.5256E-07,-8.9633999999999994E-07
0.14,0.3,-0.0035848,-1.814E-09,0.0035852,9.5164E-07,-8.962E-07
0.14500000000000002,0.3,-0.0035828,-1.804E-09,0.0035822000000000002,9.511E-07,-8.9666E-07
0.15,0.3,-0.0035792000000000003,-1.8178999999999999E-09,0.0035792000000000003,9.5018E-07,-8.9632E-07
0.155,0.3,-0.0035776000000000002,-1.8195E-09,0.0035772,9.4926E-07,-8.9638E-07
0.16,0.3,-0.0035742,-1.8197E-09,0.0035748,9.485E-07,-8.9643999999999995E-07
0.165,0.3,-0.003571,-1.8148E-09,0.003571,9.4766E-07,-8.9636E-07
0.17,0.3,-0.0035678,-1.8242E-09,0.0035684000000000002,9.4698E-07,-8.9656E-07
0.17500000000000002,0.3,-0.003565,-1.8255E-09,0.0035656,9.4578E-07,-8.9632E-07
0.18000000000000002,0.3,-0.0035618,-1.8285E-09,0.003562,9.4512E-07,-8.9636E-07
0.185,0.3,-0.0035600000000000002,-1.8336E-09,0.0035602,9.4451999999999994E-07,-8.965E-07
0.19,0.3,-0.0035554000000000002,-1.8299E-09,0.0035576,9.438E-07,-8.9636E-07
0.195,0.3,-0.0035538,-1.8239E-09,0.0035536,9.431E-07,-8.965E-07
0.2,0.3,-0.0035506,-1.8367E-09,0.003551,9.4199999999999994E-07,-8.9633999999999994E-07
0.20500000000000002,0.3,-0.003548,-1.836E-09,0.0035482,9.415E-07,-8.9618E-07
0.21000000000000002,0.3,-0.003545,-1.824E-09,0.0035442,9.4049999999999993E-07,-8.9632E-07
0.215,0.3,-0.0035414,-1.8413E-09,0.0035428,9.3993999999999993E-07,-8.9605999999999994E-07
0.22,0.3,-0.003538,-1.8317E-09,0.0035398,9.393E-07,-8.9628E-07
0.225,0.3,-0.0035356000000000003,-1.8437E-09,0.0035376,9.3848E-07,-8.9592E-07
0.23,0.3,-0.0035336,-1.8494E-09,0.0035340000000000002,9.3807999999999994E-07,-8.9614E-07
0.23500000000000001,0.3,-0.0035312,-1.8485E-09,0.0035314,9.3746E-07,-8.9643999999999995E-07
0.24000000000000002,0.3,-0.0035274,-1.8397E-09,0.0035276,9.3664E-07,-8.9623999999999993E-07
0.24500000000000002,0.3,-0.0035246,-1.8534E-09,0.0035244,9.3566E-07,-8.9605999999999994E-07
0.25,0.3,-0.0035208,-1.8529E-09,0.0035216,9.3524E-07,-8.9614E-07
0.255,0.3,-0.0035184,-1.8555E-09,0.003518,9.3433999999999993E-07,-8.9595999999999993E-07
0.26,0.3,-0.0035154,-1.8586E-09,0.0035162,9.3392E-07,-8.9626E-07
0.265,0.3,-0.0035122,-1.8584E-09,0.003513,9.3336E-07,-8.9618E-07
0.27,0.3,-0.0035086,-1.8633E-09,0.0035102,9.33E-07,-8.9618E-07
0.275,0.3,-0.0035062,-1.8546E-09,0.0035056,9.3219999999999994E-07,-8.963E-07
0.28,0.3,-0.0035022,-1.8547E-09,0.0035034000000000003,9.3163999999999994E-07,-8.9632E-07
0.28500000000000003,0.3,-0.0034996000000000003,-1.8616E-09,0.0034994,9.3082E-07,-8.9622E-07
0.29000000000000004,0.3,-0.0034964,-1.8476E-09,0.0034968,9.3064E-07,-8.961E-07
0.29500000000000004,0.3,-0.0034936,-1.8492E-09,0.0034936,9.3006E-07,-8.9632E-07
0.3,0.3,-0.0034902,-1.8502E-09,0.0034912,9.2924E-07,-8.9605999999999994E-07
0.305,0.3,-0.003487,-1.8455E-09,0.0034884,9.2858E-07,-8.9605999999999994E-07
0.31,0.3,-0.0034842000000000002,-1.8557E-09,0.0034848,9.2807999999999993E-07,-8.9587999999999995E-07
0.315,0.3,-0.0034814,-1.8539E-09,0.0034812000000000003,9.2764E-07,-8.9595999999999993E-07
0.32,0.3,-0.003477,-1.8585E-09,0.0034782,9.2726E-07,-8.9614E-07
0.325,0.3,-0.0034738,-1.8603E-09,0.0034752,9.2677999999999994E-07,-8.9636E-07
0.33,0.3,-0.0034714,-1.8612E-09,0.0034728000000000003,9.2616E-07,-8.9626E-07
0.335,0.3,-0.0034668,-1.8645E-09,0.003469,9.2534E-07,-8.9595999999999993E-07
0.34,0.3,-0.0034648,-1.8673E-09,0.0034664,9.2478E-07,-8.962E-07
0.34500000000000003,0.3,-0.0034622,-1.8616E-09,0.0034624,9.2434E-07,-8.9602E-07
0.35000000000000003,0.3,-0.0034584,-1.8677E-09,0.0034590000000000003,9.2352E-07,-8.9582E-07
0.35500000000000004,0.3,-0.0034552000000000003,-1.8671E-09,0.003456,9.2312E-07,-8.9604E-07
0.36000000000000004,0.3,-0.0034516,-1.8753E-09,0.0034532,9.23E-07,-8.962E-07
0.365,0.3,-0.0034478,-1.8776E-09,0.0034492,9.2252E-07,-8.9595999999999993E-07
0.37,0.3,-0.0034456,-1.8761E-09,0.0034454,9.22E-07,-8.9638E-07
0.375,0.3,-0.0034412,-1.8774E-09,0.0034418,9.2138E-07,-8.962E-07
0.38,0.3,-0.0034372,-1.8794E-09,0.0034386,9.212E-07,-8.963E-07
0.385,0.3,-0.0034356,-1.8851E-09,0.0034354,9.2086E-07,-8.9646E-07
0.39,0.3,-0.0034318,-1.8838E-09,0.0034314000000000002,9.2028E-07,-8.9632E-07
0.395,0.3,-0.003428,-1.89E-09,0.0034282,9.1949999999999994E-07,-8.9605999999999994E-07
0.4,0.3,-0.003424,-1.8858E-09,0.0034242,9.1942E-07,-8.961E-07
0.405,0.3,-0.0034206,-1.8802E-09,0.0034208,9.189E-07,-8.962E-07
0.41000000000000003,0.3,-0.0034172,-1.8931E-09,0.0034182,9.1836E-07,-8.9594E-07
0.41500000000000004,0.3,-0.003414,-1.8954E-09,0.0034144,9.1814E-07,-8.9605999999999994E-07
0.42000000000000004,0.3,-0.003411,-1.897E-09,0.0034118,9.1766E-07,-8.9595999999999993E-07
0.42500000000000004,0.3,-0.0034078,-1.9007E-09,0.0034074,9.1756E-07,-8.9674E-07
0.43,0.3,-0.0034028,-1.8918E-09,0.0034036,9.1724E-07,-8.963E-07
0.435,0.3,-0.0034004,-1.9031E-09,0.0034002,9.1669999999999994E-07,-8.965E-07
0.44,0.3,-0.0033958,-1.913E-09,0.0033972,9.1634E-07,-8.9646E-07
0.445,0.3,-0.0033928,-1.9068E-09,0.0033928,9.154E-07,-8.9626E-07
0.45,0.3,-0.0033884,-1.9142E-09,0.003388,9.1537999999999993E-07,-8.9622E-07
0.455,0.3,-0.003385,-1.912E-09,0.003386,9.1491999999999994E-07,-8.9633999999999994E-07
0.46,0.3,-0.0033808,-1.9145E-09,0.0033818,9.1468E-07,-8.9605999999999994E-07
0.465,0.3,-0.0033768,-1.9184E-09,0.0033786000000000003,9.141E-07,-8.9605999999999994E-07
0.47000000000000003,0.3,-0.0033736,-1.9183E-09,0.0033738,9.1378E-07,-8.9592E-07
0.47500000000000003,0.3,-0.0033696,-1.9252E-09,0.0033708,9.1316E-07,-8.9595999999999993E-07
0.48000000000000004,0.3,-0.0033654,-1.9213E-09,0.0033668,9.127E-07,-8.9586E-07
0.48500000000000004,0.3,-0.0033616,-1.9297E-09,0.0033628,9.1252E-07,-8.9605999999999994E-07
0.49000000000000005,0.3,-0.0033576,-1.9206E-09,0.0033574,9.1201999999999993E-07,-8.9626E-07
0.49500000000000005,0.3,-0.0033534,-1.9342E-09,0.0033546,9.121E-07,-8.9632E-07
0.5,0.3,-0.0033492,-1.9243E-09,0.00335,9.1155999999999994E-07,-8.9646E-07
0.505,0.3,-0.0033454,-1.9257E-09,0.0033464000000000002,9.1088E-07,-8.9602E-07
0.51,0.3,-0.0033410000000000002,-1.9434E-09,0.0033424,9.1064E-07,-8.9602E-07
0.515,0.3,-0.0033380000000000003,-1.9449E-09,0.0033376,9.1032E-07,-8.9618E-07
0.52,0.3,-0.0033324,-1.9531E-09,0.003334,9.098E-07,-8.959E-07
0.525,0.3,-0.0033288000000000002,-1.9474E-09,0.0033298,9.0936E-07,-8.962E-07
0.53,0.3,-0.0033250000000000003,-1.9568E-09,0.0033254,9.0886E-07,-8.9562E-07
0.535,0.3,-0.00332,-1.9563E-09,0.0033214,9.087E-07,-8.9587999999999995E-07
0.54,0.3,-0.0033156,-1.9494E-09,0.0033166000000000003,9.0832E-07,-8.958E-07
0.545,0.3,-0.0033126,-1.9673E-09,0.0033132,9.08E-07,-8.9582E-07
0.55,0.3,-0.0033072,-1.9659E-09,0.0033076,9.075E-07,-8.961E-07
0.555,0.3,-0.0033022,-1.9718E-09,0.0033028000000000003,9.0716E-07,-8.9594E-07
0.56,0.3,-0.0032972,-1.9623E-09,0.0032984,9.0669999999999993E-07,-8.9594E-07
0.56500000000000006,0.3,-0.0032942,-1.9788E-09,0.0032938,9.0644E-07,-8.9574E-07
0.57000000000000006,0.3,-0.0032888,-1.9785E-09,0.0032890000000000003,9.0606E-07,-8.9552E-07
0.57500000000000007,0.3,-0.0032844000000000003,-1.9728E-09,0.0032842,9.0567999999999994E-07,-8.961E-07
0.58000000000000007,0.3,-0.0032788,-1.9855E-09,0.00328,9.0556E-07,-8.9604E-07
0.58500000000000008,0.3,-0.003274,-1.9859E-09,0.003274,9.0532E-07,-8.9595999999999993E-07
0.59000000000000008,0.3,-0.0032692,-1.9816E-09,0.0032698000000000002,9.048E-07,-8.9559999999999995E-07
0.595,0.3,-0.0032634,-1.9967E-09,0.0032638,9.0462E-07,-8.9586E-07
0.6,0.3,-0.003259,-1.9995E-09,0.0032594,9.0426E-07,-8.9608E-07
0.605,0.3,-0.0032538000000000003,-2.0015E-09,0.0032542,9.0384E-07,-8.9558E-07
0.61,0.3,-0.003247,-2.0104E-09,0.0032486,9.0364E-07,-8.9592E-07
0.615,0.3,-0.0032426,-2.0077E-09,0.0032422,9.0333999999999993E-07,-8.9558E-07
0.62,0.3,-0.0032358,-2.0131E-09,0.0032366,9.0305999999999994E-07,-8.9586E-07
