Repository: DecaMeron23/Caratterizzazione-Mosfet

# Studio della tolleranza alle radiazioni ionizzanti di MOSFET in tecnologia 28nm

## Tesi triennale d'Ingegneria Informatica

### Autori:

* Nicola Cattaneo
* Emilio Meroni

### Divisione Cartelle
* **Tesi** Cartella contenente il materiale per la produzione della tesi
* **Script Statiche** Cartella contentente tutti gli script per le analisi delle misure statiche.
* **Script Rumore** Cartella contentente tutti gli script per le analisi delle misure di rumore.
* **Misure Statiche** Cartella contenente le misure statiche
* **Misure Statiche** Cartella contenente le misure di rumore
* **Altri Script** Script di riferimento

File: Misure statiche/P1/Chip1PMOS_600Mrad/P1-200-180/id_vgs.csv (part 1 of 4)
I/V Sweep,id_vgs_P
RecordTime,11/27/2023 15:54:50
Device ID,
Count,1
Flag,
Remarks,
vg,vd,id,ig,is,iavdd,ignd
1.2,0,-9.37998E-08,1.2544399999999998E-08,4.7962E-10,9.458E-07,-8.6558E-07
1.195,0,-9.3828399999999993E-08,1.1515999999999999E-08,4.8022E-10,9.4778E-07,-8.6592E-07
1.19,0,-9.3778799999999985E-08,1.0584999999999999E-08,4.7319E-10,9.4886E-07,-8.6607999999999993E-07
1.185,0,-9.3655799999999991E-08,9.7114E-09,4.7249E-10,9.5056E-07,-8.6718E-07
1.1800000000000002,0,-9.35396E-08,8.9512E-09,4.7769E-10,9.5158E-07,-8.6752E-07
1.175,0,-9.3398599999999993E-08,8.2477E-09,4.7266E-10,9.5334E-07,-8.6858E-07
1.1700000000000002,0,-9.3307399999999985E-08,7.6014E-09,4.857E-10,9.541E-07,-8.6894E-07
1.165,0,-9.31282E-08,7.0496E-09,4.7327000000000006E-10,9.5476E-07,-8.6924E-07
1.1600000000000001,0,-9.3108199999999987E-08,6.51E-09,4.7528E-10,9.561E-07,-8.7008E-07
1.155,0,-9.2741399999999992E-08,6.019E-09,4.8893000000000009E-10,9.5632E-07,-8.7037999999999994E-07
1.1500000000000001,0,-9.2621599999999985E-08,5.5817E-09,4.8682000000000008E-10,9.5725999999999988E-07,-8.7074E-07
1.145,0,-9.2458199999999991E-08,5.1939E-09,4.7703000000000006E-10,9.5791999999999988E-07,-8.7098E-07
1.1400000000000001,0,-9.2285399999999991E-08,4.838E-09,4.8696E-10,9.5847999999999988E-07,-8.7131999999999994E-07
1.135,0,-9.2301799999999991E-08,4.5013E-09,4.7923E-10,9.5896E-07,-8.7162E-07
1.1300000000000001,0,-9.2174199999999986E-08,4.2144E-09,4.874E-10,9.594E-07,-8.7194E-07
1.125,0,-9.19666E-08,3.9446E-09,4.8175E-10,9.5972E-07,-8.7218E-07
1.12,0,-9.1884399999999986E-08,3.6917E-09,4.9501E-10,9.6002E-07,-8.723E-07
1.115,0,-9.16672E-08,3.4542E-09,4.9405000000000007E-10,9.6042E-07,-8.7292E-07
1.11,0,-9.1620599999999989E-08,3.262E-09,4.8460000000000006E-10,9.606E-07,-8.7264E-07
1.105,0,-9.1503599999999988E-08,3.0831E-09,4.8996E-10,9.6104E-07,-8.732E-07
1.1,0,-9.1309599999999993E-08,2.907E-09,4.8737E-10,9.6156E-07,-8.7354E-07
1.095,0,-9.1173399999999987E-08,2.7454E-09,5.0011E-10,9.6182E-07,-8.7404E-07
1.09,0,-9.0994999999999989E-08,2.6067E-09,4.9054E-10,9.6188E-07,-8.7394E-07
1.085,0,-9.0989199999999993E-08,2.4788E-09,4.9742E-10,9.6216E-07,-8.741E-07
1.08,0,-9.1058399999999989E-08,2.3593E-09,4.9011000000000008E-10,9.6234E-07,-8.7422E-07
1.075,0,-9.08576E-08,2.2421E-09,5.0383E-10,9.6285999999999988E-07,-8.7452E-07
1.07,0,-9.0708399999999989E-08,2.1369E-09,5.0486000000000005E-10,9.6285999999999988E-07,-8.7472E-07
1.065,0,-9.07496E-08,2.0489E-09,5.0251000000000006E-10,9.6292E-07,-8.749E-07
1.06,0,-9.0587799999999993E-08,1.975E-09,4.9538E-10,9.629E-07,-8.747E-07
1.0550000000000002,0,-9.0486399999999989E-08,1.8923999999999998E-09,4.9967E-10,9.6326E-07,-8.751E-07
1.05,0,-9.03818E-08,1.8252E-09,5.0323E-10,9.6358E-07,-8.7558E-07
1.0450000000000002,0,-9.032659999999999E-08,1.7611E-09,4.9631E-10,9.634E-07,-8.7544E-07
1.04,0,-9.0303599999999991E-08,1.6987E-09,5.0387E-10,9.638E-07,-8.7562E-07
1.0350000000000001,0,-9.0195799999999985E-08,1.6419E-09,4.9826E-10,9.6374E-07,-8.7578E-07
1.03,0,-9.0163799999999988E-08,1.5933999999999999E-09,5.0314000000000008E-10,9.6404E-07,-8.7576E-07
1.0250000000000001,0,-9.0118999999999988E-08,1.5432E-09,5.0253E-10,9.6417999999999989E-07,-8.7612E-07
1.02,0,-9.0134199999999989E-08,1.4958E-09,5.0295E-10,9.6406E-07,-8.762E-07
1.0150000000000001,0,-9.01272E-08,1.4546E-09,5.0462000000000006E-10,9.6468E-07,-8.7644E-07
1.01,0,-9.0117599999999992E-08,1.4115E-09,5.0920000000000006E-10,9.645E-07,-8.7652E-07
1.0050000000000001,0,-8.99794E-08,1.3764E-09,5.1198E-10,9.6476E-07,-8.7648E-07
1,0,-9.0051999999999991E-08,1.3437E-09,5.0690000000000008E-10,9.6488E-07,-8.767E-07
0.995,0,-8.99476E-08,1.3146E-09,5.1285E-10,9.6512E-07,-8.7691999999999994E-07
0.9900000000000001,0,-8.99082E-08,1.2781E-09,5.1400000000000009E-10,9.6532E-07,-8.7698E-07
0.9850000000000001,0,-8.9871799999999988E-08,1.2524E-09,5.1749E-10,9.6524E-07,-8.7732E-07
0.98000000000000009,0,-8.9775799999999985E-08,1.2267E-09,5.1917000000000008E-10,9.6536E-07,-8.7732E-07
0.97500000000000009,0,-8.9794399999999985E-08,1.2036E-09,5.2099000000000008E-10,9.66E-07,-8.7764E-07
0.97000000000000008,0,-8.97848E-08,1.1781E-09,5.2163000000000009E-10,9.6594E-07,-8.7792E-07
0.96500000000000008,0,-8.974039999999999E-08,1.1538E-09,5.2910000000000007E-10,9.6554E-07,-8.7764E-07
0.96000000000000008,0,-8.95988E-08,1.1363E-09,5.2914E-10,9.6572E-07,-8.7798E-07
0.95500000000000007,0,-8.9664999999999989E-08,1.1125E-09,5.3655000000000008E-10,9.6594E-07,-8.7803999999999994E-07
0.95000000000000007,0,-8.9693799999999985E-08,1.0954E-09,5.4049000000000006E-10,9.6614E-07,-8.7792E-07
0.94500000000000006,0,-8.9704599999999987E-08,1.0783E-09,5.4622E-10,9.6616E-07,-8.7849999999999993E-07
0.94000000000000006,0,-8.9644999999999993E-08,1.0571E-09,5.5765E-10,9.6664E-07,-8.7859999999999994E-07
0.935,0,-8.96438E-08,1.0397E-09,5.6550000000000006E-10,9.664E-07,-8.7844E-07
0.93,0,-8.9670599999999988E-08,1.0233E-09,5.8023000000000007E-10,9.6658E-07,-8.7864E-07
0.925,0,-8.9554399999999991E-08,1.0068E-09,5.913E-10,9.6668E-07,-8.7876E-07
0.92,0,-8.9500199999999985E-08,9.8904000000000013E-10,6.0645E-10,9.6694E-07,-8.7882E-07
0.915,0,-8.94904E-08,9.7554000000000013E-10,6.254800000000001E-10,9.67E-07,-8.7882E-07
0.91,0,-8.9589599999999988E-08,9.5948E-10,6.5029E-10,9.6706E-07,-8.7905999999999993E-07
0.905,0,-8.9497E-08,9.4748000000000012E-10,6.7594E-10,9.6702E-07,-8.792E-07
0.9,0,-8.946919999999999E-08,9.3171E-10,7.0763000000000007E-10,9.6753999999999989E-07,-8.7952E-07
0.895,0,-8.9422399999999987E-08,9.1644000000000009E-10,7.4519000000000009E-10,9.6708E-07,-8.7953999999999995E-07
0.89,0,-8.9505599999999986E-08,9.0085E-10,7.8684E-10,9.6742E-07,-8.796E-07
0.885,0,-8.94414E-08,8.8959E-10,8.3651E-10,9.6726E-07,-8.797E-07
0.88,0,-8.95092E-08,8.772800000000001E-10,8.9708000000000007E-10,9.6746E-07,-8.7958E-07
0.875,0,-8.9775199999999992E-08,8.6369E-10,9.6836000000000016E-10,9.6746E-07,-8.796E-07
0.87,0,-8.9712399999999985E-08,8.5206000000000005E-10,1.0552E-09,9.6809999999999989E-07,-8.7988E-07
0.865,0,-9.0001999999999988E-08,8.3576E-10,1.1495200000000002E-09,9.676E-07,-8.7981999999999995E-07
0.86,0,-9.0163799999999988E-08,8.2475000000000007E-10,1.2631E-09,9.6799999999999988E-07,-8.8009999999999995E-07
0.85500000000000009,0,-9.0048999999999988E-08,8.1043000000000006E-10,1.3953E-09,9.682E-07,-8.802E-07
0.85000000000000009,0,-9.02136E-08,8.0027000000000007E-10,1.5566E-09,9.6844E-07,-8.8055999999999994E-07
0.84500000000000008,0,-9.0457999999999989E-08,7.8477000000000007E-10,1.7427E-09,9.6844E-07,-8.8052E-07
0.84000000000000008,0,-9.0558799999999986E-08,7.7639E-10,1.9532E-09,9.6832E-07,-8.8055999999999994E-07
0.83500000000000008,0,-9.0957599999999991E-08,7.6522000000000007E-10,2.2176E-09,9.6855999999999988E-07,-8.808E-07
0.83000000000000007,0,-9.10972E-08,7.5190000000000006E-10,2.5154E-09,9.6855999999999988E-07,-8.8072E-07
0.82500000000000007,0,-9.1329E-08,7.41E-10,2.8672E-09,9.685E-07,-8.8065999999999995E-07
0.82000000000000006,0,-9.175719999999999E-08,7.2707000000000005E-10,3.2878E-09,9.686E-07,-8.8065999999999995E-07
0.81500000000000006,0,-9.2237E-08,7.1652E-10,3.7718E-09,9.683E-07,-8.8064E-07
0.81,0,-9.2818199999999989E-08,7.0194000000000006E-10,4.3463E-09,9.6846E-07,-8.8054E-07
0.805,0,-9.3259999999999989E-08,6.9807E-10,5.0272E-09,9.6809999999999989E-07,-8.8086E-07
0.8,0,-9.396539999999999E-08,6.8252E-10,5.8129E-09,9.6892E-07,-8.8114E-07
0.795,0,-9.50084E-08,6.726E-10,6.747E-09,9.6868E-07,-8.8128E-07
0.79,0,-9.601939999999999E-08,6.6057E-10,7.832E-09,9.6872E-07,-8.81E-07
0.785,0,-9.7247E-08,6.4631E-10,9.1288E-09,9.687E-07,-8.8126E-07
0.78,0,-9.8684599999999992E-08,6.3549E-10,1.06291E-08,9.6865999999999989E-07,-8.8142E-07
0.775,0,-1.0036E-07,6.255400000000001E-10,1.24214E-08,9.691E-07,-8.8157999999999993E-07
0.77,0,-1.0264E-07,6.1501E-10,1.4483199999999999E-08,9.6904E-07,-8.8149999999999995E-07
0.765,0,-1.051E-07,6.0202000000000006E-10,1.6962799999999997E-08,9.6874E-07,-8.8149999999999995E-07
0.76,0,-1.0786E-07,5.9379000000000008E-10,1.9810199999999998E-08,9.6892E-07,-8.8139999999999994E-07
0.755,0,-1.1138E-07,5.7832E-10,2.32594E-08,9.6898E-07,-8.8156E-07
0.75,0,-1.1523999999999999E-07,5.6825000000000008E-10,2.7216799999999997E-08,9.6911999999999988E-07,-8.8177999999999995E-07
0.745,0,-1.1987999999999999E-07,5.5403E-10,3.1876399999999996E-08,9.694E-07,-8.8162E-07
0.74,0,-1.2517999999999999E-07,5.4531000000000005E-10,3.7456599999999994E-08,9.6898E-07,-8.8162E-07
0.735,0,-1.3178E-07,5.3133000000000007E-10,4.3875999999999995E-08,9.6944E-07,-8.8195999999999994E-07
0.73,0,-1.3926E-07,5.2311000000000007E-10,5.1576399999999993E-08,9.6932E-07,-8.8223999999999994E-07
0.72500000000000009,0,-1.4821999999999999E-07,5.0779000000000006E-10,6.0429199999999989E-08,9.693E-07,-8.8198E-07
0.72000000000000008,0,-1.589E-07,4.9742E-10,7.107519999999999E-08,9.6954E-07,-8.823E-07
0.71500000000000008,0,-1.7108E-07,4.8428E-10,8.3422399999999986E-08,9.6952E-07,-8.8244E-07
0.71000000000000008,0,-1.8558E-07,4.7299E-10,9.80696E-08,9.6974E-07,-8.8241999999999993E-07
0.70500000000000007,0,-2.0288E-07,4.5939000000000005E-10,1.1500819999999999E-07,9.6967999999999988E-07,-8.8241999999999993E-07
0.70000000000000007,0,-2.2326E-07,4.4411000000000003E-10,1.356E-07,9.6987999999999989E-07,-8.8278E-07
0.69500000000000006,0,-2.4636E-07,4.3496E-10,1.5888E-07,9.696E-07,-8.8236E-07
0.69000000000000006,0,-2.747E-07,4.1632E-10,1.8717999999999999E-07,9.6972E-07,-8.8205999999999995E-07
0.685,0,-3.0744E-07,4.0578E-10,2.196E-07,9.6982E-07,-8.8228E-07
0.68,0,-3.464E-07,3.9151000000000003E-10,2.5824E-07,9.6984E-07,-8.8254E-07
0.675,0,-3.918E-07,3.7392000000000004E-10,3.0357999999999997E-07,9.6996E-07,-8.824E-07
0.67,0,-4.4482E-07,3.6262000000000004E-10,3.5742E-07,9.7004E-07,-8.8286E-07
0.665,0,-5.076E-07,3.4451000000000003E-10,4.1938E-07,9.7002E-07,-8.8278E-07
0.66,0,-5.828E-07,3.2828000000000003E-10,4.9384E-07,9.7E-07,-8.8279999999999994E-07
0.655,0,-6.69E-07,3.1366000000000003E-10,5.8122E-07,9.6986E-07,-8.8258E-07
0.65,0,-7.7208E-07,2.9448E-10,6.8424E-07,9.7038E-07,-8.83E-07
0.645,0,-8.917E-07,2.7812E-10,8.0404E-07,9.7064E-07,-8.8332E-07
0.64,0,-1.03446E-06,2.6105000000000004E-10,9.4545999999999994E-07,9.7052E-07,-8.8332E-07
0.635,0,-1.196E-06,2.4228E-10,1.11188E-06,9.7026E-07,-8.8314E-07
0.63,0,-1.3919000000000002E-06,2.2457E-10,1.3069000000000001E-06,9.7074E-07,-8.8322E-07
0.625,0,-1.6170000000000002E-06,2.0639000000000002E-10,1.5349000000000001E-06,9.7084E-07,-8.8334E-07
0.62,0,-1.8883000000000002E-06,1.8357000000000002E-10,1.8020000000000003E-06,9.7082E-07,-8.835E-07
0.615,0,-2.2081E-06,1.6429E-10,2.1234000000000003E-06,9.7098E-07,-8.8345999999999994E-07
0.61,0,-2.5813E-06,1.449E-10,2.4909E-06,9.7046E-07,-8.834E-07
0.605,0,-3.0138000000000003E-06,1.2163E-10,2.933E-06,9.7068E-07,-8.8373999999999994E-07
0.6,0,-3.5253000000000004E-06,1.0363000000000001E-10,3.4529000000000004E-06,9.7108E-07,-8.8372E-07
0.595,0,-4.1321000000000006E-06,8.0380000000000011E-11,4.0488E-06,9.7074E-07,-8.838E-07
0.59000000000000008,0,-4.8374000000000005E-06,5.858E-11,4.7581E-06,9.7098E-07,-8.8372E-07
0.58500000000000008,0,-5.6675E-06,3.5890000000000005E-11,5.5826000000000006E-06,9.7145999999999989E-07,-8.8394E-07
0.58000000000000007,0,-6.6367E-06,1.28E-11,6.5541000000000005E-06,9.7104E-07,-8.8394E-07
0.57500000000000007,0,-7.8046000000000015E-06,-8.51E-12,7.6874E-06,9.7164E-07,-8.8414E-07
0.57000000000000006,0,-9.0983E-06,-3.642E-11,9.0097000000000012E-06,9.7074E-07,-8.8398E-07
0.56500000000000006,0,-1.0660100000000002E-05,-6.1390000000000007E-11,1.0579100000000002E-05,9.7116E-07,-8.8398E-07
0.56,0,-1.2466E-05,-8.425E-11,1.2366E-05,9.7068E-07,-8.8401999999999994E-07
0.555,0,-1.4584000000000001E-05,-1.0991000000000001E-10,1.4498E-05,9.7124E-07,-8.8426E-07
0.55,0,-1.7026E-05,-1.318E-10,1.6946E-05,9.7124E-07,-8.8416E-07
0.545,0,-1.991E-05,-1.6257000000000001E-10,1.984E-05,9.7134E-07,-8.8429999999999994E-07
0.54,0,-2.322E-05,-1.8417000000000002E-10,2.3140000000000002E-05,9.7154E-07,-8.8422E-07
0.535,0,-2.7144E-05,-2.1468000000000003E-10,2.708E-05,9.7124E-07,-8.8422E-07
0.53,0,-3.1566E-05,-2.4133000000000003E-10,3.1502000000000004E-05,9.7188E-07,-8.8456E-07
0.525,0,-3.682E-05,-2.6414000000000003E-10,3.673E-05,9.713E-07,-8.8424E-07
0.52,0,-4.2760000000000004E-05,-2.9154E-10,4.2698000000000004E-05,9.7124E-07,-8.8432E-07
0.515,0,-4.9758E-05,-3.2519000000000004E-10,4.964E-05,9.7144E-07,-8.8454E-07
0.51,0,-5.7666E-05,-3.4292000000000004E-10,5.755E-05,9.7191999999999988E-07,-8.8428E-07
0.505,0,-6.6914E-05,-3.7546E-10,6.6766E-05,9.7166E-07,-8.847E-07
0.5,0,-7.735E-05,-4.0322000000000003E-10,7.7218E-05,9.72E-07,-8.8506E-07
0.49500000000000005,0,-8.935E-05,-4.2981000000000004E-10,8.9312E-05,9.7186E-07,-8.848E-07
0.49000000000000005,0,-0.00010301200000000001,-4.696E-10,0.000102918,9.72E-07,-8.8492E-07
0.48500000000000004,0,-0.00011842000000000001,-4.953E-10,0.00011838,9.7186E-07,-8.851E-07
0.48000000000000004,0,-0.00013586000000000002,-5.1845E-10,0.00013588,9.7196E-07,-8.8506E-07
0.47500000000000003,0,-0.00015568,-5.5014E-10,0.00015594,9.7216E-07,-8.848E-07
0.47000000000000003,0,-0.00017806,-5.832E-10,0.00017804000000000002,9.7186E-07,-8.8457999999999994E-07
0.465,0,-0.00020322000000000002,-6.1829E-10,0.00020334000000000002,9.7194E-07,-8.851E-07
0.46,0,-0.00023128000000000002,-6.4612E-10,0.00023108000000000002,9.7191999999999988E-07,-8.8512E-07
0.455,0,-0.00026252000000000003,-6.7926000000000009E-10,0.00026252000000000003,9.72E-07,-8.8506E-07
0.45,0,-0.00029692,-7.0799000000000005E-10,0.00029702,9.7208E-07,-8.8513999999999994E-07
0.445,0,-0.00033522,-7.3731E-10,0.00033542,9.7216E-07,-8.8534E-07
0.44,0,-0.00037716000000000003,-7.7099E-10,0.0003771,9.7216E-07,-8.8546E-07
0.435,0,-0.00042364000000000003,-7.9805E-10,0.00042354000000000003,9.7282E-07,-8.8569999999999994E-07
0.43,0,-0.00047354000000000005,-8.2780000000000008E-10,0.00047358000000000003,9.7242E-07,-8.8562E-07
0.42500000000000004,0,-0.0005285,-8.5913000000000011E-10,0.00052886,9.7257999999999989E-07,-8.8594E-07
0.42000000000000004,0,-0.00058792,-8.8704000000000007E-10,0.00058808,9.7254E-07,-8.855E-07
0.41500000000000004,0,-0.00065302,-9.1463000000000008E-10,0.00065290000000000009,9.7278E-07,-8.8597999999999994E-07
0.41000000000000003,0,-0.00072144000000000006,-9.5071000000000012E-10,0.00072182000000000008,9.7254E-07,-8.8564E-07
0.405,0,-0.00079652,-9.9197E-10,0.00079662,9.729E-07,-8.8614E-07
0.4,0,-0.00087606,-1.02429E-09,0.00087556,9.7318E-07,-8.8622E-07
0.395,0,-0.0009617400000000001,-1.0545E-09,0.00096178000000000008,9.7294E-07,-8.8608E-07
0.39,0,-0.00105184,-1.08866E-09,0.00105206,9.7336E-07,-8.8636E-07
0.385,0,-0.0011494,-1.1199E-09,0.0011492,9.7348E-07,-8.866E-07
0.38,0,-0.0012498000000000001,-1.1575E-09,0.0012504,9.7348E-07,-8.8671999999999994E-07
0.375,0,-0.001359,-1.1901E-09,0.0013592,9.7388E-07,-8.8712E-07
0.37,0,-0.0014722000000000001,-1.2214E-09,0.0014722000000000001,9.742E-07,-8.8716E-07
0.365,0,-0.0015924000000000001,-1.2604E-09,0.001593,9.7425999999999988E-07,-8.8768E-07
0.36000000000000004,0,-0.0017168,-1.293E-09,0.0017172,9.7442E-07,-8.876E-07
0.35500000000000004,0,-0.0018494,-1.3333E-09,0.0018494,9.7452E-07,-8.8772E-07
0.35000000000000003,0,-0.0019852,-1.3703E-09,0.0019856,9.749E-07,-8.8786E-07
0.34500000000000003,0,-0.00213,-1.4009E-09,0.0021304,9.7502E-07,-8.8808E-07
0.34,0,-0.0022776,-1.4473E-09,0.002278,9.749E-07,-8.8844E-07
0.335,0,-0.0024326,-1.4797E-09,0.0024346,9.754E-07,-8.8877999999999994E-07
0.33,0,-0.0025936,-1.5253E-09,0.0025946,9.7534E-07,-8.8892E-07
0.325,0,-0.002761,-1.5635E-09,0.0027616,9.756E-07,-8.8916E-07
0.32,0,-0.0029316,-1.6005E-09,0.0029336,9.7598E-07,-8.8932E-07
0.315,0,-0.0031124,-1.6477E-09,0.003112,9.7622E-07,-8.8964E-07
0.31,0,-0.0032944000000000003,-1.689E-09,0.003295,9.7634E-07,-8.9007999999999993E-07
0.305,0,-0.0034852,-1.7185E-09,0.0034848,9.7686E-07,-8.9035999999999993E-07
0.3,0,-0.003679,-1.7759E-09,0.003679,9.7715999999999989E-07,-8.9076E-07
0.29500000000000004,0,-0.0038814,-1.8132E-09,0.0038818,9.771E-07,-8.9073999999999994E-07
0.29000000000000004,0,-0.0040858,-1.8623E-09,0.0040866,9.773E-07,-8.9063999999999993E-07
0.28500000000000003,0,-0.0042986000000000005,-1.9079E-09,0.0042986000000000005,9.7744E-07,-8.9142E-07
0.28,0,-0.0045132,-1.9357E-09,0.004514,9.7804E-07,-8.9154E-07
0.275,0,-0.004737,-2.0034E-09,0.0047368,9.783E-07,-8.9175999999999993E-07
0.27,0,-0.004962,-2.0383E-09,0.0049622,9.784E-07,-8.9234E-07
0.265,0,-0.005195,-2.0847E-09,0.0051948,9.7866E-07,-8.9254E-07
0.26,0,-0.00543,-2.1407E-09,0.0054298,9.7908E-07,-8.9272E-07
0.255,0,-0.005673,-2.1896E-09,0.005674,9.7896E-07,-8.931E-07
0.25,0,-0.0059172,-2.239E-09,0.0059172,9.7946E-07,-8.9332E-07
0.24500000000000002,0,-0.0061656,-2.2922E-09,0.0061656,9.7988E-07,-8.9399999999999993E-07
0.24000000000000002,0,-0.0064238,-2.3378E-09,0.006422,9.8016E-07,-8.9418E-07
0.23500000000000001,0,-0.006679,-2.3899E-09,0.006681,9.8072E-07,-8.9465999999999994E-07
0.23,0,-0.006945,-2.4435E-09,0.006946,9.8074E-07,-8.949E-07
0.225,0,-0.0072118,-2.4915E-09,0.0072114,9.8126E-07,-8.9542E-07
0.22,0,-0.0074862,-2.5524E-09,0.0074856,9.8186E-07,-8.9577999999999994E-07
0.215,0,-0.0077596,-2.6056E-09,0.00776,9.8226E-07,-8.9643999999999995E-07
0.21000000000000002,0,-0.0080426,-2.6426E-09,0.0080408,9.8286E-07,-8.9692E-07
0.20500000000000002,0,-0.008324,-2.7114E-09,0.0083234,9.8278E-07,-8.9712E-07
0.2,0,-0.0086136,-2.7725E-09,0.0086136,9.8324E-07,-8.9758E-07
0.195,0,-0.0089034,-2.8251E-09,0.0089028,9.8362E-07,-8.9816E-07
0.19,0,-0.0092,-2.8762E-09,0.009199800000000001,9.8416E-07,-8.9847999999999993E-07
0.185,0,-0.0094974,-2.9476E-09,0.0094962,9.8474E-07,-8.9954E-07
0.18000000000000002,0,-0.0097996,-3.0111E-09,0.0097998000000000009,9.8518E-07,-8.9941999999999994E-07
0.17500000000000002,0,-0.0101028,-3.0694E-09,0.0101042,9.853E-07,-8.9959999999999993E-07
0.17,0,-0.0104142,-3.1266E-09,0.0104122,9.8592E-07,-9.0053999999999994E-07
0.165,0,-0.010724000000000001,-3.1971E-09,0.0107262,9.863E-07,-9.0088E-07
0.16,0,-0.0110388,-3.2544E-09,0.0110416,9.8657999999999988E-07,-9.0126E-07
0.155,0,-0.011356,-3.3314E-09,0.0113556,9.8686E-07,-9.0164E-07
0.15,0,-0.011656000000000001,-3.4586E-09,0.011666000000000001,9.8810000000000012E-07,-9.0234E-07
0.14500000000000002,0,-0.011978,-3.5472E-09,0.01199,9.8824E-07,-9.0302E-07
0.14,0,-0.012302,-3.6185E-09,0.012314,9.8818E-07,-9.032E-07
0.135,0,-0.012634000000000001,-3.6E-09,0.012648000000000001,9.8894E-07,-9.0366E-07
0.13,0,-0.012966000000000002,-3.6624E-09,0.012976000000000001,9.8934E-07,-9.0466E-07
0.125,0,-0.013300000000000001,-3.7352E-09,0.013314000000000001,9.8972E-07,-9.048E-07
0.12000000000000001,0,-0.013634000000000002,-3.8049E-09,0.013648,9.9056E-07,-9.0544E-07
0.115,0,-0.013974000000000002,-3.8864E-09,0.013986000000000002,9.9072E-07,-9.0578E-07
0.11,0,-0.014318,-3.9593E-09,0.014328,9.9158E-07,-9.0613999999999993E-07
0.10500000000000001,0,-0.014660000000000001,-4.0362E-09,0.014672000000000001,9.9138E-07,-9.0692E-07
0.1,0,-0.015004000000000002,-4.1085E-09,0.015018000000000002,9.9227999999999988E-07,-9.0752E-07
0.095,0,-0.015356000000000002,-4.1904E-09,0.015368000000000002,9.9248E-07,-9.0788E-07
0.090000000000000011,0,-0.015704000000000003,-4.258E-09,0.015714000000000002,9.9339999999999988E-07,-9.0834E-07
0.085,0,-0.016062,-4.355E-09,0.016068000000000002,9.9358E-07,-9.09E-07
0.08,0,-0.016414,-4.428E-09,0.016424,9.9405999999999989E-07,-9.0984E-07
0.075,0,-0.016772000000000002,-4.5176E-09,0.01678,9.9451999999999988E-07,-9.0994E-07
0.07,0,-0.017122000000000002,-4.6015E-09,0.017140000000000002,9.9482E-07,-9.1056E-07
0.065,0,-0.017488,-4.6913E-09,0.0175,9.9522E-07,-9.1102E-07
0.060000000000000005,0,-0.017846,-4.7694E-09,0.01786,9.9582E-07,-9.1186E-07
0.055,0,-0.018206,-4.8543E-09,0.018218,9.9638E-07,-9.1208E-07
0.05,0,-0.018578,-5.1077E-09,0.018588,9.967E-07,-9.1272E-07
0.045000000000000005,0,-0.018940000000000002,-5.2651E-09,0.018954000000000002,9.9776E-07,-9.1361999999999994E-07
0.04,0,-0.01931,-5.3027E-09,0.019326000000000003,9.9792E-07,-9.1379999999999994E-07
0.035,0,-0.019672000000000002,-5.4054E-09,0.019690000000000003,9.9846E-07,-9.145E-07
0.030000000000000002,0,-0.020054000000000002,-5.4876E-09,0.020062000000000003,9.9852E-07,-9.1501999999999994E-07
0.025,0,-0.020422000000000003,-5.5835E-09,0.02043,9.9948E-07,-9.1536E-07
0.02,0,-0.020796000000000002,-5.7094E-09,0.020810000000000002,1.00008E-06,-9.1624E-07
0.015000000000000001,0,-0.021172000000000003,-5.7952E-09,0.021184,1.0005E-06,-9.1694E-07
0.01,0,-0.021550000000000003,-5.9266E-09,0.021564000000000003,1.00094E-06,-9.1734E-07
0.005,0,-0.021932000000000004,-6.0071E-09,0.02194,1.0014E-06,-9.1784E-07
0,0,-0.022312000000000002,-6.0852E-09,0.022324000000000004,1.00208E-06,-9.1814E-07
1.2,0.15,-5.7732999999999992E-08,1.2421199999999998E-08,2.3988E-10,9.4142E-07,-8.9618E-07
1.195,0.15,-5.7513599999999993E-08,1.13158E-08,2.3377E-10,9.4227999999999994E-07,-8.962E-07
1.19,0.15,-5.7502999999999996E-08,1.0357599999999999E-08,2.3860000000000003E-10,9.4244E-07,-8.9564E-07
1.185,0.15,-5.7294199999999994E-08,9.4592E-09,2.4509000000000003E-10,9.4283999999999994E-07,-8.9511999999999993E-07
1.1800000000000002,0.15,-5.7201199999999995E-08,8.6678E-09,2.5219000000000004E-10,9.4308E-07,-8.949E-07
1.175,0.15,-5.7139599999999992E-08,7.9383E-09,2.6440000000000004E-10,9.432E-07,-8.9436E-07
1.1700000000000002,0.15,-5.70812E-08,7.3052999999999996E-09,2.6189E-10,9.4349999999999995E-07,-8.939E-07
1.165,0.15,-5.7076799999999991E-08,6.7073E-09,2.7021000000000004E-10,9.4398E-07,-8.938E-07
1.1600000000000001,0.15,-5.7076799999999991E-08,6.1706E-09,2.6512E-10,9.4384E-07,-8.933E-07
1.155,0.15,-5.6903E-08,5.6889E-09,2.7495E-10,9.4456E-07,-8.9353999999999994E-07
1.1500000000000001,0.15,-5.6837799999999992E-08,5.2417E-09,2.7670000000000004E-10,9.4454E-07,-8.93E-07
1.145,0.15,-5.6770199999999996E-08,4.8401E-09,2.9306E-10,9.4454E-07,-8.9287999999999993E-07
1.1400000000000001,0.15,-5.6711199999999995E-08,4.4592E-09,3.0881000000000004E-10,9.4484E-07,-8.9296E-07
1.135,0.15,-5.6641E-08,4.148E-09,3.0072E-10,9.4466E-07,-8.9246E-07
1.1300000000000001,0.15,-5.6576399999999992E-08,3.8429E-09,3.0397000000000004E-10,9.4492E-07,-8.9254E-07
1.125,0.15,-5.6582599999999996E-08,3.5694E-09,3.0688000000000003E-10,9.4484E-07,-8.9213999999999994E-07
1.12,0.15,-5.6548199999999995E-08,3.324E-09,3.0897E-10,9.4512E-07,-8.921E-07
1.115,0.15,-5.6529799999999993E-08,3.1006E-09,3.1605E-10,9.4532E-07,-8.9212E-07
1.11,0.15,-5.6490199999999996E-08,2.8965E-09,3.2062000000000003E-10,9.4542E-07,-8.9218E-07
1.105,0.15,-5.6426999999999993E-08,2.7095E-09,3.2063E-10,9.4535999999999994E-07,-8.9213999999999994E-07
1.1,0.15,-5.6378E-08,2.5492E-09,3.2738E-10,9.4524E-07,-8.9172E-07
1.095,0.15,-5.6364599999999994E-08,2.387E-09,3.2851000000000004E-10,9.454E-07,-8.9152E-07
1.09,0.15,-5.6333799999999996E-08,2.2461E-09,3.3839E-10,9.4516E-07,-8.9154E-07
1.085,0.15,-5.6228999999999993E-08,2.1181E-09,3.3383E-10,9.4517999999999994E-07,-8.9152E-07
1.08,0.15,-5.6194999999999995E-08,2.0055E-09,3.3721E-10,9.4538E-07,-8.9129999999999994E-07
1.075,0.15,-5.6177399999999996E-08,1.9003E-09,3.4936E-10,9.452E-07,-8.9138E-07
1.07,0.15,-5.61286E-08,1.8004E-09,3.4360000000000003E-10,9.4535999999999994E-07,-8.9114E-07
1.065,0.15,-5.6125199999999992E-08,1.7093E-09,3.4509000000000005E-10,9.4517999999999994E-07,-8.9122E-07
1.06,0.15,-5.6102799999999992E-08,1.6256E-09,3.4925E-10,9.454E-07,-8.9122E-07
1.0550000000000002,0.15,-5.6082399999999994E-08,1.5538E-09,3.5114000000000004E-10,9.4535999999999994E-07,-8.9144E-07
1.05,0.15,-5.5996199999999992E-08,1.4868E-09,3.5325000000000005E-10,9.455E-07,-8.9112E-07
1.0450000000000002,0.15,-5.59618E-08,1.424E-09,3.5473E-10,9.4532E-07,-8.9114E-07
1.04,0.15,-5.5911999999999991E-08,1.3674E-09,3.5667E-10,9.4535999999999994E-07,-8.9128E-07
1.0350000000000001,0.15,-5.5867999999999994E-08,1.3163E-09,3.6077000000000004E-10,9.453E-07,-8.9106E-07
1.03,0.15,-5.5783799999999994E-08,1.263E-09,3.6072E-10,9.457E-07,-8.9129999999999994E-07
1.0250000000000001,0.15,-5.5779399999999995E-08,1.2153E-09,3.6879000000000003E-10,9.457E-07,-8.914E-07
1.02,0.15,-5.5739999999999995E-08,1.1757E-09,3.6569E-10,9.4528E-07,-8.9129999999999994E-07
1.0150000000000001,0.15,-5.5703799999999996E-08,1.1401E-09,3.6578000000000005E-10,9.457E-07,-8.9144E-07
1.01,0.15,-5.5675999999999995E-08,1.1066E-09,3.646E-10,9.456E-07,-8.9129999999999994E-07
1.0050000000000001,0.15,-5.56862E-08,1.0763E-09,3.6761000000000004E-10,9.4563999999999994E-07,-8.9154E-07
1,0.15,-5.5703999999999994E-08,1.0435E-09,3.7402E-10,9.4588E-07,-8.9157999999999994E-07
0.995,0.15,-5.5583199999999993E-08,1.0167E-09,3.7301000000000004E-10,9.4558E-07,-8.9114E-07
0.9900000000000001,0.15,-5.5532E-08,9.8796000000000017E-10,3.7671000000000004E-10,9.4581999999999993E-07,-8.9119999999999993E-07
0.9850000000000001,0.15,-5.5565999999999996E-08,9.6366000000000017E-10,3.8359E-10,9.452E-07,-8.9116E-07
0.98000000000000009,0.15,-5.55708E-08,9.4298E-10,3.8316000000000005E-10,9.4524E-07,-8.9122E-07
0.97500000000000009,0.15,-5.5522399999999994E-08,9.2026000000000009E-10,3.8806000000000005E-10,9.4512E-07,-8.9112E-07
0.97000000000000008,0.15,-5.5435799999999997E-08,8.9725000000000008E-10,3.9266E-10,9.4534E-07,-8.9116E-07
0.96500000000000008,0.15,-5.55134E-08,8.7784E-10,3.9670000000000004E-10,9.4525999999999993E-07,-8.9106E-07
0.96000000000000008,0.15,-5.5515199999999995E-08,8.5595E-10,4.0188E-10,9.4525999999999993E-07,-8.9108E-07
0.95500000000000007,0.15,-5.5499399999999995E-08,8.4139E-10,4.0811000000000005E-10,9.4545999999999994E-07,-8.9106E-07
0.95000000000000007,0.15,-5.55074E-08,8.2384E-10,4.1646000000000003E-10,9.4525999999999993E-07,-8.9106E-07
0.94500000000000006,0.15,-5.5512599999999994E-08,8.1341000000000009E-10,4.2356000000000003E-10,9.4522E-07,-8.9094E-07
0.94000000000000006,0.15,-5.5456E-08,7.9181000000000008E-10,4.3297000000000006E-10,9.4535999999999994E-07,-8.91E-07
0.935,0.15,-5.5362399999999992E-08,7.8008000000000006E-10,4.4312E-10,9.4494E-07,-8.9088E-07
0.93,0.15,-5.53854E-08,7.6245000000000009E-10,4.5857000000000005E-10,9.4507999999999994E-07,-8.9098E-07
0.925,0.15,-5.5345599999999996E-08,7.5075E-10,4.6749E-10,9.4514E-07,-8.911E-07
0.92,0.15,-5.5332999999999997E-08,7.3698000000000008E-10,4.8728E-10,9.4514E-07,-8.9124E-07
0.915,0.15,-5.5286199999999994E-08,7.2384000000000006E-10,5.0724E-10,9.451E-07,-8.9129999999999994E-07
0.91,0.15,-5.5287799999999994E-08,7.134E-10,5.3174000000000007E-10,9.4558E-07,-8.9157999999999994E-07
0.905,0.15,-5.5276399999999993E-08,7.013300000000001E-10,5.5838000000000009E-10,9.4502E-07,-8.9094E-07
0.9,0.15,-5.53674E-08,6.8835E-10,5.8712E-10,9.4553999999999993E-07,-8.9147999999999993E-07
0.895,0.15,-5.5305E-08,6.7385E-10,6.2535E-10,9.453E-07,-8.9112E-07
0.89,0.15,-5.5380799999999994E-08,6.6848000000000005E-10,6.6523000000000009E-10,9.4528E-07,-8.9118E-07
0.885,0.15,-5.5379199999999993E-08,6.5445E-10,7.200600000000001E-10,9.4548E-07,-8.917E-07
0.88,0.15,-5.5506199999999992E-08,6.4836E-10,7.7433000000000005E-10,9.454E-07,-8.914E-07
0.875,0.15,-5.5709999999999994E-08,6.3225000000000007E-10,8.4659000000000007E-10,9.4545999999999994E-07,-8.9118E-07
0.87,0.15,-5.56862E-08,6.2593E-10,9.2871000000000009E-10,9.4573999999999994E-07,-8.9138E-07
0.865,0.15,-5.5742E-08,6.1354E-10,1.02164E-09,9.4524E-07,-8.9129999999999994E-07
0.86,0.15,-5.57912E-08,6.0336000000000008E-10,1.1341E-09,9.4516E-07,-8.9136E-07
0.85500000000000009,0.15,-5.5926999999999995E-08,5.9548E-10,1.2656E-09,9.4566E-07,-8.9152E-07
0.85000000000000009,0.15,-5.6053599999999992E-08,5.8105000000000008E-10,1.4183E-09,9.4535999999999994E-07,-8.9152E-07
0.84500000000000008,0.15,-5.6198999999999993E-08,5.7617000000000009E-10,1.5997E-09,9.452E-07,-8.9106E-07
0.84000000000000008,0.15,-5.6366799999999994E-08,5.6681E-10,1.8097E-09,9.4504E-07,-8.9128E-07
0.83500000000000008,0.15,-5.6718399999999994E-08,5.5871E-10,2.0591E-09,9.4548E-07,-8.9157999999999994E-07
0.83000000000000007,0.15,-5.6902599999999995E-08,5.4855E-10,2.3494E-09,9.4566E-07,-8.9142E-07
0.82500000000000007,0.15,-5.7216599999999994E-08,5.3871E-10,2.6951E-09,9.4572E-07,-8.9166E-07
0.82000000000000006,0.15,-5.7631999999999996E-08,5.2853E-10,3.0926E-09,9.456E-07,-8.9144E-07
0.81500000000000006,0.15,-5.81246E-08,5.1863E-10,3.572E-09,9.4591999999999994E-07,-8.9174E-07
0.81,0.15,-5.8642999999999991E-08,5.1025000000000007E-10,4.1224E-09,9.453E-07,-8.9118E-07
0.805,0.15,-5.9292399999999994E-08,5.0123E-10,4.781E-09,9.453E-07,-8.9136E-07
0.8,0.15,-5.99082E-08,4.9464000000000006E-10,5.5382E-09,9.4525999999999993E-07,-8.9142E-07
0.795,0.15,-6.08498E-08,4.8398E-10,6.4524E-09,9.4548E-07,-8.9142E-07
0.79,0.15,-6.1844E-08,4.7577E-10,7.4979E-09,9.4525999999999993E-07,-8.9136E-07
0.785,0.15,-6.31792E-08,4.6274000000000005E-10,8.7513E-09,9.4572E-07,-8.9157999999999994E-07
0.78,0.15,-6.45582E-08,4.5437000000000006E-10,1.01937E-08,9.4535999999999994E-07,-8.9154E-07
0.775,0.15,-6.6394999999999993E-08,4.4499000000000003E-10,1.1937E-08,9.4545999999999994E-07,-8.915E-07
0.77,0.15,-6.84562E-08,4.3495000000000003E-10,1.3931999999999999E-08,9.4594E-07,-8.9166E-07
0.765,0.15,-7.0669199999999993E-08,4.2641000000000003E-10,1.6329999999999998E-08,9.4553999999999993E-07,-8.9182E-07
0.76,0.15,-7.3424399999999991E-08,4.1938000000000006E-10,1.9103399999999998E-08,9.456E-07,-8.916E-07
0.755,0.15,-7.6685799999999992E-08,4.0766E-10,2.24074E-08,9.4538E-07,-8.9147999999999993E-07
0.75,0.15,-8.0576599999999986E-08,3.9871E-10,2.6249999999999997E-08,9.4576E-07,-8.918E-07
0.745,0.15,-8.51484E-08,3.8939000000000004E-10,3.07218E-08,9.455E-07,-8.9152E-07
0.74,0.15,-9.05034E-08,3.7956000000000003E-10,3.61226E-08,9.4562E-07,-8.916E-07
0.735,0.15,-9.6646199999999988E-08,3.6835E-10,4.23358E-08,9.4568E-07,-8.9152E-07
0.73,0.15,-1.04179E-07,3.5944000000000005E-10,4.9737599999999997E-08,9.4578E-07,-8.9182E-07
0.72500000000000009,0.15,-1.1270839999999999E-07,3.4884E-10,5.83614E-08,9.4558E-07,-8.9164E-07
0.72000000000000008,0.15,-1.2298E-07,3.3929E-10,6.86216E-08,9.4588E-07,-8.9156E-07
0.71500000000000008,0.15,-1.3484E-07,3.2976E-10,8.05616E-08,9.4556E-07,-8.917E-07
0.71000000000000008,0.15,-1.4905999999999999E-07,3.1748E-10,9.4779999999999992E-08,9.454E-07,-8.9136E-07
0.70500000000000007,0.15,-1.656E-07,3.0811000000000004E-10,1.111898E-07,9.4566E-07,-8.9166E-07
0.70000000000000007,0.15,-1.8522E-07,2.9342E-10,1.3088E-07,9.4552E-07,-8.9157999999999994E-07
0.69500000000000006,0.15,-2.0804E-07,2.8549E-10,1.535E-07,9.4553999999999993E-07,-8.9172E-07
0.69000000000000006,0.15,-2.3479999999999999E-07,2.7208E-10,1.8094E-07,9.454E-07,-8.9175999999999993E-07
0.685,0.15,-2.6655999999999997E-07,2.571E-10,2.1254E-07,9.4588E-07,-8.9182E-07
0.68,0.15,-3.0438E-07,2.4763E-10,2.4988E-07,9.4563999999999994E-07,-8.9175999999999993E-07
0.675,0.15,-3.483E-07,2.3318E-10,2.9342E-07,9.4586E-07,-8.919E-07
0.67,0.15,-4.0002E-07,2.1965E-10,3.4584E-07,9.4558E-07,-8.9164E-07
0.665,0.15,-4.603E-07,2.0897000000000003E-10,4.0658E-07,9.4601999999999994E-07,-8.9203999999999993E-07
0.66,0.15,-5.3234E-07,1.9189000000000002E-10,4.79E-07,9.4563999999999994E-07,-8.917E-07
0.655,0.15,-6.163E-07,1.7735000000000001E-10,5.6208E-07,9.4576E-07,-8.9184E-07
0.65,0.15,-7.1682E-07,1.6380000000000002E-10,6.6268E-07,9.4601999999999994E-07,-8.9185999999999994E-07
0.645,0.15,-8.3316E-07,1.4794E-10,7.7866E-07,9.4591999999999994E-07,-8.9175999999999993E-07
0.64,0.15,-9.698E-07,1.3028000000000001E-10,9.157E-07,9.4578E-07,-8.9203999999999993E-07
0.635,0.15,-1.12996E-06,1.1436E-10,1.07596E-06,9.4584E-07,-8.9185999999999994E-07
0.63,0.15,-1.3183000000000002E-06,9.664E-11,1.2648000000000002E-06,9.4566E-07,-8.9157999999999994E-07
0.625,0.15,-1.5376000000000001E-06,7.918E-11,1.4878000000000002E-06,9.4596E-07,-8.92E-07
0.62,0.15,-1.7977000000000002E-06,6.501E-11,1.7452000000000003E-06,9.459E-07,-8.9194E-07
0.615,0.15,-2.105E-06,3.9720000000000006E-11,2.0545000000000004E-06,9.4604E-07,-8.9198E-07
0.61,0.15,-2.4639000000000002E-06,2.6470000000000003E-11,2.4133000000000003E-06,9.4604E-07,-8.92E-07
0.605,0.15,-2.8944E-06,6.46E-12,2.8429000000000003E-06,9.4606E-07,-8.9203999999999993E-07
0.6,0.15,-3.3841000000000003E-06,-1.8930000000000003E-11,3.3392E-06,9.4588E-07,-8.9256E-07
0.595,0.15,-3.9753000000000007E-06,-3.2500000000000004E-11,3.9220000000000007E-06,9.4614E-07,-8.9241999999999994E-07
0.59000000000000008,0.15,-4.6568000000000009E-06,-5.6800000000000007E-11,4.5978E-06,9.4601999999999994E-07,-8.9222E-07
0.58500000000000008,0.15,-5.4761000000000008E-06,-7.9450000000000007E-11,5.4167E-06,9.4632E-07,-8.9254E-07
0.58000000000000007,0.15,-6.4015000000000005E-06,-9.7250000000000013E-11,6.3398000000000007E-06,9.4622E-07,-8.9241999999999994E-07
0.57500000000000007,0.15,-7.5151000000000011E-06,-1.2345E-10,7.454400000000001E-06,9.4654E-07,-8.923E-07
0.57000000000000006,0.15,-8.7893E-06,-1.4325000000000002E-10,8.7476E-06,9.4644E-07,-8.9252E-07
0.56500000000000006,0.15,-1.03065E-05,-1.6540000000000002E-10,1.0259300000000002E-05,9.4624E-07,-8.923E-07
0.56,0.15,-1.2056000000000001E-05,-1.8501000000000002E-10,1.1992E-05,9.4636E-07,-8.9248E-07
0.555,0.15,-1.4122000000000001E-05,-2.1506E-10,1.4072E-05,9.4581999999999993E-07,-8.9198E-07
0.55,0.15,-1.6478E-05,-2.3698000000000004E-10,1.6444E-05,9.4624E-07,-8.9252E-07
0.545,0.15,-1.9272E-05,-2.6019E-10,1.9242E-05,9.4619999999999994E-07,-8.9241999999999994E-07
0.54,0.15,-2.2528000000000002E-05,-2.8689000000000003E-10,2.2460000000000002E-05,9.4634E-07,-8.9258E-07
0.535,0.15,-2.6292000000000002E-05,-3.0944E-10,2.6262E-05,9.4637999999999993E-07,-8.9228E-07
0.53,0.15,-3.0602E-05,-3.3524E-10,3.0572E-05,9.4644E-07,-8.924E-07
0.525,0.15,-3.5718E-05,-3.6451E-10,3.565E-05,9.4606E-07,-8.9238E-07
0.52,0.15,-4.1482E-05,-3.8969000000000003E-10,4.1462000000000004E-05,9.4626E-07,-8.9228E-07
0.515,0.15,-4.8248E-05,-4.1613000000000004E-10,4.8204E-05,9.4654E-07,-8.9259999999999993E-07
0.51,0.15,-5.5976E-05,-4.4212E-10,5.592E-05,9.4637999999999993E-07,-8.9248E-07
0.505,0.15,-6.4904E-05,-4.6923E-10,6.4892E-05,9.4626E-07,-8.9241999999999994E-07
0.5,0.15,-7.5032000000000009E-05,-4.9785E-10,7.4966E-05,9.4644E-07,-8.93E-07
0.49500000000000005,0.15,-8.6788E-05,-5.2270000000000007E-10,8.6762000000000007E-05,9.4632E-07,-8.9241999999999994E-07
0.49000000000000005,0.15,-0.000100012,-5.4707000000000006E-10,9.9902E-05,9.4622E-07,-8.9246E-07
0.48500000000000004,0.15,-0.00011498000000000001,-5.7568E-10,0.00011498000000000001,9.4662E-07,-8.9284E-07
0.48000000000000004,0.15,-0.00013196,-6.0500000000000008E-10,0.00013202,9.4644E-07,-8.925E-07
0.47500000000000003,0.15,-0.00015148,-6.3436000000000007E-10,0.0001515,9.465E-07,-8.9259999999999993E-07
0.47000000000000003,0.15,-0.00017308000000000002,-6.5633E-10,0.0001731,9.4642E-07,-8.9256E-07
0.465,0.15,-0.00019768000000000002,-6.9126E-10,0.00019774000000000001,9.466E-07,-8.9268E-07
0.46,0.15,-0.0002246,-7.1139000000000006E-10,0.00022474000000000002,9.466E-07,-8.9284E-07
0.455,0.15,-0.00025514,-7.44E-10,0.00025540000000000003,9.466E-07,-8.9256E-07
0.45,0.15,-0.0002888,-7.825800000000001E-10,0.00028886,9.4656E-07,-8.9286E-07
0.445,0.15,-0.00032624,-8.130500000000001E-10,0.0003263,9.4672E-07,-8.9306E-07
0.44,0.15,-0.00036684,-8.4032E-10,0.00036688000000000004,9.4708E-07,-8.9315999999999993E-07
0.435,0.15,-0.00041226,-8.7286E-10,0.00041224,9.4721999999999993E-07,-8.9332E-07
0.43,0.15,-0.00046080000000000003,-9.0128000000000012E-10,0.00046098000000000005,9.472E-07,-8.9338E-07
0.42500000000000004,0.15,-0.0005146,-9.3205000000000011E-10,0.00051492,9.4703999999999994E-07,-8.9348E-07
0.42000000000000004,0.15,-0.00057224,-9.5559E-10,0.00057244,9.4712E-07,-8.9356E-07
0.41500000000000004,0.15,-0.00063584,-9.9350000000000014E-10,0.00063572,9.475E-07,-8.9384E-07
0.41000000000000003,0.15,-0.00070274000000000009,-1.0186700000000002E-09,0.00070288,9.471E-07,-8.936E-07
0.405,0.15,-0.00077562000000000009,-1.06113E-09,0.00077630000000000006,9.4734E-07,-8.9356E-07
0.4,0.15,-0.00085334000000000007,-1.0803600000000002E-09,0.0008534,9.4754E-07,-8.9352E-07
0.395,0.15,-0.00093680000000000011,-1.1191E-09,0.00093708000000000007,9.4774E-07,-8.9402E-07
0.39,0.15,-0.0010248800000000002,-1.1588E-09,0.00102548,9.4748E-07,-8.939E-07
0.385,0.15,-0.0011195,-1.1871E-09,0.00112006,9.4772E-07,-8.9419999999999995E-07
0.38,0.15,-0.0012194,-1.2152E-09,0.001219,9.4762E-07,-8.9396E-07
0.375,0.15,-0.001325,-1.2582E-09,0.0013256000000000001,9.4752E-07,-8.9406E-07
0.37,0.15,-0.0014356,-1.2965E-09,0.0014358,9.4786E-07,-8.9424E-07
0.365,0.15,-0.0015530000000000001,-1.3335E-09,0.0015532,9.4797999999999994E-07,-8.9444E-07
0.36000000000000004,0.15,-0.0016740000000000001,-1.3668E-09,0.001675,9.4825999999999994E-07,-8.9462E-07
0.35500000000000004,0.15,-0.0018044,-1.4078E-09,0.0018044,9.4802E-07,-8.9482E-07
0.35000000000000003,0.15,-0.0019364,-1.4447E-09,0.0019378,9.4843999999999994E-07,-8.949E-07
0.34500000000000003,0.15,-0.0020788,-1.4787E-09,0.0020786,9.4852E-07,-8.9498E-07
0.34,0.15,-0.0022228,-1.5181E-09,0.002224,9.4853999999999994E-07,-8.9531999999999995E-07
0.335,0.15,-0.0023764,-1.5601E-09,0.0023766,9.4825999999999994E-07,-8.9511999999999993E-07
0.33,0.15,-0.0025324,-1.5967E-09,0.002533,9.4888E-07,-8.9546E-07
0.325,0.15,-0.0026972,-1.6342E-09,0.0026976,9.492E-07,-8.9584E-07
0.32,0.15,-0.0028648000000000002,-1.6806E-09,0.0028648000000000002,9.4937999999999994E-07,-8.9592E-07
0.315,0.15,-0.003041,-1.7211E-09,0.0030418,9.4954E-07,-8.96E-07
0.31,0.15,-0.0032186000000000003,-1.7755E-09,0.0032198,9.4955999999999993E-07,-8.9622E-07
0.305,0.15,-0.0034056,-1.8117E-09,0.003407,9.4952E-07,-8.961E-07
0.3,0.15,-0.0035964,-1.8533E-09,0.0035982,9.4992E-07,-8.9674E-07
0.29500000000000004,0.15,-0.0037956,-1.9045E-09,0.0037946,9.502E-07,-8.9686E-07
0.29000000000000004,0.15,-0.0039948,-1.935E-09,0.0039946,9.5049999999999994E-07,-8.9686E-07
0.28500000000000003,0.15,-0.0042038,-1.9941E-09,0.004203,9.5044E-07,-8.9735999999999993E-07
0.28,0.15,-0.0044146,-2.0439E-09,0.0044150000000000005,9.507E-07,-8.9742E-07
0.275,0.15,-0.0046344,-2.0834E-09,0.0046336,9.5076E-07,-8.9745999999999994E-07
0.27,0.15,-0.0048536000000000004,-2.1276E-09,0.0048552000000000005,9.5116E-07,-8.9773999999999994E-07
0.265,0.15,-0.0050842000000000005,-2.1874E-09,0.0050852,9.512E-07,-8.9829999999999994E-07
0.26,0.15,-0.0053138000000000005,-2.2316E-09,0.005314,9.5148E-07,-8.9824E-07
0.255,0.15,-0.0055538,-2.2529E-09,0.0055534,9.5166E-07,-8.9864E-07
0.25,0.15,-0.0057918,-2.2999E-09,0.0057926,9.5188E-07,-8.9898E-07
0.24500000000000002,0.15,-0.0060364,-2.3529E-09,0.0060374,9.5226E-07,-8.9938E-07
0.24000000000000002,0.15,-0.0062886,-2.4036E-09,0.0062904,9.525E-07,-8.9972E-07
0.23500000000000001,0.15,-0.0065428000000000005,-2.4404E-09,0.006543,9.5296E-07,-9E-07
0.23,0.15,-0.0068044,-2.5006E-09,0.0068042,9.5262E-07,-8.9984E-07
0.225,0.15,-0.0070666,-2.548E-09,0.0070664000000000005,9.5326E-07,-9.0035999999999994E-07
0.22,0.15,-0.0073348,-2.6139E-09,0.0073354,9.5346E-07,-9.0066E-07
0.215,0.15,-0.0076052,-2.6716E-09,0.0076054,9.538E-07,-9.0126E-07
0.21000000000000002,0.15,-0.0078838,-2.726E-09,0.0078834,9.5436E-07,-9.0152E-07
0.20500000000000002,0.15,-0.0081606,-2.7778E-09,0.008161,9.5496E-07,-9.0188E-07
0.2,0.15,-0.0084462000000000009,-2.8513E-09,0.0084468,9.5528E-07,-9.0262E-07
0.195,0.15,-0.0087296,-2.9106E-09,0.0087308,9.556E-07,-9.028E-07
0.19,0.15,-0.0090222000000000011,-2.9718E-09,0.0090242,9.561E-07,-9.031E-07
0.185,0.15,-0.0093158,-3.0324E-09,0.0093152000000000009,9.5616E-07,-9.0342E-07
0.18000000000000002,0.15,-0.0096144,-3.0978E-09,0.0096142,9.5674E-07,-9.0376E-07
0.17500000000000002,0.15,-0.0099126,-3.1529E-09,0.0099140000000000009,9.5706E-07,-9.0448E-07
0.17,0.15,-0.01022,-3.2195E-09,0.0102212,9.5758E-07,-9.048E-07
0.165,0.15,-0.0105248,-3.2765E-09,0.010525,9.5778E-07,-9.051E-07
0.16,0.15,-0.0108378,-3.36E-09,0.0108386,9.5778E-07,-9.0528E-07
0.155,0.15,-0.0111486,-3.4127E-09,0.0111486,9.5836E-07,-9.0536E-07
0.15,0.15,-0.0114622,-3.4903E-09,0.011462400000000001,9.5842E-07,-9.0612E-07
0.14500000000000002,0.15,-0.011768,-3.5555E-09,0.011776000000000002,9.5916E-07,-9.066E-07
0.14,0.15,-0.012084000000000001,-3.6223E-09,0.012096,9.5918E-07,-9.0679999999999994E-07
0.135,0.15,-0.012412000000000001,-3.7091E-09,0.012424000000000001,9.5972E-07,-9.075E-07
0.13,0.15,-0.012738000000000001,-3.7824E-09,0.012748,9.6018E-07,-9.0744E-07
