Repository: DecaMeron23/Caratterizzazione-Mosfet

# Studio della tolleranza alle radiazioni ionizzanti di MOSFET in tecnologia 28nm

## Tesi triennale d'Ingegneria Informatica

### Autori:

* Nicola Cattaneo
* Emilio Meroni

### Divisione Cartelle
* **Tesi** Cartella contenente il materiale per la produzione della tesi
* **Script Statiche** Cartella contentente tutti gli script per le analisi delle misure statiche.
* **Script Rumore** Cartella contentente tutti gli script per le analisi delle misure di rumore.
* **Misure Statiche** Cartella contenente le misure statiche
* **Misure Statiche** Cartella contenente le misure di rumore
* **Altri Script** Script di riferimento

File: Misure statiche/P1/Chip1PMOS_600Mrad/P1-200-60/id-vds.csv (part 1 of 3)
I/V Sweep,id_vds_P
RecordTime,11/27/2023 15:57:39
Device ID,
Count,2
Flag,
Remarks,
vd,vg,id,ig,is,iavdd,ignd
0,0,-0.051938000000000005,-1.3886E-09,0.051932000000000006,9.7964E-07,-9.07E-07
0.005,0,-0.051852,-1.3988E-09,0.051864000000000007,9.8414E-07,-9.0809999999999993E-07
0.01,0,-0.051798000000000004,-1.3988E-09,0.051816000000000008,9.8433999999999988E-07,-9.093E-07
0.015000000000000001,0,-0.051750000000000004,-1.3978E-09,0.051762,9.842E-07,-9.1012E-07
0.02,0,-0.051694000000000004,-1.3996E-09,0.051714,9.84E-07,-9.1099999999999994E-07
0.025,0,-0.051642000000000007,-1.4017E-09,0.051660000000000005,9.8377999999999988E-07,-9.1216E-07
0.030000000000000002,0,-0.051592000000000006,-1.403E-09,0.051612000000000005,9.8314E-07,-9.1302E-07
0.035,0,-0.051550000000000006,-1.4051E-09,0.05156,9.8296E-07,-9.1364E-07
0.04,0,-0.051492,-1.4091E-09,0.051506,9.8242E-07,-9.1412E-07
0.045000000000000005,0,-0.051438000000000005,-1.4114E-09,0.051458000000000004,9.8176E-07,-9.1466E-07
0.05,0,-0.051388,-1.4153E-09,0.0514,9.8124E-07,-9.1506E-07
0.055,0,-0.051328000000000006,-1.4176E-09,0.051346,9.8051999999999989E-07,-9.1556E-07
0.060000000000000005,0,-0.051288000000000007,-1.4181E-09,0.051298,9.8024E-07,-9.1606E-07
0.065,0,-0.051230000000000005,-1.4146E-09,0.051244000000000005,9.7939999999999989E-07,-9.1618E-07
0.07,0,-0.051178,-1.4185E-09,0.051194,9.7906E-07,-9.1666E-07
0.075,0,-0.05113,-1.4175E-09,0.051142000000000007,9.7846E-07,-9.1706E-07
0.08,0,-0.051076,-1.4216E-09,0.051086000000000006,9.7758E-07,-9.1725999999999994E-07
0.085,0,-0.051014000000000004,-1.4226E-09,0.051036000000000005,9.7705999999999988E-07,-9.176E-07
0.090000000000000011,0,-0.050966000000000004,-1.4238E-09,0.050980000000000004,9.7674E-07,-9.179E-07
0.095,0,-0.050916,-1.4321E-09,0.050924000000000004,9.7608E-07,-9.1792E-07
0.1,0,-0.050862000000000004,-1.43E-09,0.050876000000000005,9.7476E-07,-9.1798E-07
0.10500000000000001,0,-0.050806000000000004,-1.4356E-09,0.050822000000000006,9.742E-07,-9.1816E-07
0.11,0,-0.05075,-1.4315999999999999E-09,0.050766000000000006,9.7359999999999988E-07,-9.182E-07
0.115,0,-0.050704000000000006,-1.4312E-09,0.050716000000000004,9.7262E-07,-9.1834E-07
0.12000000000000001,0,-0.050648000000000006,-1.4368E-09,0.050660000000000004,9.7186E-07,-9.1822E-07
0.125,0,-0.050592000000000005,-1.4374E-09,0.050608000000000007,9.7118E-07,-9.1864E-07
0.13,0,-0.050530000000000005,-1.4399E-09,0.050550000000000005,9.7043999999999989E-07,-9.1902E-07
0.135,0,-0.050478,-1.4379E-09,0.050494000000000004,9.6987999999999989E-07,-9.1902E-07
0.14,0,-0.050422,-1.4418E-09,0.050434000000000007,9.6916E-07,-9.1883999999999993E-07
0.14500000000000002,0,-0.050364000000000006,-1.441E-09,0.050382,9.6836E-07,-9.1898E-07
0.15,0,-0.050310000000000007,-1.4441E-09,0.050322000000000006,9.6728E-07,-9.1876E-07
0.155,0,-0.050252000000000005,-1.4432E-09,0.050264,9.6631999999999988E-07,-9.1855999999999993E-07
0.16,0,-0.050198000000000007,-1.4471E-09,0.050208,9.6566E-07,-9.1862E-07
0.165,0,-0.050144,-1.4526E-09,0.050158,9.6488E-07,-9.1855999999999993E-07
0.17,0,-0.050080000000000006,-1.454E-09,0.050094000000000007,9.64E-07,-9.1865999999999994E-07
0.17500000000000002,0,-0.050026,-1.4539E-09,0.05004,9.6304E-07,-9.185E-07
0.18000000000000002,0,-0.049968000000000005,-1.4561E-09,0.049980000000000004,9.6264E-07,-9.1854E-07
0.185,0,-0.049904000000000004,-1.4579E-09,0.049922,9.6216E-07,-9.1872E-07
0.19,0,-0.049844000000000006,-1.4583E-09,0.04986,9.6114E-07,-9.185E-07
0.195,0,-0.049788000000000006,-1.4667E-09,0.049802000000000006,9.603E-07,-9.1844E-07
0.2,0,-0.049734000000000007,-1.4605E-09,0.049744000000000003,9.5952E-07,-9.1816E-07
0.20500000000000002,0,-0.049666,-1.4694E-09,0.049682000000000004,9.5866E-07,-9.1802E-07
0.21000000000000002,0,-0.049608000000000006,-1.4688E-09,0.049624,9.5818E-07,-9.1784E-07
0.215,0,-0.049546000000000007,-1.4722E-09,0.049556,9.5724E-07,-9.177E-07
0.22,0,-0.049482000000000005,-1.4744E-09,0.0495,9.5628E-07,-9.176E-07
0.225,0,-0.049420000000000006,-1.477E-09,0.049432000000000004,9.5564E-07,-9.1764E-07
0.23,0,-0.049356000000000004,-1.478E-09,0.049376,9.549E-07,-9.1725999999999994E-07
0.23500000000000001,0,-0.049292,-1.4783E-09,0.049306,9.5406E-07,-9.1728E-07
0.24000000000000002,0,-0.04923,-1.4798E-09,0.049244,9.5324E-07,-9.1704E-07
0.24500000000000002,0,-0.049158000000000007,-1.4807E-09,0.04918,9.5278E-07,-9.1687999999999994E-07
0.25,0,-0.049104,-1.4847E-09,0.049116000000000007,9.52E-07,-9.1678E-07
0.255,0,-0.049040000000000007,-1.4888E-09,0.049046000000000006,9.51E-07,-9.1684E-07
0.26,0,-0.048970000000000007,-1.4903E-09,0.048982000000000005,9.4992E-07,-9.1641999999999994E-07
0.265,0,-0.048898000000000004,-1.4954E-09,0.048920000000000005,9.4937999999999994E-07,-9.1636E-07
0.27,0,-0.048830000000000005,-1.497E-09,0.048846000000000007,9.4874E-07,-9.1572E-07
0.275,0,-0.048760000000000005,-1.499E-09,0.048772,9.481E-07,-9.1557999999999994E-07
0.28,0,-0.048686000000000007,-1.5022E-09,0.048702,9.4744E-07,-9.157E-07
0.28500000000000003,0,-0.048616000000000006,-1.5108E-09,0.048634000000000004,9.4636E-07,-9.154E-07
0.29000000000000004,0,-0.048546000000000006,-1.5138E-09,0.048564,9.4553999999999993E-07,-9.1519999999999994E-07
0.29500000000000004,0,-0.048472,-1.5096E-09,0.048488,9.4507999999999994E-07,-9.1528E-07
0.3,0,-0.048400000000000006,-1.5146E-09,0.048418,9.4412E-07,-9.1504E-07
0.305,0,-0.048334,-1.518E-09,0.04834,9.4357999999999993E-07,-9.1448E-07
0.31,0,-0.048254000000000005,-1.5181E-09,0.048264,9.4245999999999993E-07,-9.1417999999999994E-07
0.315,0,-0.048174,-1.5206E-09,0.048182,9.4204E-07,-9.142E-07
0.32,0,-0.048098,-1.52E-09,0.048106,9.4122E-07,-9.1394E-07
0.325,0,-0.048010000000000004,-1.5295E-09,0.048026000000000006,9.4048E-07,-9.1382E-07
0.33,0,-0.047932,-1.5288E-09,0.047948000000000005,9.3978E-07,-9.1322E-07
0.335,0,-0.047854,-1.5364E-09,0.047860000000000007,9.3934E-07,-9.1322E-07
0.34,0,-0.047772,-1.5349E-09,0.047786,9.3835999999999994E-07,-9.131E-07
0.34500000000000003,0,-0.047684000000000004,-1.5429E-09,0.047698000000000004,9.3769999999999993E-07,-9.1277999999999995E-07
0.35000000000000003,0,-0.047596000000000006,-1.5458E-09,0.047610000000000006,9.3662E-07,-9.1221999999999995E-07
0.35500000000000004,0,-0.047510000000000004,-1.5499E-09,0.047524000000000004,9.3636E-07,-9.1206E-07
0.36000000000000004,0,-0.047414000000000005,-1.5544E-09,0.047434000000000004,9.3552E-07,-9.118E-07
0.365,0,-0.047324000000000005,-1.5577E-09,0.047336,9.3458E-07,-9.1148E-07
0.37,0,-0.047234000000000005,-1.56E-09,0.047242000000000006,9.3398E-07,-9.1136E-07
0.375,0,-0.047128,-1.5641E-09,0.047150000000000004,9.333E-07,-9.1114E-07
0.38,0,-0.04703,-1.5675E-09,0.047040000000000005,9.3288E-07,-9.1116E-07
0.385,0,-0.046926,-1.573E-09,0.046942000000000005,9.3219999999999994E-07,-9.1076E-07
0.39,0,-0.046826000000000007,-1.5821E-09,0.046836,9.3142E-07,-9.1028E-07
0.395,0,-0.046714000000000006,-1.5835E-09,0.04673,9.3079999999999994E-07,-9.1018E-07
0.4,0,-0.046606,-1.5881E-09,0.04662,9.2985999999999994E-07,-9.0984E-07
0.405,0,-0.046492000000000006,-1.5996E-09,0.046506000000000006,9.2957999999999994E-07,-9.0984E-07
0.41000000000000003,0,-0.046380000000000005,-1.6023E-09,0.046396000000000007,9.2848E-07,-9.0916E-07
0.41500000000000004,0,-0.046256000000000005,-1.6066E-09,0.046272,9.2782E-07,-9.091E-07
0.42000000000000004,0,-0.046144000000000004,-1.6106E-09,0.046158000000000005,9.2732E-07,-9.0878E-07
0.42500000000000004,0,-0.046014000000000006,-1.6181E-09,0.046028000000000006,9.2654E-07,-9.0832E-07
0.43,0,-0.045880000000000004,-1.6198E-09,0.045898,9.2583999999999993E-07,-9.0834E-07
0.435,0,-0.045746,-1.6262E-09,0.045762000000000004,9.2512E-07,-9.078E-07
0.44,0,-0.045614,-1.6288E-09,0.045624000000000005,9.2436E-07,-9.072E-07
0.445,0,-0.045468,-1.6393E-09,0.045476,9.2348E-07,-9.07E-07
0.45,0,-0.045316,-1.6443E-09,0.045328000000000007,9.2285999999999994E-07,-9.0679999999999994E-07
0.455,0,-0.04517,-1.6519E-09,0.045176,9.2216E-07,-9.0654E-07
0.46,0,-0.045008000000000006,-1.661E-09,0.045018,9.2162E-07,-9.063E-07
0.465,0,-0.044840000000000005,-1.669E-09,0.044856000000000007,9.2082E-07,-9.0582E-07
0.47000000000000003,0,-0.044676,-1.6771E-09,0.044686000000000003,9.204E-07,-9.0562E-07
0.47500000000000003,0,-0.044496,-1.6827E-09,0.04451,9.1948E-07,-9.0542E-07
0.48000000000000004,0,-0.044320000000000005,-1.6927E-09,0.044334000000000005,9.191E-07,-9.0536E-07
0.48500000000000004,0,-0.04413,-1.698E-09,0.044146000000000005,9.1874E-07,-9.0504E-07
0.49000000000000005,0,-0.043938000000000005,-1.7072E-09,0.043954000000000007,9.179E-07,-9.0445999999999993E-07
0.49500000000000005,0,-0.04374,-1.715E-09,0.043754,9.1718E-07,-9.0427999999999994E-07
0.5,0,-0.043530000000000006,-1.7261E-09,0.043546,9.1634E-07,-9.0376E-07
0.505,0,-0.043312,-1.7345E-09,0.04333,9.1536E-07,-9.0342E-07
0.51,0,-0.043098000000000004,-1.7475E-09,0.04311,9.1529999999999994E-07,-9.0324E-07
0.515,0,-0.042870000000000005,-1.7619E-09,0.04288,9.1444E-07,-9.0282E-07
0.52,0,-0.042634000000000005,-1.7676E-09,0.042646,9.1376E-07,-9.0276E-07
0.525,0,-0.042388,-1.7836E-09,0.042396,9.1333999999999995E-07,-9.0256E-07
0.53,0,-0.042132,-1.7903E-09,0.042146,9.1256E-07,-9.0202E-07
0.535,0,-0.041866,-1.8046E-09,0.041878000000000006,9.122E-07,-9.0175999999999994E-07
0.54,0,-0.041604,-1.8135E-09,0.041614000000000005,9.1142E-07,-9.0158E-07
0.545,0,-0.041318,-1.8262E-09,0.041334,9.1053999999999995E-07,-9.0074E-07
0.55,0,-0.041022,-1.8395E-09,0.041038000000000005,9.1032E-07,-9.0088E-07
0.555,0,-0.04073,-1.8511E-09,0.040742,9.0946E-07,-9.0035999999999994E-07
0.56,0,-0.040422000000000007,-1.8643E-09,0.040438,9.0852E-07,-8.9992E-07
0.56500000000000006,0,-0.040112,-1.8765E-09,0.040128000000000004,9.0806E-07,-8.9956E-07
0.57000000000000006,0,-0.039784000000000007,-1.8922E-09,0.039798,9.0744E-07,-8.992E-07
0.57500000000000007,0,-0.039446,-1.9023E-09,0.039464000000000006,9.066E-07,-8.9875999999999993E-07
0.58000000000000007,0,-0.039102000000000005,-1.9226E-09,0.039114,9.0628E-07,-8.9839999999999994E-07
0.58500000000000008,0,-0.038748000000000005,-1.9339E-09,0.03876,9.0544E-07,-8.9791999999999993E-07
0.59000000000000008,0,-0.038382000000000006,-1.9525E-09,0.038394000000000005,9.0468E-07,-8.9755999999999995E-07
0.595,0,-0.038006000000000005,-1.9659E-09,0.038020000000000005,9.0414E-07,-8.974E-07
0.6,0,-0.037622,-1.9822E-09,0.037634,9.0342E-07,-8.9686E-07
0.605,0,-0.037232,-1.9975E-09,0.037242000000000004,9.029E-07,-8.9656E-07
0.61,0,-0.036828000000000007,-2.0159E-09,0.036834000000000006,9.0236E-07,-8.9632E-07
0.615,0,-0.036416000000000004,-2.0317E-09,0.036432000000000006,9.0186E-07,-8.9614E-07
0.62,0,-0.035986000000000004,-2.052E-09,0.036002000000000006,9.0132E-07,-8.9582E-07
0.625,0,-0.035558000000000006,-2.0746E-09,0.035574,9.0096E-07,-8.9534E-07
0.63,0,-0.035114000000000006,-2.0873E-09,0.035126000000000004,9.004E-07,-8.9514E-07
0.635,0,-0.034664,-2.1133E-09,0.034674,8.9974E-07,-8.9475999999999995E-07
0.64,0,-0.0342,-2.1252E-09,0.034210000000000004,8.992E-07,-8.9446E-07
0.645,0,-0.03373,-2.1482E-09,0.033746000000000005,8.9856E-07,-8.943E-07
0.65,0,-0.033244,-2.1641E-09,0.033262,8.9801999999999994E-07,-8.936E-07
0.655,0,-0.032760000000000004,-2.1893E-09,0.032776,8.9778E-07,-8.934E-07
0.66,0,-0.032262000000000006,-2.2076E-09,0.03227,8.9707999999999993E-07,-8.9302E-07
0.665,0,-0.031752,-2.2367E-09,0.03177,8.9648E-07,-8.9287999999999993E-07
0.67,0,-0.031234,-2.258E-09,0.031248,8.9615999999999995E-07,-8.9262E-07
0.675,0,-0.030712000000000003,-2.2807E-09,0.030722000000000003,8.9562E-07,-8.9213999999999994E-07
0.68,0,-0.030186,-2.3075E-09,0.030196000000000004,8.9506E-07,-8.9182E-07
0.685,0,-0.029634000000000004,-2.3273E-09,0.029650000000000003,8.946E-07,-8.9152E-07
0.69000000000000006,0,-0.029088000000000003,-2.3562E-09,0.029102000000000003,8.9409999999999994E-07,-8.9129999999999994E-07
0.69500000000000006,0,-0.028528,-2.3733E-09,0.028536000000000002,8.935E-07,-8.9045999999999994E-07
0.70000000000000007,0,-0.027958000000000004,-2.3961E-09,0.027968000000000003,8.9262E-07,-8.9004E-07
0.70500000000000007,0,-0.02738,-2.422E-09,0.027388000000000003,8.9268E-07,-8.9028E-07
0.71000000000000008,0,-0.026798000000000002,-2.4526E-09,0.026810000000000004,8.9196E-07,-8.8989999999999994E-07
0.71500000000000008,0,-0.026208000000000002,-2.4764E-09,0.026214,8.9166E-07,-8.897E-07
0.72000000000000008,0,-0.025612000000000003,-2.5031999999999998E-09,0.025620000000000004,8.9084E-07,-8.8918E-07
0.72500000000000009,0,-0.024998000000000003,-2.5318E-09,0.025014,8.9056E-07,-8.8904E-07
0.73,0,-0.024388000000000003,-2.5545E-09,0.024404000000000002,8.8998E-07,-8.8852E-07
0.735,0,-0.023762000000000002,-2.5898E-09,0.023770000000000003,8.8996E-07,-8.883E-07
0.74,0,-0.02314,-2.6139E-09,0.023152000000000002,8.8926E-07,-8.8806E-07
0.745,0,-0.022496000000000002,-2.6488E-09,0.022512,8.8895999999999993E-07,-8.8765999999999994E-07
0.75,0,-0.021862000000000003,-2.6765E-09,0.021874,8.8852E-07,-8.8755999999999994E-07
0.755,0,-0.021214,-2.7071E-09,0.021228,8.8844E-07,-8.8737999999999994E-07
0.76,0,-0.020554000000000003,-2.7383E-09,0.020568000000000003,8.877E-07,-8.8714E-07
0.765,0,-0.019898000000000002,-2.7671E-09,0.019914,8.875E-07,-8.8727999999999994E-07
0.77,0,-0.019226,-2.8038E-09,0.019236000000000003,8.8716E-07,-8.8656E-07
0.775,0,-0.018554,-2.8328E-09,0.018568,8.8656E-07,-8.8604E-07
0.78,0,-0.017868000000000002,-2.8672E-09,0.017884,8.8602E-07,-8.8606E-07
0.785,0,-0.017192000000000002,-2.9009E-09,0.017202000000000002,8.8564E-07,-8.8592E-07
0.79,0,-0.016492,-2.9403E-09,0.016506,8.859E-07,-8.861E-07
0.795,0,-0.015802,-2.9716E-09,0.015818000000000002,8.8513999999999994E-07,-8.8548E-07
0.8,0,-0.015096000000000002,-3.0095E-09,0.015106000000000001,8.8516E-07,-8.8528E-07
0.805,0,-0.014388000000000002,-3.0464E-09,0.014402000000000002,8.8429999999999994E-07,-8.851E-07
0.81,0,-0.013668000000000001,-3.0805E-09,0.013686000000000002,8.8422E-07,-8.848E-07
0.81500000000000006,0,-0.012958,-3.124E-09,0.012972000000000001,8.838E-07,-8.8475999999999994E-07
0.82000000000000006,0,-0.012242000000000001,-3.1594E-09,0.012252,8.835E-07,-8.845E-07
0.82500000000000007,0,-0.011500000000000002,-3.2045E-09,0.01152,8.8342E-07,-8.8457999999999994E-07
0.83000000000000007,0,-0.010772,-3.2409E-09,0.010786,8.8304E-07,-8.8438E-07
0.83500000000000008,0,-0.010034000000000001,-3.2817E-09,0.010044,8.8279999999999994E-07,-8.838E-07
0.84000000000000008,0,-0.0093126,-3.3251E-09,0.0093126,8.825E-07,-8.8384E-07
0.84500000000000008,0,-0.008560400000000001,-3.3647E-09,0.0085602,8.82E-07,-8.8366E-07
0.85000000000000009,0,-0.0078146,-3.4045E-09,0.007814,8.8176E-07,-8.8324E-07
0.85500000000000009,0,-0.0070508,-3.4492E-09,0.0070524,8.816E-07,-8.8334E-07
0.86,0,-0.0062982,-3.4917E-09,0.0062962,8.8144E-07,-8.8324E-07
0.865,0,-0.0055292,-3.5383E-09,0.0055282000000000005,8.8093999999999995E-07,-8.8324E-07
0.87,0,-0.004767,-3.5799E-09,0.0047668,8.8106E-07,-8.8294E-07
0.875,0,-0.0039904,-3.6248E-09,0.0039892,8.8083999999999994E-07,-8.83E-07
0.88,0,-0.0032206,-3.6706E-09,0.0032202,8.8062E-07,-8.8297999999999993E-07
0.885,0,-0.0024378,-3.7246E-09,0.0024354,8.8022E-07,-8.8289999999999995E-07
0.89,0,-0.0016596,-3.7687E-09,0.001659,8.8016E-07,-8.8278E-07
0.895,0,-0.00088016000000000006,-3.8238E-09,0.00088088,8.798E-07,-8.8272E-07
0.9,0,-2.1826E-05,-3.8741E-09,4.2506E-05,8.794E-07,-8.8269999999999993E-07
0,0.15,-0.032648,-7.9776E-10,0.032668,9.955E-07,-9.1402E-07
0.005,0.15,-0.032624,-7.9952E-10,0.032630000000000006,9.9446E-07,-9.1434E-07
0.01,0.15,-0.032578,-7.9892000000000007E-10,0.03259,9.9332E-07,-9.1494E-07
0.015000000000000001,0.15,-0.032532000000000005,-8.0175E-10,0.032548,9.927E-07,-9.1526E-07
0.02,0.15,-0.032494,-8.0134E-10,0.032506,9.9134E-07,-9.1516E-07
0.025,0.15,-0.032458,-8.0445E-10,0.032470000000000006,9.9096E-07,-9.1547999999999994E-07
0.030000000000000002,0.15,-0.032416,-8.0782000000000011E-10,0.032426,9.895E-07,-9.1574E-07
0.035,0.15,-0.032372000000000005,-8.0528E-10,0.032388,9.8825999999999988E-07,-9.1562E-07
0.04,0.15,-0.032328,-8.085E-10,0.032342,9.8706E-07,-9.1562E-07
0.045000000000000005,0.15,-0.032284,-8.0803000000000005E-10,0.032298,9.8616E-07,-9.1562E-07
0.05,0.15,-0.032246000000000004,-8.1206000000000009E-10,0.032254000000000005,9.854E-07,-9.16E-07
0.055,0.15,-0.032204,-8.1106000000000009E-10,0.032224,9.8426E-07,-9.1613999999999994E-07
0.060000000000000005,0.15,-0.032162,-8.1278000000000006E-10,0.032172000000000006,9.8308E-07,-9.1606E-07
0.065,0.15,-0.032112,-8.1395000000000007E-10,0.032130000000000006,9.8208E-07,-9.161E-07
0.07,0.15,-0.032076,-8.145800000000001E-10,0.032088000000000005,9.812E-07,-9.1602E-07
0.075,0.15,-0.032028,-8.145800000000001E-10,0.032046000000000005,9.8018E-07,-9.162E-07
0.08,0.15,-0.031990000000000005,-8.1279E-10,0.032008,9.791E-07,-9.1598E-07
0.085,0.15,-0.031946,-8.1642000000000006E-10,0.031962000000000004,9.783E-07,-9.1596E-07
0.090000000000000011,0.15,-0.031904,-8.1568E-10,0.031918,9.7715999999999989E-07,-9.1574E-07
0.095,0.15,-0.031864,-8.1770000000000008E-10,0.031874,9.761E-07,-9.1578E-07
0.1,0.15,-0.031818000000000006,-8.172200000000001E-10,0.031838000000000005,9.7526E-07,-9.1598E-07
0.10500000000000001,0.15,-0.03178,-8.1491E-10,0.031792,9.741E-07,-9.1596E-07
0.11,0.15,-0.031736,-8.1821000000000011E-10,0.031746,9.7336E-07,-9.1588E-07
0.115,0.15,-0.031688,-8.2049E-10,0.031704,9.7196E-07,-9.1588E-07
0.12000000000000001,0.15,-0.031650000000000005,-8.202700000000001E-10,0.031656000000000004,9.7126E-07,-9.1534E-07
0.125,0.15,-0.031602000000000005,-8.2261E-10,0.031616000000000005,9.7052E-07,-9.1552E-07
0.13,0.15,-0.031562,-8.2442E-10,0.031574000000000005,9.6932E-07,-9.1542E-07
0.135,0.15,-0.031522,-8.2737000000000011E-10,0.031532000000000004,9.6836E-07,-9.1536E-07
0.14,0.15,-0.031466,-8.2658000000000006E-10,0.031490000000000004,9.6766E-07,-9.1522E-07
0.14500000000000002,0.15,-0.031424,-8.3161000000000009E-10,0.031438,9.6666E-07,-9.1526E-07
0.15,0.15,-0.031384,-8.2935E-10,0.031392,9.6554E-07,-9.1528E-07
0.155,0.15,-0.031342,-8.264400000000001E-10,0.031348,9.6473999999999989E-07,-9.1491999999999994E-07
0.16,0.15,-0.031296000000000004,-8.263800000000001E-10,0.031310000000000004,9.6368E-07,-9.1463999999999994E-07
0.165,0.15,-0.031252,-8.2938000000000009E-10,0.031268000000000004,9.6288E-07,-9.1444E-07
0.17,0.15,-0.031212000000000004,-8.3116000000000005E-10,0.03122,9.619E-07,-9.1448E-07
0.17500000000000002,0.15,-0.031162000000000002,-8.3028000000000005E-10,0.031180000000000003,9.613E-07,-9.1468E-07
0.18000000000000002,0.15,-0.031118000000000003,-8.3004000000000006E-10,0.031124000000000002,9.6024E-07,-9.1434E-07
0.185,0.15,-0.031074000000000004,-8.3247E-10,0.031088,9.5984E-07,-9.1422E-07
0.19,0.15,-0.031032000000000004,-8.3304E-10,0.031042000000000004,9.5866E-07,-9.142E-07
0.195,0.15,-0.030984,-8.3500000000000012E-10,0.030996000000000003,9.5794E-07,-9.1414E-07
0.2,0.15,-0.030934000000000003,-8.3600000000000011E-10,0.030948000000000003,9.5724E-07,-9.141E-07
0.20500000000000002,0.15,-0.030892000000000003,-8.3503000000000006E-10,0.030900000000000004,9.5623999999999989E-07,-9.1379999999999994E-07
0.21000000000000002,0.15,-0.030844000000000003,-8.3831000000000008E-10,0.030860000000000002,9.5564E-07,-9.1376E-07
0.215,0.15,-0.030808000000000002,-8.3627E-10,0.030814,9.5455999999999989E-07,-9.135E-07
0.22,0.15,-0.030752,-8.4131000000000007E-10,0.030764000000000003,9.5382E-07,-9.1326E-07
0.225,0.15,-0.030712000000000003,-8.4114000000000005E-10,0.030724,9.527E-07,-9.1313999999999993E-07
0.23,0.15,-0.030662000000000002,-8.4613000000000005E-10,0.030674000000000003,9.5232E-07,-9.1277999999999995E-07
0.23500000000000001,0.15,-0.030616000000000004,-8.4427E-10,0.03063,9.5123999999999993E-07,-9.1252E-07
0.24000000000000002,0.15,-0.030568,-8.452800000000001E-10,0.030582,9.503E-07,-9.1234E-07
0.24500000000000002,0.15,-0.030522000000000004,-8.4835000000000007E-10,0.030534000000000002,9.492E-07,-9.1214E-07
0.25,0.15,-0.030472000000000003,-8.4707000000000005E-10,0.030486000000000003,9.485E-07,-9.1182E-07
0.255,0.15,-0.030424000000000003,-8.5198000000000009E-10,0.030436,9.479E-07,-9.117E-07
0.26,0.15,-0.030380000000000004,-8.5088000000000006E-10,0.030388000000000002,9.4718E-07,-9.1183999999999994E-07
0.265,0.15,-0.030328000000000004,-8.526E-10,0.030342,9.4685999999999994E-07,-9.1211999999999994E-07
0.27,0.15,-0.030282000000000003,-8.535600000000001E-10,0.030294,9.4616E-07,-9.118E-07
0.275,0.15,-0.030238,-8.5508000000000011E-10,0.030254000000000003,9.4489999999999994E-07,-9.1144E-07
0.28,0.15,-0.030192000000000004,-8.5514000000000011E-10,0.030198000000000003,9.4416E-07,-9.1108E-07
0.28500000000000003,0.15,-0.030138,-8.5455000000000011E-10,0.030152,9.438E-07,-9.1117999999999993E-07
0.29000000000000004,0.15,-0.030094000000000003,-8.5825000000000011E-10,0.030098000000000003,9.429E-07,-9.1099999999999994E-07
0.29500000000000004,0.15,-0.030040000000000004,-8.61E-10,0.030054000000000004,9.4212E-07,-9.1066E-07
0.3,0.15,-0.029990000000000003,-8.5603000000000009E-10,0.030002,9.4125999999999995E-07,-9.1018E-07
0.305,0.15,-0.029938000000000003,-8.6376E-10,0.029954,9.4104E-07,-9.1048E-07
0.31,0.15,-0.029890000000000003,-8.5887000000000005E-10,0.029904000000000003,9.4E-07,-9.101E-07
0.315,0.15,-0.029836,-8.617200000000001E-10,0.029852000000000004,9.3908E-07,-9.0987999999999994E-07
0.32,0.15,-0.029792000000000003,-8.6177000000000012E-10,0.029804000000000004,9.3863999999999994E-07,-9.0976E-07
0.325,0.15,-0.029738000000000004,-8.6455000000000008E-10,0.029748000000000004,9.3748E-07,-9.0954E-07
0.33,0.15,-0.029684000000000002,-8.671800000000001E-10,0.029702000000000003,9.37E-07,-9.0936E-07
0.335,0.15,-0.029642,-8.6412000000000011E-10,0.029650000000000003,9.361E-07,-9.0921999999999993E-07
0.34,0.15,-0.02959,-8.7167E-10,0.029598000000000003,9.3594E-07,-9.0938E-07
0.34500000000000003,0.15,-0.029528000000000002,-8.6823000000000011E-10,0.029540000000000004,9.3494E-07,-9.088E-07
0.35000000000000003,0.15,-0.029474000000000004,-8.7161000000000005E-10,0.029492,9.3433999999999993E-07,-9.086E-07
0.35500000000000004,0.15,-0.029428000000000003,-8.7315E-10,0.029442000000000003,9.3362E-07,-9.0844E-07
0.36000000000000004,0.15,-0.029374000000000004,-8.765E-10,0.029388,9.3284E-07,-9.0834E-07
0.365,0.15,-0.029318000000000004,-8.7684E-10,0.029332000000000004,9.3218E-07,-9.0788E-07
0.37,0.15,-0.029264000000000002,-8.7709E-10,0.029278000000000002,9.3172E-07,-9.0776E-07
0.375,0.15,-0.029208,-8.8304000000000009E-10,0.029222,9.3107999999999994E-07,-9.0753999999999993E-07
0.38,0.15,-0.029160000000000002,-8.8240000000000008E-10,0.029172000000000003,9.3031999999999993E-07,-9.0746E-07
0.385,0.15,-0.029096000000000004,-8.8504000000000008E-10,0.029116000000000003,9.2946E-07,-9.0718E-07
0.39,0.15,-0.029044000000000004,-8.8785000000000009E-10,0.029056000000000002,9.2936E-07,-9.0716E-07
0.395,0.15,-0.028988000000000003,-8.8710000000000007E-10,0.028998000000000003,9.2827999999999995E-07,-9.0666E-07
0.4,0.15,-0.028932000000000003,-8.9087E-10,0.028940000000000004,9.2778E-07,-9.0654E-07
0.405,0.15,-0.028874000000000004,-8.8998000000000006E-10,0.028892,9.2726E-07,-9.0626E-07
0.41000000000000003,0.15,-0.028822000000000004,-8.9250000000000007E-10,0.02883,9.2636E-07,-9.061E-07
0.41500000000000004,0.15,-0.02876,-8.9101000000000011E-10,0.028776000000000003,9.2578E-07,-9.0574E-07
0.42000000000000004,0.15,-0.028700000000000003,-8.940100000000001E-10,0.028718000000000004,9.2524E-07,-9.059E-07
0.42500000000000004,0.15,-0.028636,-8.9594000000000011E-10,0.028652000000000004,9.2504E-07,-9.057E-07
0.43,0.15,-0.028584000000000002,-8.9638000000000006E-10,0.028594,9.241E-07,-9.0548E-07
0.435,0.15,-0.028518,-9.0235000000000009E-10,0.028534000000000004,9.2376E-07,-9.0524E-07
0.44,0.15,-0.028460000000000003,-9.0267E-10,0.028472,9.2308E-07,-9.05E-07
0.445,0.15,-0.028396,-9.0657000000000011E-10,0.028404000000000002,9.2236E-07,-9.0466E-07
0.45,0.15,-0.02833,-9.0646000000000009E-10,0.028344,9.2216E-07,-9.0496E-07
0.455,0.15,-0.028264,-9.1243E-10,0.028280000000000003,9.2112E-07,-9.0445999999999993E-07
0.46,0.15,-0.028198,-9.1304000000000009E-10,0.028214000000000003,9.2054E-07,-9.0416E-07
0.465,0.15,-0.028128000000000004,-9.1387000000000007E-10,0.028144000000000002,9.199E-07,-9.0396E-07
0.47000000000000003,0.15,-0.028064000000000002,-9.2182E-10,0.028078000000000002,9.1942E-07,-9.0402E-07
0.47500000000000003,0.15,-0.027992000000000003,-9.1897000000000008E-10,0.028006000000000003,9.1854E-07,-9.0346E-07
0.48000000000000004,0.15,-0.027924,-9.2663E-10,0.027936000000000002,9.1798E-07,-9.033E-07
0.48500000000000004,0.15,-0.027852000000000002,-9.2550000000000006E-10,0.027868000000000004,9.173E-07,-9.03E-07
0.49000000000000005,0.15,-0.027782,-9.2692E-10,0.027794000000000003,9.1692E-07,-9.0292E-07
0.49500000000000005,0.15,-0.027702,-9.3063E-10,0.027716,9.1652E-07,-9.028E-07
0.5,0.15,-0.027626,-9.3159E-10,0.027642000000000003,9.161E-07,-9.0262E-07
0.505,0.15,-0.027552000000000004,-9.3574000000000012E-10,0.027564,9.1529999999999994E-07,-9.0212E-07
0.51,0.15,-0.027466,-9.3573E-10,0.027478000000000002,9.1463999999999994E-07,-9.019E-07
0.515,0.15,-0.027384000000000002,-9.4265E-10,0.027398000000000002,9.1438E-07,-9.0203999999999994E-07
0.52,0.15,-0.027304000000000002,-9.4338000000000011E-10,0.027320000000000004,9.1392E-07,-9.0168E-07
0.525,0.15,-0.027218000000000003,-9.4848E-10,0.02723,9.1294E-07,-9.0152E-07
0.53,0.15,-0.027136000000000004,-9.5096E-10,0.027148000000000002,9.1267999999999994E-07,-9.0164E-07
0.535,0.15,-0.02704,-9.5532000000000017E-10,0.02705,9.1214E-07,-9.0081999999999994E-07
0.54,0.15,-0.026944000000000003,-9.6088E-10,0.026962000000000003,9.1154E-07,-9.0068E-07
0.545,0.15,-0.026848000000000004,-9.6244E-10,0.026858000000000003,9.1074E-07,-9.0038E-07
0.55,0.15,-0.026754000000000003,-9.6905E-10,0.026764000000000003,9.1042E-07,-9.003E-07
0.555,0.15,-0.026650000000000004,-9.6962E-10,0.026660000000000003,9.098E-07,-9.0012E-07
0.56,0.15,-0.02654,-9.7477000000000014E-10,0.026558000000000002,9.0977999999999993E-07,-9.0007999999999994E-07
0.56500000000000006,0.15,-0.026430000000000002,-9.8432000000000017E-10,0.026446,9.0898E-07,-8.9972E-07
0.57000000000000006,0.15,-0.026322,-9.8209E-10,0.026330000000000003,9.0837999999999993E-07,-8.9948E-07
0.57500000000000007,0.15,-0.0262,-9.9278000000000016E-10,0.02621,9.078E-07,-8.9912E-07
0.58000000000000007,0.15,-0.026074000000000003,-9.9395E-10,0.026088000000000004,9.0734E-07,-8.9892E-07
0.58500000000000008,0.15,-0.025956000000000003,-1.00209E-09,0.025962000000000002,9.0662E-07,-8.9846E-07
0.59000000000000008,0.15,-0.025816000000000002,-1.00462E-09,0.025826,9.062E-07,-8.9824E-07
0.595,0.15,-0.025678000000000003,-1.0087E-09,0.025688000000000002,9.0595999999999994E-07,-8.9846E-07
0.6,0.15,-0.02553,-1.01463E-09,0.025544,9.052E-07,-8.9783999999999995E-07
0.605,0.15,-0.025382000000000002,-1.0158700000000001E-09,0.025392,9.0496E-07,-8.9822E-07
0.61,0.15,-0.025232,-1.02669E-09,0.025240000000000002,9.0455999999999994E-07,-8.9788E-07
0.615,0.15,-0.025064000000000003,-1.0289E-09,0.025076,9.0422E-07,-8.9734E-07
0.62,0.15,-0.024900000000000002,-1.03597E-09,0.02491,9.0332E-07,-8.971E-07
0.625,0.15,-0.024728000000000003,-1.0426E-09,0.02474,9.0314E-07,-8.9716E-07
0.63,0.15,-0.024538,-1.05211E-09,0.024552,9.0258E-07,-8.9707999999999993E-07
0.635,0.15,-0.024346000000000003,-1.05848E-09,0.024358,9.0234E-07,-8.9676E-07
0.64,0.15,-0.024144000000000002,-1.0609500000000002E-09,0.024158000000000002,9.0168E-07,-8.962E-07
0.645,0.15,-0.023940000000000003,-1.07254E-09,0.023960000000000002,9.0142E-07,-8.9632E-07
0.65,0.15,-0.023728000000000003,-1.0801600000000001E-09,0.023734,9.0098E-07,-8.9638E-07
0.655,0.15,-0.023502000000000002,-1.09051E-09,0.023512,9.0066E-07,-8.9626E-07
0.66,0.15,-0.023266000000000002,-1.0989400000000001E-09,0.023276,8.999E-07,-8.9582E-07
0.665,0.15,-0.023018000000000004,-1.10532E-09,0.023036,8.9941999999999994E-07,-8.9536E-07
0.67,0.15,-0.022770000000000002,-1.1176000000000002E-09,0.022778000000000003,8.9902E-07,-8.9498E-07
0.675,0.15,-0.022506,-1.1240400000000002E-09,0.022512,8.987E-07,-8.9498E-07
0.68,0.15,-0.022230000000000003,-1.13463E-09,0.022244000000000003,8.979E-07,-8.9468E-07
0.685,0.15,-0.021946,-1.1429600000000002E-09,0.02196,8.9798E-07,-8.947E-07
0.69000000000000006,0.15,-0.021652,-1.1524E-09,0.021662,8.9678E-07,-8.939E-07
0.69500000000000006,0.15,-0.021346,-1.1624E-09,0.021358000000000002,8.9654E-07,-8.9356E-07
0.70000000000000007,0.15,-0.021030000000000004,-1.1721E-09,0.021042,8.9618E-07,-8.9374E-07
0.70500000000000007,0.15,-0.020702,-1.1833E-09,0.020718,8.9592E-07,-8.9348E-07
0.71000000000000008,0.15,-0.020364,-1.1923E-09,0.020380000000000002,8.9556E-07,-8.9324E-07
0.71500000000000008,0.15,-0.020016000000000003,-1.2084E-09,0.020030000000000003,8.9488E-07,-8.929E-07
0.72000000000000008,0.15,-0.019658000000000002,-1.2151E-09,0.01967,8.9446E-07,-8.9252E-07
0.72500000000000009,0.15,-0.019282,-1.2308E-09,0.019296,8.9419999999999995E-07,-8.9258E-07
0.73,0.15,-0.018906000000000003,-1.2388E-09,0.018916000000000002,8.9388E-07,-8.9224E-07
0.735,0.15,-0.018508,-1.2554E-09,0.018522,8.9396E-07,-8.9241999999999994E-07
0.74,0.15,-0.018108000000000003,-1.2684E-09,0.01812,8.9343999999999993E-07,-8.9216E-07
0.745,0.15,-0.01769,-1.2795E-09,0.017702000000000002,8.9282E-07,-8.9184E-07
0.75,0.15,-0.01727,-1.2946E-09,0.017278,8.9258E-07,-8.917E-07
0.755,0.15,-0.016832,-1.3077E-09,0.016846,8.9226E-07,-8.9164E-07
0.76,0.15,-0.016380000000000002,-1.323E-09,0.016394000000000002,8.918E-07,-8.9122E-07
0.765,0.15,-0.015928,-1.3378E-09,0.015942,8.9178E-07,-8.9094E-07
0.77,0.15,-0.015454,-1.3514E-09,0.015466,8.9129999999999994E-07,-8.9094E-07
0.775,0.15,-0.014978000000000002,-1.3665E-09,0.014988000000000001,8.9094E-07,-8.9063999999999993E-07
0.78,0.15,-0.014484000000000002,-1.3842E-09,0.014496000000000002,8.9042E-07,-8.9052E-07
0.785,0.15,-0.013988,-1.4039E-09,0.014004,8.9032E-07,-8.903E-07
0.79,0.15,-0.013478,-1.4169E-09,0.013490000000000002,8.9E-07,-8.904E-07
0.795,0.15,-0.012962000000000001,-1.4342E-09,0.012976000000000001,8.8964E-07,-8.9017999999999994E-07
0.8,0.15,-0.012430000000000002,-1.4501E-09,0.012440000000000001,8.8948E-07,-8.897E-07
0.805,0.15,-0.011888000000000001,-1.4664E-09,0.011908,8.8884E-07,-8.8954E-07
0.81,0.15,-0.011336,-1.4852E-09,0.011348,8.8864E-07,-8.895E-07
0.81500000000000006,0.15,-0.010784,-1.5076E-09,0.010798,8.8839999999999993E-07,-8.8938E-07
0.82000000000000006,0.15,-0.010220000000000002,-1.5249E-09,0.010236,8.882E-07,-8.8932E-07
0.82500000000000007,0.15,-0.0096614,-1.5442E-09,0.0096582,8.8824E-07,-8.8938E-07
0.83000000000000007,0.15,-0.0090776,-1.566E-09,0.0090796,8.8754E-07,-8.8892E-07
0.83500000000000008,0.15,-0.0084812,-1.5853E-09,0.0084838,8.8764E-07,-8.8884E-07
0.84000000000000008,0.15,-0.0078848,-1.6051E-09,0.0078842000000000009,8.8709999999999994E-07,-8.8876E-07
0.84500000000000008,0.15,-0.0072694000000000005,-1.6255E-09,0.0072714,8.8671999999999994E-07,-8.8874E-07
0.85000000000000009,0.15,-0.0066572,-1.6457E-09,0.0066578,8.8698E-07,-8.8866E-07
0.85500000000000009,0.15,-0.0060234,-1.6656E-09,0.0060242,8.8658E-07,-8.8849999999999994E-07
0.86,0.15,-0.0053962,-1.689E-09,0.005399,8.8624E-07,-8.8832E-07
0.865,0.15,-0.0047544,-1.7077E-09,0.0047518000000000005,8.8614E-07,-8.8826E-07
0.87,0.15,-0.0041078,-1.7324E-09,0.0041064000000000005,8.859E-07,-8.8836E-07
0.875,0.15,-0.0034476,-1.7537E-09,0.0034492,8.8576E-07,-8.8826E-07
0.88,0.15,-0.0027908,-1.7786E-09,0.0027906,8.8541999999999994E-07,-8.8802E-07
0.885,0.15,-0.0021156,-1.8014E-09,0.002117,8.8534E-07,-8.8798E-07
0.89,0.15,-0.001445,-1.8276E-09,0.0014458000000000001,8.851E-07,-8.879E-07
0.895,0.15,-0.00076652,-1.8545E-09,0.00076514000000000009,8.8508E-07,-8.8814E-07
0.9,0.15,-2.0954E-05,-1.8805E-09,3.9622E-05,8.8456E-07,-8.8776E-07
0,0.3,-0.014768000000000002,-3.8765000000000005E-10,0.014778000000000001,9.8486E-07,-9.0063999999999994E-07
0.005,0.3,-0.014734,-3.9139000000000003E-10,0.014750000000000001,9.8334E-07,-9.0074E-07
0.01,0.3,-0.014714000000000001,-3.9238000000000005E-10,0.014726000000000001,9.8184E-07,-9.0053999999999994E-07
0.015000000000000001,0.3,-0.014680000000000002,-3.936E-10,0.014690000000000002,9.8088E-07,-9.0072E-07
0.02,0.3,-0.014652000000000002,-3.9327000000000003E-10,0.014664000000000002,9.798E-07,-9.0066E-07
0.025,0.3,-0.014622000000000001,-3.9748E-10,0.014632000000000001,9.7873999999999988E-07,-9.009E-07
0.030000000000000002,0.3,-0.014594000000000001,-3.9648E-10,0.014608000000000001,9.7732E-07,-9.0102E-07
0.035,0.3,-0.014566,-3.9843000000000004E-10,0.014576,9.7638E-07,-9.0116E-07
0.04,0.3,-0.014536000000000002,-3.9740000000000004E-10,0.014546000000000002,9.7527999999999988E-07,-9.0102E-07
0.045000000000000005,0.3,-0.014508000000000002,-3.9759E-10,0.014524,9.7434E-07,-9.0122E-07
0.05,0.3,-0.014480000000000002,-3.9936000000000006E-10,0.014488000000000001,9.7306E-07,-9.0132E-07
0.055,0.3,-0.014450000000000001,-3.9924E-10,0.014462000000000001,9.72E-07,-9.0091999999999994E-07
0.060000000000000005,0.3,-0.01442,-4.0180000000000005E-10,0.014434,9.7052E-07,-9.0104E-07
0.065,0.3,-0.014392000000000002,-4.0135E-10,0.014406,9.6962E-07,-9.01E-07
0.07,0.3,-0.014364000000000002,-4.0845E-10,0.014378000000000002,9.6836E-07,-9.009E-07
0.075,0.3,-0.014336000000000002,-4.0625E-10,0.014344,9.6758E-07,-9.01E-07
0.08,0.3,-0.014304,-4.1158000000000004E-10,0.014318,9.6634E-07,-9.009E-07
0.085,0.3,-0.014278,-4.1153E-10,0.014292000000000001,9.651E-07,-9.006E-07
0.090000000000000011,0.3,-0.014248000000000002,-4.1102000000000004E-10,0.014258000000000002,9.6446E-07,-9.0084E-07
0.095,0.3,-0.014218000000000002,-4.1717E-10,0.014234000000000002,9.6328E-07,-9.0126E-07
0.1,0.3,-0.014190000000000001,-4.1390000000000004E-10,0.014204000000000001,9.6204E-07,-9.0119999999999994E-07
0.10500000000000001,0.3,-0.014158,-4.1734000000000003E-10,0.014174,9.6158E-07,-9.0098E-07
0.11,0.3,-0.014130000000000002,-4.1433000000000006E-10,0.014144000000000002,9.605E-07,-9.0102E-07
0.115,0.3,-0.014104000000000002,-4.1862000000000005E-10,0.014118000000000002,9.5949999999999988E-07,-9.0104E-07
0.12000000000000001,0.3,-0.014074000000000001,-4.2097000000000005E-10,0.014088000000000002,9.5852E-07,-9.0091999999999994E-07
0.125,0.3,-0.014044000000000001,-4.1546000000000003E-10,0.014058000000000001,9.5734E-07,-9.0066E-07
0.13,0.3,-0.014014,-4.2139000000000003E-10,0.014032000000000001,9.566E-07,-9.0056E-07
0.135,0.3,-0.013982000000000001,-4.1747E-10,0.014000000000000002,9.555E-07,-9.0053999999999994E-07
0.14,0.3,-0.013952,-4.2186000000000003E-10,0.013970000000000002,9.5472E-07,-9.006E-07
0.14500000000000002,0.3,-0.013928000000000001,-4.1942000000000004E-10,0.013942000000000001,9.5366E-07,-9.0072E-07
0.15,0.3,-0.013900000000000001,-4.1893E-10,0.013912,9.5294E-07,-9.0042E-07
0.155,0.3,-0.013868000000000002,-4.2244000000000004E-10,0.013882000000000002,9.5198E-07,-9.0048E-07
0.16,0.3,-0.013838000000000001,-4.2116E-10,0.013852000000000002,9.5126E-07,-9.0032E-07
0.165,0.3,-0.013808,-4.2359000000000003E-10,0.013822000000000001,9.5018E-07,-9.0014E-07
0.17,0.3,-0.013778000000000002,-4.2279000000000005E-10,0.013790000000000002,9.4954E-07,-9.0024E-07
0.17500000000000002,0.3,-0.013748000000000002,-4.2606000000000003E-10,0.013762000000000002,9.4858E-07,-9.0032E-07
0.18000000000000002,0.3,-0.013724000000000002,-4.2739E-10,0.013732000000000001,9.4778E-07,-9.0004E-07
0.185,0.3,-0.013694000000000001,-4.2713000000000005E-10,0.013706000000000001,9.4685999999999994E-07,-9.0007999999999994E-07
0.19,0.3,-0.013664,-4.3076E-10,0.013676,9.4614E-07,-8.9956E-07
0.195,0.3,-0.013632000000000002,-4.2879E-10,0.013642000000000001,9.4532E-07,-9.0004E-07
0.2,0.3,-0.013602000000000001,-4.3274000000000005E-10,0.013616000000000001,9.4466E-07,-8.9966E-07
0.20500000000000002,0.3,-0.013576000000000001,-4.2971E-10,0.013582,9.439E-07,-8.9987999999999993E-07
0.21000000000000002,0.3,-0.013538000000000001,-4.334E-10,0.013556,9.4304E-07,-8.9968E-07
0.215,0.3,-0.013516000000000002,-4.3550000000000005E-10,0.013524000000000001,9.424E-07,-8.9966E-07
0.22,0.3,-0.013484000000000001,-4.3228000000000003E-10,0.013498000000000001,9.4174E-07,-8.9958E-07
0.225,0.3,-0.013452,-4.3631E-10,0.013470000000000001,9.4105999999999993E-07,-8.9972E-07
0.23,0.3,-0.013424000000000002,-4.3277000000000005E-10,0.013436000000000002,9.4038E-07,-8.9972E-07
0.23500000000000001,0.3,-0.013396000000000002,-4.3800000000000004E-10,0.013408000000000002,9.3958E-07,-8.9941999999999994E-07
0.24000000000000002,0.3,-0.013364000000000001,-4.3185E-10,0.013378000000000001,9.385E-07,-8.995E-07
0.24500000000000002,0.3,-0.013338000000000001,-4.3507000000000003E-10,0.01335,9.3802E-07,-8.9913999999999994E-07
0.25,0.3,-0.013304000000000002,-4.3365000000000005E-10,0.013316000000000001,9.3738E-07,-8.9941999999999994E-07
0.255,0.3,-0.013276000000000001,-4.3444000000000005E-10,0.013290000000000002,9.3652E-07,-8.9916E-07
0.26,0.3,-0.013246,-4.4009000000000003E-10,0.013256,9.3606E-07,-8.993E-07
0.265,0.3,-0.013212000000000002,-4.3238E-10,0.013228000000000002,9.3526E-07,-8.993E-07
0.27,0.3,-0.013184000000000001,-4.4065E-10,0.013198000000000001,9.3464E-07,-8.9916E-07
0.275,0.3,-0.013154,-4.3672E-10,0.013168000000000001,9.3402E-07,-8.9902E-07
0.28,0.3,-0.013124000000000002,-4.43E-10,0.013138,9.3326E-07,-8.989E-07
0.28500000000000003,0.3,-0.013094000000000002,-4.4022000000000006E-10,0.013106000000000001,9.3237999999999994E-07,-8.9834E-07
0.29000000000000004,0.3,-0.013064000000000001,-4.4298000000000006E-10,0.013076,9.3158E-07,-8.9844E-07
0.29500000000000004,0.3,-0.013032000000000002,-4.4631000000000003E-10,0.013042000000000002,9.311E-07,-8.9834E-07
0.3,0.3,-0.013002000000000001,-4.4182000000000003E-10,0.013016000000000002,9.3056E-07,-8.9842E-07
0.305,0.3,-0.012972000000000001,-4.4708E-10,0.012984,9.2964E-07,-8.9856E-07
0.31,0.3,-0.012940000000000002,-4.4384000000000004E-10,0.012954000000000002,9.2926E-07,-8.9808E-07
0.315,0.3,-0.012910000000000001,-4.4739000000000004E-10,0.012918,9.287E-07,-8.98E-07
0.32,0.3,-0.012882000000000001,-4.4526E-10,0.012894000000000001,9.2806E-07,-8.9786E-07
0.325,0.3,-0.012848000000000002,-4.4509E-10,0.012864,9.276E-07,-8.98E-07
0.33,0.3,-0.012816000000000001,-4.4796E-10,0.012828,9.2676E-07,-8.9763999999999993E-07
0.335,0.3,-0.012784000000000002,-4.4478000000000004E-10,0.0128,9.258E-07,-8.9755999999999995E-07
0.34,0.3,-0.012756000000000002,-4.4877000000000004E-10,0.012768000000000002,9.256E-07,-8.9801999999999994E-07
0.34500000000000003,0.3,-0.012724000000000001,-4.4499000000000003E-10,0.012736,9.248E-07,-8.975E-07
0.35000000000000003,0.3,-0.012694,-4.4888000000000006E-10,0.012704000000000002,9.2446E-07,-8.9744E-07
0.35500000000000004,0.3,-0.012662000000000001,-4.5124000000000004E-10,0.012674000000000001,9.2386E-07,-8.9734E-07
0.36000000000000004,0.3,-0.012632,-4.4841000000000006E-10,0.012644,9.23E-07,-8.9716E-07
0.365,0.3,-0.012600000000000002,-4.5180000000000003E-10,0.012612000000000002,9.2256E-07,-8.9704E-07
0.37,0.3,-0.012564,-4.5097000000000005E-10,0.012580000000000001,9.2222E-07,-8.9702E-07
0.375,0.3,-0.012536,-4.5365000000000003E-10,0.012548000000000002,9.2132E-07,-8.9684E-07
0.38,0.3,-0.012502000000000001,-4.5289E-10,0.012516000000000001,9.2086E-07,-8.9688E-07
0.385,0.3,-0.012474,-4.5292E-10,0.012480000000000002,9.2038E-07,-8.9682E-07
0.39,0.3,-0.012438000000000001,-4.5658000000000004E-10,0.012456000000000002,9.1974E-07,-8.967E-07
0.395,0.3,-0.012406,-4.5483E-10,0.012422,9.1936E-07,-8.9676E-07
0.4,0.3,-0.01238,-4.5814000000000003E-10,0.012390000000000002,9.1886E-07,-8.9661999999999994E-07
0.405,0.3,-0.012344,-4.5935E-10,0.012356,9.182E-07,-8.9651999999999993E-07
0.41000000000000003,0.3,-0.012314,-4.6185E-10,0.012324000000000002,9.1784E-07,-8.9633999999999994E-07
0.41500000000000004,0.3,-0.012280000000000001,-4.5999000000000003E-10,0.012294000000000001,9.17E-07,-8.9618E-07
0.42000000000000004,0.3,-0.012246000000000002,-4.6007000000000005E-10,0.012256000000000001,9.1686E-07,-8.966E-07
0.42500000000000004,0.3,-0.012214000000000001,-4.6459000000000005E-10,0.012228000000000001,9.1658E-07,-8.9648E-07
0.43,0.3,-0.012180000000000002,-4.6343E-10,0.012198,9.1634E-07,-8.9671999999999995E-07
0.435,0.3,-0.012150000000000001,-4.6518000000000004E-10,0.012164000000000001,9.1552E-07,-8.9632E-07
0.44,0.3,-0.012116000000000002,-4.6403000000000005E-10,0.012128000000000002,9.1501999999999994E-07,-8.9592E-07
