Repository: DecaMeron23/Caratterizzazione-Mosfet

# Studio della tolleranza alle radiazioni ionizzanti di MOSFET in tecnologia 28nm

## Tesi triennale d'Ingegneria Informatica

### Autori:

* Nicola Cattaneo
* Emilio Meroni

### Divisione Cartelle
* **Tesi** Cartella contenente il materiale per la produzione della tesi
* **Script Statiche** Cartella contentente tutti gli script per le analisi delle misure statiche.
* **Script Rumore** Cartella contentente tutti gli script per le analisi delle misure di rumore.
* **Misure Statiche** Cartella contenente le misure statiche
* **Misure Statiche** Cartella contenente le misure di rumore
* **Altri Script** Script di riferimento

File: Misure statiche/P1/Chip1PMOS_600Mrad/P1-600-60/id-vds.csv (part 1 of 3)
I/V Sweep,id_vds_P
RecordTime,11/27/2023 15:28:20
Device ID,
Count,1
Flag,
Remarks,
vd,vg,id,ig,is,iavdd,ignd
0,0,-0.0994,-2.6105E-09,0.099364000000000008,1.0022000000000001E-06,-9.4293999999999995E-07
0.005,0,-0.099222,-2.6167E-09,0.099236,1.01158E-06,-9.4642E-07
0.01,0,-0.099118000000000012,-2.6235E-09,0.099128000000000008,1.01266E-06,-9.4842E-07
0.015000000000000001,0,-0.099016,-2.6316E-09,0.099038000000000015,1.0137599999999999E-06,-9.5048E-07
0.02,0,-0.09893,-2.6348E-09,0.098940000000000014,1.01404E-06,-9.5186E-07
0.025,0,-0.098824000000000009,-2.6402E-09,0.098842000000000013,1.01392E-06,-9.5284E-07
0.030000000000000002,0,-0.09872800000000001,-2.6403E-09,0.09874200000000001,1.01446E-06,-9.5406E-07
0.035,0,-0.098628000000000007,-2.6462E-09,0.098646000000000011,1.01464E-06,-9.5528E-07
0.04,0,-0.09853,-2.6457E-09,0.098544,1.01516E-06,-9.5633999999999989E-07
0.045000000000000005,0,-0.09843,-2.6541E-09,0.098448000000000008,1.0147E-06,-9.5718E-07
0.05,0,-0.098330000000000015,-2.6547E-09,0.098346,1.01452E-06,-9.5814E-07
0.055,0,-0.098226000000000008,-2.6597E-09,0.09824200000000001,1.01464E-06,-9.5898E-07
0.060000000000000005,0,-0.098136000000000015,-2.6633E-09,0.098146000000000011,1.01418E-06,-9.5916E-07
0.065,0,-0.098024000000000014,-2.6691E-09,0.098038000000000014,1.01408E-06,-9.599E-07
0.07,0,-0.097928000000000015,-2.6739E-09,0.097944,1.01338E-06,-9.6025999999999989E-07
0.075,0,-0.097834,-2.6843E-09,0.09784000000000001,1.01328E-06,-9.604E-07
0.08,0,-0.097724,-2.6887E-09,0.097738,1.01234E-06,-9.609E-07
0.085,0,-0.097620000000000012,-2.6894E-09,0.097638,1.01144E-06,-9.6117999999999988E-07
0.090000000000000011,0,-0.097522000000000011,-2.6974E-09,0.097532000000000008,1.01132E-06,-9.6142E-07
0.095,0,-0.097422000000000009,-2.6988E-09,0.097440000000000013,1.0108E-06,-9.6178E-07
0.1,0,-0.097314000000000012,-2.7055E-09,0.097330000000000014,1.01046E-06,-9.6186E-07
0.10500000000000001,0,-0.097208,-2.7144E-09,0.097224,1.00934E-06,-9.6204E-07
0.11,0,-0.09711,-2.7177E-09,0.097126,1.00894E-06,-9.6212E-07
0.115,0,-0.096996000000000013,-2.7199E-09,0.097022000000000011,1.00814E-06,-9.622E-07
0.12000000000000001,0,-0.09689,-2.7241E-09,0.096916,1.00778E-06,-9.6218E-07
0.125,0,-0.096794,-2.7312E-09,0.096802000000000013,1.0070399999999999E-06,-9.6239999999999988E-07
0.13,0,-0.096682,-2.735E-09,0.096698,1.00604E-06,-9.6229999999999988E-07
0.135,0,-0.096582000000000015,-2.7403E-09,0.096586,1.00548E-06,-9.6229999999999988E-07
0.14,0,-0.09646600000000001,-2.7427E-09,0.09648000000000001,1.0049E-06,-9.6224E-07
0.14500000000000002,0,-0.096356000000000011,-2.7477E-09,0.096368000000000009,1.00422E-06,-9.6256E-07
0.15,0,-0.09624400000000001,-2.7536E-09,0.096254,1.00316E-06,-9.6206E-07
0.155,0,-0.096132000000000009,-2.7571E-09,0.096150000000000013,1.00248E-06,-9.6239999999999988E-07
0.16,0,-0.09602200000000001,-2.7665E-09,0.096040000000000014,1.00184E-06,-9.6212E-07
0.165,0,-0.095912000000000011,-2.7739E-09,0.095926000000000011,1.00128E-06,-9.6226E-07
0.17,0,-0.095802000000000012,-2.7717E-09,0.09581400000000001,1.0001E-06,-9.6164E-07
0.17500000000000002,0,-0.095682,-2.7807E-09,0.095696,9.9912E-07,-9.6144E-07
0.18000000000000002,0,-0.09557,-2.7859E-09,0.095586,9.9843999999999988E-07,-9.6136E-07
0.185,0,-0.095446,-2.7944E-09,0.095458000000000015,9.9731999999999988E-07,-9.6114E-07
0.19,0,-0.095334,-2.799E-09,0.095348,9.9642E-07,-9.6061999999999988E-07
0.195,0,-0.095218000000000011,-2.8049E-09,0.095234000000000013,9.9576E-07,-9.605E-07
0.2,0,-0.095098,-2.8146E-09,0.095114,9.9478E-07,-9.6022E-07
0.20500000000000002,0,-0.094980000000000009,-2.8178E-09,0.094992000000000007,9.9368E-07,-9.5988E-07
0.21000000000000002,0,-0.094858000000000012,-2.8238E-09,0.094868000000000008,9.9332E-07,-9.5969999999999989E-07
0.215,0,-0.094736000000000015,-2.8342E-09,0.094744000000000009,9.9216E-07,-9.5936E-07
0.22,0,-0.09460600000000001,-2.8361E-09,0.094626,9.9132E-07,-9.5903999999999988E-07
0.225,0,-0.09448200000000001,-2.8445E-09,0.094498000000000013,9.9038E-07,-9.5862E-07
0.23,0,-0.094356000000000009,-2.8531E-09,0.094370000000000009,9.8936E-07,-9.5834E-07
0.23500000000000001,0,-0.094226,-2.8553E-09,0.09424,9.8872E-07,-9.5791999999999988E-07
0.24000000000000002,0,-0.094096000000000013,-2.8668E-09,0.094108000000000011,9.88E-07,-9.577E-07
0.24500000000000002,0,-0.093966000000000008,-2.8732E-09,0.09398200000000001,9.8662E-07,-9.5708E-07
0.25,0,-0.093830000000000011,-2.8831E-09,0.093846000000000013,9.857E-07,-9.5678E-07
0.255,0,-0.093692000000000011,-2.8847E-09,0.093708000000000014,9.8488E-07,-9.5648E-07
0.26,0,-0.093554000000000012,-2.8955E-09,0.093564000000000008,9.8422E-07,-9.5636E-07
0.265,0,-0.093412000000000009,-2.9052E-09,0.093432000000000015,9.8338E-07,-9.5567999999999989E-07
0.27,0,-0.093272000000000008,-2.9124E-09,0.093278000000000014,9.8244E-07,-9.5534E-07
0.275,0,-0.093124000000000012,-2.9245E-09,0.093144,9.8102E-07,-9.547E-07
0.28,0,-0.092986000000000013,-2.9357E-09,0.092998000000000011,9.8036E-07,-9.5418E-07
0.28500000000000003,0,-0.09283000000000001,-2.9346E-09,0.092842000000000008,9.7952E-07,-9.5386E-07
0.29000000000000004,0,-0.092676000000000008,-2.938E-09,0.092690000000000008,9.783E-07,-9.534E-07
0.29500000000000004,0,-0.09252,-2.9499E-09,0.092536000000000007,9.775E-07,-9.5301999999999994E-07
0.3,0,-0.092362000000000014,-2.9609E-09,0.09237200000000001,9.7659999999999989E-07,-9.5268E-07
0.305,0,-0.092202,-2.9744E-09,0.092216,9.757E-07,-9.5194E-07
0.31,0,-0.092034,-2.9865E-09,0.092052000000000009,9.7444E-07,-9.5142E-07
0.315,0,-0.091862000000000013,-2.9924E-09,0.091872000000000009,9.7394E-07,-9.5114E-07
0.32,0,-0.09169200000000001,-3.0063E-09,0.091702,9.729E-07,-9.5072E-07
0.325,0,-0.091506,-3.0133E-09,0.09152,9.7176E-07,-9.5011999999999993E-07
0.33,0,-0.091326,-3.0276999999999998E-09,0.09134,9.7088E-07,-9.4958E-07
0.335,0,-0.091140000000000013,-3.0428E-09,0.091146,9.7028E-07,-9.4946E-07
0.34,0,-0.090942000000000009,-3.0554E-09,0.090964,9.69E-07,-9.484E-07
0.34500000000000003,0,-0.090742,-3.0689E-09,0.090762000000000009,9.6799999999999988E-07,-9.4814E-07
0.35000000000000003,0,-0.090540000000000009,-3.0812E-09,0.090554000000000009,9.6694E-07,-9.4741999999999994E-07
0.35500000000000004,0,-0.090330000000000008,-3.0899E-09,0.090344000000000008,9.6648E-07,-9.4726E-07
0.36000000000000004,0,-0.09011000000000001,-3.1012E-09,0.09012400000000001,9.6548E-07,-9.466E-07
0.365,0,-0.08988,-3.1228E-09,0.08990200000000001,9.644E-07,-9.4596E-07
0.37,0,-0.089658,-3.1356E-09,0.089672,9.6358E-07,-9.4542E-07
0.375,0,-0.089416000000000009,-3.1503999999999998E-09,0.089426,9.6222E-07,-9.4466E-07
0.38,0,-0.089170000000000013,-3.1722E-09,0.089182000000000011,9.615E-07,-9.4446E-07
0.385,0,-0.088916000000000009,-3.1881E-09,0.088926,9.6078E-07,-9.438E-07
0.39,0,-0.088648,-3.2024E-09,0.088670000000000013,9.5982E-07,-9.4298E-07
0.395,0,-0.088372,-3.2243E-09,0.08839000000000001,9.588E-07,-9.4293999999999995E-07
0.4,0,-0.088096000000000008,-3.2354E-09,0.088104,9.579E-07,-9.4202E-07
0.405,0,-0.087796000000000013,-3.2622E-09,0.087814,9.5672E-07,-9.4156E-07
0.41000000000000003,0,-0.087496,-3.2824E-09,0.087524,9.5606E-07,-9.408E-07
0.41500000000000004,0,-0.087184000000000011,-3.2959E-09,0.087204,9.5508E-07,-9.4013999999999995E-07
0.42000000000000004,0,-0.086854,-3.3275E-09,0.086878000000000011,9.5416E-07,-9.3972E-07
0.42500000000000004,0,-0.086522,-3.3508E-09,0.08654,9.5272E-07,-9.3853999999999993E-07
0.43,0,-0.086182000000000009,-3.3649E-09,0.086192,9.5182E-07,-9.3814E-07
0.435,0,-0.085814,-3.3956E-09,0.08583,9.5118E-07,-9.3774E-07
0.44,0,-0.085436000000000012,-3.4096E-09,0.085454,9.5034E-07,-9.3695999999999994E-07
0.445,0,-0.085052,-3.4393E-09,0.085064,9.4908E-07,-9.3644E-07
0.45,0,-0.084648,-3.4689E-09,0.084668000000000007,9.4848E-07,-9.3586E-07
0.455,0,-0.084238000000000007,-3.4958E-09,0.084248,9.4712E-07,-9.3484E-07
0.46,0,-0.083804,-3.5242E-09,0.08382400000000001,9.4668E-07,-9.3476E-07
0.465,0,-0.083364000000000008,-3.5515E-09,0.083382000000000012,9.4558E-07,-9.3402E-07
0.47000000000000003,0,-0.082912000000000013,-3.5711E-09,0.082924000000000012,9.4478E-07,-9.3356E-07
0.47500000000000003,0,-0.082440000000000013,-3.6067E-09,0.082450000000000009,9.4385999999999993E-07,-9.3282E-07
0.48000000000000004,0,-0.081948000000000007,-3.6474E-09,0.08197,9.4298E-07,-9.3208E-07
0.48500000000000004,0,-0.081446,-3.6667E-09,0.081464000000000009,9.4192E-07,-9.3152E-07
0.49000000000000005,0,-0.080936000000000008,-3.7063E-09,0.080944,9.4104E-07,-9.3114E-07
0.49500000000000005,0,-0.080394000000000007,-3.7483E-09,0.080410000000000009,9.4048E-07,-9.3044E-07
0.5,0,-0.079858000000000012,-3.7891E-09,0.079862,9.396E-07,-9.2974E-07
0.505,0,-0.079284000000000007,-3.8126E-09,0.079298000000000007,9.3842E-07,-9.2911999999999994E-07
0.51,0,-0.078708,-3.8461E-09,0.078728,9.3758E-07,-9.2866E-07
0.515,0,-0.078110000000000013,-3.8888E-09,0.078126,9.3672E-07,-9.2792E-07
0.52,0,-0.077502,-3.9421E-09,0.077522000000000008,9.3566E-07,-9.2715999999999995E-07
0.525,0,-0.07688,-3.9707E-09,0.07689,9.3486E-07,-9.2646E-07
0.53,0,-0.07624,-4.0187E-09,0.076254,9.3396E-07,-9.2574E-07
0.535,0,-0.075580000000000008,-4.0646E-09,0.07559,9.332E-07,-9.2526E-07
0.54,0,-0.07491,-4.1147E-09,0.07493000000000001,9.3218E-07,-9.244E-07
0.545,0,-0.07422200000000001,-4.1567E-09,0.074234000000000008,9.3112E-07,-9.2396E-07
0.55,0,-0.07352,-4.1906E-09,0.07354200000000001,9.3038E-07,-9.2302E-07
0.555,0,-0.07280600000000001,-4.2373E-09,0.07282000000000001,9.2942E-07,-9.2246E-07
0.56,0,-0.072082000000000007,-4.3006E-09,0.07209,9.2855999999999994E-07,-9.217E-07
0.56500000000000006,0,-0.071342,-4.3399E-09,0.071356,9.2789999999999994E-07,-9.2152E-07
0.57000000000000006,0,-0.070576,-4.3924E-09,0.07058600000000001,9.2733999999999994E-07,-9.21E-07
0.57500000000000007,0,-0.069816,-4.4481E-09,0.069826,9.2642E-07,-9.2026E-07
0.58000000000000007,0,-0.069020000000000012,-4.5132E-09,0.069034000000000012,9.2546E-07,-9.1946E-07
0.58500000000000008,0,-0.068222,-4.5557E-09,0.068242000000000011,9.2448E-07,-9.1874E-07
0.59000000000000008,0,-0.06740800000000001,-4.6099E-09,0.06742200000000001,9.2369999999999994E-07,-9.1834E-07
0.595,0,-0.066582,-4.6704E-09,0.066598,9.2282E-07,-9.176E-07
0.6,0,-0.06574,-4.7447E-09,0.06575,9.221E-07,-9.1682E-07
0.605,0,-0.064898000000000011,-4.7875E-09,0.064918,9.2102E-07,-9.1638E-07
0.61,0,-0.064028,-4.8517E-09,0.064046,9.205E-07,-9.1568E-07
0.615,0,-0.063158,-4.9193E-09,0.063174000000000008,9.1938E-07,-9.1488E-07
0.62,0,-0.062264000000000007,-4.9848E-09,0.062274,9.1858E-07,-9.1406E-07
0.625,0,-0.061370000000000008,-5.045E-09,0.061382000000000006,9.1776E-07,-9.1384E-07
0.63,0,-0.060452000000000006,-5.1266E-09,0.06047,9.1728E-07,-9.1332E-07
0.635,0,-0.059538000000000008,-5.1823E-09,0.059554,9.1652E-07,-9.1285999999999993E-07
0.64,0,-0.058596,-5.2567E-09,0.058612000000000004,9.1594E-07,-9.1224E-07
0.645,0,-0.057664000000000007,-5.3253E-09,0.057678000000000007,9.1491999999999994E-07,-9.1168E-07
0.65,0,-0.056702,-5.3855E-09,0.056716,9.1468E-07,-9.1152E-07
0.655,0,-0.055752,-5.4616E-09,0.055762000000000006,9.1396E-07,-9.1061999999999993E-07
0.66,0,-0.054770000000000006,-5.5474E-09,0.054778000000000007,9.1284E-07,-9.1002E-07
0.665,0,-0.053784000000000005,-5.6327E-09,0.053802,9.1214E-07,-9.0994E-07
0.67,0,-0.052792000000000006,-5.7039E-09,0.052806000000000006,9.1134E-07,-9.087E-07
0.675,0,-0.051800000000000006,-5.769E-09,0.05181,9.1088E-07,-9.085E-07
0.68,0,-0.050794000000000006,-5.8531E-09,0.05081,9.1025999999999995E-07,-9.0806E-07
0.685,0,-0.049762000000000008,-5.9313E-09,0.049780000000000005,9.0959999999999994E-07,-9.0725999999999993E-07
0.69000000000000006,0,-0.048742000000000008,-6.0158E-09,0.048760000000000005,9.088E-07,-9.0666E-07
0.69500000000000006,0,-0.047702,-6.1172E-09,0.047714000000000006,9.0798E-07,-9.0616E-07
0.70000000000000007,0,-0.046664000000000004,-6.1849E-09,0.046682,9.0762E-07,-9.0584E-07
0.70500000000000007,0,-0.045614,-6.2885E-09,0.045616000000000004,9.0666E-07,-9.0504E-07
0.71000000000000008,0,-0.044552,-6.3798E-09,0.044568,9.061E-07,-9.0458E-07
0.71500000000000008,0,-0.043478,-6.4499E-09,0.043498,9.0546E-07,-9.042E-07
0.72000000000000008,0,-0.042418000000000004,-6.5692E-09,0.04243,9.049E-07,-9.0371999999999994E-07
0.72500000000000009,0,-0.041324000000000007,-6.6462E-09,0.041336000000000005,9.0426E-07,-9.0328E-07
0.73,0,-0.040244,-6.7362E-09,0.040256,9.037E-07,-9.027E-07
0.735,0,-0.03914,-6.8298E-09,0.039158000000000005,9.0308E-07,-9.0244E-07
0.74,0,-0.038044,-6.9513E-09,0.038060000000000004,9.0254E-07,-9.0175999999999994E-07
0.745,0,-0.036928,-7.0336E-09,0.036942,9.0203999999999994E-07,-9.0128E-07
0.75,0,-0.035824,-7.1456E-09,0.035834000000000005,9.014E-07,-9.009E-07
0.755,0,-0.034706,-7.2409E-09,0.034718000000000006,9.0078E-07,-9.0062E-07
0.76,0,-0.033574,-7.3328E-09,0.033588,9.0022E-07,-9.0014E-07
0.765,0,-0.03245,-7.4708E-09,0.03246,8.9979999999999994E-07,-8.9962E-07
0.77,0,-0.0313,-7.5553E-09,0.031308,8.9934E-07,-8.9944E-07
0.775,0,-0.030160000000000003,-7.6683E-09,0.030172,8.9912E-07,-8.992E-07
0.78,0,-0.029008000000000003,-7.793E-09,0.029018000000000002,8.9816E-07,-8.9842E-07
0.785,0,-0.027866000000000002,-7.8955E-09,0.027876,8.9778E-07,-8.9829999999999994E-07
0.79,0,-0.026692000000000004,-8.0053E-09,0.026704000000000002,8.9722E-07,-8.9782E-07
0.795,0,-0.025532000000000003,-8.1419E-09,0.025548,8.9689999999999994E-07,-8.9754E-07
0.8,0,-0.024356000000000003,-8.2727E-09,0.024372,8.9642E-07,-8.9698E-07
0.805,0,-0.023196,-8.3603E-09,0.023206,8.9572E-07,-8.9688E-07
0.81,0,-0.022004000000000003,-8.5157E-09,0.022018000000000003,8.9554E-07,-8.9678E-07
0.81500000000000006,0,-0.02083,-8.6185E-09,0.020842000000000003,8.9542E-07,-8.961E-07
0.82000000000000006,0,-0.019652000000000003,-8.7579E-09,0.019664,8.9468E-07,-8.9598E-07
0.82500000000000007,0,-0.018448000000000003,-8.896E-09,0.018466000000000003,8.9406E-07,-8.9577999999999994E-07
0.83000000000000007,0,-0.017258000000000003,-9.0132E-09,0.017272000000000003,8.939E-07,-8.9549999999999994E-07
0.83500000000000008,0,-0.016056,-9.1416E-09,0.016062,8.9368E-07,-8.9516E-07
0.84000000000000008,0,-0.014854000000000001,-9.2702E-09,0.014870000000000001,8.9352E-07,-8.9516E-07
0.84500000000000008,0,-0.013634000000000002,-9.4153E-09,0.013638,8.9287999999999993E-07,-8.946E-07
0.85000000000000009,0,-0.012430000000000002,-9.5424E-09,0.012444000000000002,8.928E-07,-8.9426E-07
0.85500000000000009,0,-0.011208000000000001,-9.7216E-09,0.011214000000000002,8.9218E-07,-8.9414E-07
0.86,0,-0.0099940000000000011,-9.8416E-09,0.010013600000000001,8.9172E-07,-8.9392E-07
0.865,0,-0.0087802,-9.98E-09,0.008778,8.9182E-07,-8.9396E-07
0.87,0,-0.0075646,-1.01282E-08,0.0075622,8.9112E-07,-8.9342E-07
0.875,0,-0.0063236,-1.02924E-08,0.006324,8.9098E-07,-8.9314E-07
0.88,0,-0.0051024,-1.04347E-08,0.0050996,8.9058E-07,-8.9322E-07
0.885,0,-0.0038544,-1.06103E-08,0.0038576,8.9035999999999993E-07,-8.9314E-07
0.89,0,-0.002621,-1.07594E-08,0.002622,8.897E-07,-8.9269999999999994E-07
0.895,0,-0.00139,-1.09202E-08,0.0013926000000000001,8.8974E-07,-8.9248E-07
0.9,0,-0.00014078000000000002,-1.10671E-08,0.00013668,8.8926E-07,-8.924E-07
0,0.15,-0.06345,-1.6415E-09,0.063504,1.0263E-06,-9.5301999999999994E-07
0.005,0.15,-0.06342600000000001,-1.6467E-09,0.063438000000000008,1.026E-06,-9.534E-07
0.01,0.15,-0.063348,-1.647E-09,0.063364,1.0255000000000002E-06,-9.5398E-07
0.015000000000000001,0.15,-0.063278,-1.6505E-09,0.063286000000000009,1.0246000000000001E-06,-9.5394E-07
0.02,0.15,-0.063196,-1.6554E-09,0.063214,1.0235E-06,-9.5436E-07
0.025,0.15,-0.063128,-1.6569E-09,0.063146000000000008,1.0229000000000002E-06,-9.5484E-07
0.030000000000000002,0.15,-0.063050000000000009,-1.6592E-09,0.063064000000000009,1.0217E-06,-9.5486E-07
0.035,0.15,-0.062974,-1.6633E-09,0.062994000000000008,1.021E-06,-9.5524E-07
0.04,0.15,-0.062904,-1.6658E-09,0.06291200000000001,1.0192000000000001E-06,-9.5486E-07
0.045000000000000005,0.15,-0.062824,-1.6652E-09,0.062834,1.0187E-06,-9.551E-07
0.05,0.15,-0.062748000000000012,-1.6695E-09,0.062756,1.0173000000000002E-06,-9.5501999999999988E-07
0.055,0.15,-0.062666,-1.6746E-09,0.062684,1.0173000000000002E-06,-9.551E-07
0.060000000000000005,0.15,-0.062592000000000009,-1.6745E-09,0.062598,1.0159E-06,-9.55E-07
0.065,0.15,-0.062512000000000012,-1.6787E-09,0.062522000000000008,1.0153E-06,-9.5546E-07
0.07,0.15,-0.06244,-1.6832E-09,0.062452000000000008,1.0143000000000002E-06,-9.5516E-07
0.075,0.15,-0.062360000000000006,-1.6848E-09,0.062376000000000008,1.0127E-06,-9.5504E-07
0.08,0.15,-0.062288,-1.6847E-09,0.062300000000000008,1.01154E-06,-9.5511999999999989E-07
0.085,0.15,-0.062202000000000007,-1.687E-09,0.062218,1.01048E-06,-9.5511999999999989E-07
0.090000000000000011,0.15,-0.062128,-1.6898E-09,0.062144000000000005,1.0094E-06,-9.5468E-07
0.095,0.15,-0.062052,-1.6913E-09,0.062068000000000005,1.0082E-06,-9.5468E-07
0.1,0.15,-0.061970000000000004,-1.6982E-09,0.061986000000000006,1.00766E-06,-9.5426E-07
0.10500000000000001,0.15,-0.061896000000000007,-1.6977E-09,0.061904000000000008,1.0063799999999999E-06,-9.5432E-07
0.11,0.15,-0.061812000000000006,-1.7009E-09,0.061828000000000008,1.00556E-06,-9.5428E-07
0.115,0.15,-0.06174,-1.7041E-09,0.061748000000000004,1.00504E-06,-9.5442E-07
0.12000000000000001,0.15,-0.061656,-1.7056E-09,0.061668000000000008,1.00384E-06,-9.542E-07
0.125,0.15,-0.061576000000000006,-1.7067E-09,0.061592000000000008,1.00242E-06,-9.5389999999999988E-07
0.13,0.15,-0.061504,-1.7108E-09,0.061506000000000005,1.00204E-06,-9.5396E-07
0.135,0.15,-0.061416000000000005,-1.7149E-09,0.061432000000000007,1.00046E-06,-9.5372E-07
0.14,0.15,-0.061344,-1.7159E-09,0.061356000000000008,1E-06,-9.5319999999999993E-07
0.14500000000000002,0.15,-0.061258000000000007,-1.7214E-09,0.061276000000000004,9.9858E-07,-9.53E-07
0.15,0.15,-0.061180000000000005,-1.7186E-09,0.061198,9.9766E-07,-9.5284E-07
0.155,0.15,-0.061098000000000006,-1.7237E-09,0.061120000000000008,9.9696E-07,-9.5276E-07
0.16,0.15,-0.061018,-1.7289E-09,0.061030000000000008,9.9596E-07,-9.5252E-07
0.165,0.15,-0.060938000000000006,-1.7305E-09,0.060950000000000004,9.9494E-07,-9.5212E-07
0.17,0.15,-0.060856000000000007,-1.7317E-09,0.060872,9.9412E-07,-9.5182E-07
0.17500000000000002,0.15,-0.060778000000000006,-1.7327E-09,0.060788000000000009,9.9292E-07,-9.5166E-07
0.18000000000000002,0.15,-0.060696000000000007,-1.7389E-09,0.060704000000000008,9.9166E-07,-9.5132E-07
0.185,0.15,-0.060614000000000008,-1.743E-09,0.060626000000000006,9.9066E-07,-9.508E-07
0.19,0.15,-0.060530000000000007,-1.7425E-09,0.060538000000000008,9.8996E-07,-9.507E-07
0.195,0.15,-0.060446000000000007,-1.7453E-09,0.060462,9.8901999999999989E-07,-9.5021999999999994E-07
0.2,0.15,-0.060356000000000007,-1.7492E-09,0.06038,9.8835999999999988E-07,-9.5032E-07
0.20500000000000002,0.15,-0.060282,-1.7548E-09,0.060296,9.874E-07,-9.498E-07
0.21000000000000002,0.15,-0.060210000000000007,-1.7551999999999999E-09,0.060208000000000005,9.8592E-07,-9.4964E-07
0.215,0.15,-0.060114000000000008,-1.7581E-09,0.060124000000000004,9.8528E-07,-9.4937999999999994E-07
0.22,0.15,-0.060030000000000007,-1.7606E-09,0.060044000000000007,9.844E-07,-9.4853999999999994E-07
0.225,0.15,-0.059942,-1.7659E-09,0.059960000000000006,9.8321999999999988E-07,-9.4792E-07
0.23,0.15,-0.059860000000000003,-1.7654E-09,0.059876000000000006,9.8234E-07,-9.481E-07
0.23500000000000001,0.15,-0.059776,-1.7669E-09,0.059784000000000004,9.8168E-07,-9.4792E-07
0.24000000000000002,0.15,-0.059688000000000005,-1.7743E-09,0.059702000000000005,9.8051999999999989E-07,-9.473E-07
0.24500000000000002,0.15,-0.059608000000000008,-1.7783E-09,0.059616,9.7976E-07,-9.4724E-07
0.25,0.15,-0.059516000000000006,-1.781E-09,0.059532000000000009,9.7876E-07,-9.468E-07
0.255,0.15,-0.059430000000000004,-1.7825E-09,0.059454000000000007,9.7758E-07,-9.4626E-07
0.26,0.15,-0.059338,-1.788E-09,0.059356000000000006,9.7698E-07,-9.4604E-07
0.265,0.15,-0.059250000000000004,-1.793E-09,0.059268000000000008,9.757E-07,-9.4556E-07
0.27,0.15,-0.059160000000000004,-1.794E-09,0.05918,9.7522E-07,-9.4544E-07
0.275,0.15,-0.059078000000000006,-1.795E-09,0.059090000000000004,9.7432E-07,-9.4497999999999993E-07
0.28,0.15,-0.058990000000000008,-1.7982E-09,0.059008000000000005,9.7336E-07,-9.4469999999999993E-07
0.28500000000000003,0.15,-0.058896000000000004,-1.8031E-09,0.058920000000000007,9.7264E-07,-9.4394E-07
0.29000000000000004,0.15,-0.058810000000000008,-1.8073E-09,0.058820000000000004,9.7104E-07,-9.4339999999999994E-07
0.29500000000000004,0.15,-0.058716000000000004,-1.8103E-09,0.058730000000000004,9.7008E-07,-9.4293999999999995E-07
0.3,0.15,-0.058630000000000008,-1.817E-09,0.058642000000000007,9.696E-07,-9.4296E-07
0.305,0.15,-0.058538000000000007,-1.8205999999999999E-09,0.058554,9.6826E-07,-9.4234E-07
0.31,0.15,-0.058448000000000007,-1.8226E-09,0.058464,9.6788E-07,-9.4209999999999995E-07
0.315,0.15,-0.058354,-1.8254E-09,0.058368,9.669E-07,-9.4156E-07
0.32,0.15,-0.058262000000000008,-1.8296E-09,0.058276000000000008,9.6604E-07,-9.4138E-07
0.325,0.15,-0.058172000000000008,-1.8385E-09,0.058186,9.6532E-07,-9.4104E-07
0.33,0.15,-0.058078000000000005,-1.8406E-09,0.058082,9.6417999999999989E-07,-9.4056E-07
0.335,0.15,-0.057976000000000007,-1.8412E-09,0.057996000000000006,9.6328E-07,-9.4008E-07
0.34,0.15,-0.057886000000000007,-1.8485E-09,0.057896,9.6252E-07,-9.3972E-07
0.34500000000000003,0.15,-0.057790000000000008,-1.8524E-09,0.057798,9.6173999999999988E-07,-9.3946E-07
0.35000000000000003,0.15,-0.057694,-1.8596999999999999E-09,0.057698000000000006,9.6094E-07,-9.3909999999999993E-07
0.35500000000000004,0.15,-0.057592000000000004,-1.8611E-09,0.057604,9.6018E-07,-9.388E-07
0.36000000000000004,0.15,-0.057494,-1.8619E-09,0.057504000000000006,9.5926E-07,-9.3834E-07
0.365,0.15,-0.057392000000000006,-1.8689E-09,0.057408000000000008,9.5866E-07,-9.3806E-07
0.37,0.15,-0.057298,-1.8769E-09,0.057306,9.5788E-07,-9.3738E-07
0.375,0.15,-0.057190000000000005,-1.877E-09,0.057202,9.5672E-07,-9.3716E-07
0.38,0.15,-0.057082000000000008,-1.8831E-09,0.057100000000000005,9.5596E-07,-9.3657999999999993E-07
0.385,0.15,-0.05698,-1.8916E-09,0.056994,9.5528E-07,-9.3614E-07
0.39,0.15,-0.056880000000000007,-1.8939E-09,0.05689,9.5434E-07,-9.357E-07
0.395,0.15,-0.056768000000000006,-1.8974E-09,0.056782000000000006,9.5362E-07,-9.3545999999999993E-07
0.4,0.15,-0.056662000000000004,-1.9007E-09,0.056684000000000005,9.5291999999999993E-07,-9.3524E-07
0.405,0.15,-0.056558000000000004,-1.9063E-09,0.05657,9.5196E-07,-9.3471999999999994E-07
0.41000000000000003,0.15,-0.056444000000000008,-1.9189E-09,0.056456000000000006,9.5118E-07,-9.3432E-07
0.41500000000000004,0.15,-0.056334,-1.9209E-09,0.056346000000000007,9.5016E-07,-9.3374E-07
0.42000000000000004,0.15,-0.056220000000000006,-1.9269E-09,0.056228000000000007,9.4964E-07,-9.3374E-07
0.42500000000000004,0.15,-0.056100000000000004,-1.9344E-09,0.056116000000000006,9.4888E-07,-9.3316E-07
0.43,0.15,-0.055994,-1.9398E-09,0.056000000000000008,9.4792E-07,-9.3252E-07
0.435,0.15,-0.055868000000000008,-1.9486E-09,0.055882000000000008,9.473E-07,-9.3216E-07
0.44,0.15,-0.055748000000000006,-1.9511E-09,0.055764000000000008,9.4674E-07,-9.3178E-07
0.445,0.15,-0.055628000000000004,-1.9586E-09,0.055636000000000005,9.4576E-07,-9.3132E-07
0.45,0.15,-0.055506000000000007,-1.9679E-09,0.055514000000000008,9.4489999999999994E-07,-9.3096E-07
0.455,0.15,-0.055374000000000007,-1.975E-09,0.055382000000000008,9.4428E-07,-9.3051999999999994E-07
0.46,0.15,-0.055242000000000006,-1.9825E-09,0.055258,9.4348E-07,-9.2994E-07
0.465,0.15,-0.055106,-1.9883E-09,0.05512,9.4236E-07,-9.2956E-07
0.47000000000000003,0.15,-0.054976000000000004,-1.9975E-09,0.054984000000000005,9.417E-07,-9.2911999999999994E-07
0.47500000000000003,0.15,-0.054832000000000006,-2.0075E-09,0.054848000000000008,9.4125999999999995E-07,-9.2888E-07
0.48000000000000004,0.15,-0.054688000000000007,-2.0136E-09,0.054702000000000008,9.4056E-07,-9.2848E-07
0.48500000000000004,0.15,-0.054544,-2.0214E-09,0.054558,9.3968E-07,-9.2814E-07
0.49000000000000005,0.15,-0.054400000000000004,-2.0292E-09,0.054402000000000006,9.39E-07,-9.275E-07
0.49500000000000005,0.15,-0.054238,-2.0434E-09,0.054250000000000007,9.3866E-07,-9.2722E-07
0.5,0.15,-0.05408,-2.0495E-09,0.054094,9.3764E-07,-9.267E-07
0.505,0.15,-0.053916000000000006,-2.058E-09,0.053932000000000008,9.3688E-07,-9.2596E-07
0.51,0.15,-0.053746,-2.0692E-09,0.053758000000000007,9.3604E-07,-9.2562E-07
0.515,0.15,-0.053570000000000006,-2.083E-09,0.053582000000000005,9.3516E-07,-9.2555999999999993E-07
0.52,0.15,-0.053388000000000005,-2.0927E-09,0.0534,9.347E-07,-9.2491999999999995E-07
0.525,0.15,-0.053202000000000006,-2.0997E-09,0.053214000000000004,9.3392E-07,-9.2466E-07
0.53,0.15,-0.053000000000000005,-2.1115E-09,0.053012000000000004,9.3314E-07,-9.24E-07
0.535,0.15,-0.052800000000000007,-2.1229E-09,0.052812000000000005,9.3244E-07,-9.2354E-07
0.54,0.15,-0.052594,-2.1345E-09,0.052602,9.3153999999999994E-07,-9.2318E-07
0.545,0.15,-0.052372,-2.155E-09,0.052386,9.311E-07,-9.2294E-07
0.55,0.15,-0.052146000000000005,-2.1644E-09,0.052160000000000005,9.3036E-07,-9.2224E-07
0.555,0.15,-0.051904000000000006,-2.1796E-09,0.051918000000000006,9.2939999999999994E-07,-9.2154E-07
0.56,0.15,-0.051660000000000005,-2.1977E-09,0.051672,9.2891999999999993E-07,-9.2145999999999994E-07
0.56500000000000006,0.15,-0.051408,-2.2111E-09,0.051418000000000005,9.2806E-07,-9.2094E-07
0.57000000000000006,0.15,-0.051132000000000004,-2.2274E-09,0.051152,9.2766E-07,-9.2033999999999994E-07
0.57500000000000007,0.15,-0.050856000000000005,-2.2404E-09,0.050866,9.2646E-07,-9.1948E-07
0.58000000000000007,0.15,-0.050556000000000004,-2.2627E-09,0.050570000000000004,9.2598E-07,-9.1946E-07
0.58500000000000008,0.15,-0.050256,-2.276E-09,0.050266000000000005,9.2574E-07,-9.1938E-07
0.59000000000000008,0.15,-0.049934000000000006,-2.2949E-09,0.049948000000000006,9.249E-07,-9.1868E-07
0.595,0.15,-0.049602000000000007,-2.3143E-09,0.049614000000000005,9.2408E-07,-9.184E-07
0.6,0.15,-0.04925,-2.3331E-09,0.049268000000000006,9.2348E-07,-9.179E-07
0.605,0.15,-0.048892000000000005,-2.3614E-09,0.04891,9.231E-07,-9.1796E-07
0.61,0.15,-0.048512000000000007,-2.3752E-09,0.048526000000000007,9.2246E-07,-9.1725999999999994E-07
0.615,0.15,-0.048126,-2.3965E-09,0.048134,9.2148E-07,-9.1662E-07
0.62,0.15,-0.047716,-2.4213E-09,0.047718000000000003,9.2098E-07,-9.1622E-07
0.625,0.15,-0.047288000000000004,-2.4509E-09,0.047302000000000004,9.2016E-07,-9.156E-07
0.63,0.15,-0.046838000000000005,-2.464E-09,0.046854000000000007,9.1986E-07,-9.1542E-07
0.635,0.15,-0.046386000000000004,-2.4941E-09,0.046394000000000005,9.1916E-07,-9.1509999999999993E-07
0.64,0.15,-0.045898,-2.5213E-09,0.045914,9.1844E-07,-9.1438E-07
0.645,0.15,-0.045406,-2.5493E-09,0.045422000000000004,9.1788E-07,-9.1425999999999993E-07
0.65,0.15,-0.044892,-2.5773E-09,0.044906,9.1743999999999994E-07,-9.1382E-07
0.655,0.15,-0.044372,-2.6022E-09,0.044382000000000005,9.1674E-07,-9.133E-07
0.66,0.15,-0.043814000000000006,-2.6306E-09,0.043826000000000004,9.1626E-07,-9.1292E-07
0.665,0.15,-0.043252000000000006,-2.6645E-09,0.043258000000000005,9.1557999999999994E-07,-9.1239999999999994E-07
0.67,0.15,-0.042662000000000005,-2.6902E-09,0.042676000000000006,9.1484E-07,-9.1188E-07
0.675,0.15,-0.042062,-2.7213E-09,0.042072000000000005,9.144E-07,-9.1173999999999993E-07
0.68,0.15,-0.041448000000000006,-2.7522E-09,0.041458,9.1374E-07,-9.1112E-07
0.685,0.15,-0.040798,-2.7878E-09,0.040816000000000005,9.1328E-07,-9.1088E-07
0.69000000000000006,0.15,-0.040150000000000005,-2.8263E-09,0.040162,9.1276E-07,-9.1052E-07
0.69500000000000006,0.15,-0.039472,-2.8569E-09,0.039488,9.1236E-07,-9.103E-07
0.70000000000000007,0.15,-0.038782000000000004,-2.892E-09,0.038794,9.116E-07,-9.0944E-07
0.70500000000000007,0.15,-0.038068000000000005,-2.9299E-09,0.038082000000000005,9.1144E-07,-9.092E-07
0.71000000000000008,0.15,-0.037348000000000006,-2.9671E-09,0.037356,9.1052E-07,-9.0886E-07
0.71500000000000008,0.15,-0.036602,-3.007E-09,0.036610000000000004,9.1014E-07,-9.0846E-07
0.72000000000000008,0.15,-0.035844,-3.0397E-09,0.035864,9.0956E-07,-9.0814E-07
0.72500000000000009,0.15,-0.035068,-3.0813E-09,0.03508,9.0865999999999993E-07,-9.0735999999999994E-07
0.73,0.15,-0.034278,-3.1201E-09,0.03429,9.0828E-07,-9.071E-07
0.735,0.15,-0.033462000000000006,-3.169E-09,0.033476000000000006,9.0762E-07,-9.0678E-07
0.74,0.15,-0.032654,-3.2087E-09,0.032656000000000004,9.0732E-07,-9.0666E-07
0.745,0.15,-0.031802000000000004,-3.258E-09,0.031814,9.066E-07,-9.0595999999999994E-07
0.75,0.15,-0.030958000000000003,-3.3027E-09,0.030968000000000002,9.0623999999999994E-07,-9.0595999999999994E-07
0.755,0.15,-0.030100000000000002,-3.3469E-09,0.030104000000000002,9.0574E-07,-9.0536E-07
0.76,0.15,-0.029206000000000003,-3.3957999999999998E-09,0.029220000000000003,9.0566E-07,-9.0532E-07
0.765,0.15,-0.02832,-3.4284E-09,0.028334,9.0508E-07,-9.0506E-07
0.77,0.15,-0.0274,-3.4922E-09,0.027414,9.0464E-07,-9.0458E-07
0.775,0.15,-0.026488,-3.5391E-09,0.026498,9.038E-07,-9.0394E-07
0.78,0.15,-0.025554000000000004,-3.5946E-09,0.025562,9.0332E-07,-9.0388E-07
0.785,0.15,-0.024610000000000003,-3.6452E-09,0.024626000000000002,9.0322E-07,-9.0366E-07
0.79,0.15,-0.023648000000000002,-3.6986E-09,0.023662000000000002,9.0259999999999994E-07,-9.0287999999999994E-07
0.795,0.15,-0.022682,-3.7562E-09,0.022694000000000002,9.0256E-07,-9.0333999999999993E-07
0.8,0.15,-0.021696000000000003,-3.8044E-09,0.021704,9.0188E-07,-9.0276E-07
0.805,0.15,-0.020708,-3.8629999999999996E-09,0.020720000000000002,9.0152E-07,-9.0246E-07
0.81,0.15,-0.019702,-3.9188E-09,0.019708000000000003,9.0108E-07,-9.0216E-07
0.81500000000000006,0.15,-0.018688000000000003,-3.9764E-09,0.018704000000000002,9.0086E-07,-9.0188E-07
0.82000000000000006,0.15,-0.01767,-4.0313E-09,0.017688000000000002,9.0084E-07,-9.0184E-07
0.82500000000000007,0.15,-0.016634000000000003,-4.0974E-09,0.016644000000000003,9.0032E-07,-9.0164E-07
0.83000000000000007,0.15,-0.015598,-4.1582E-09,0.01561,8.9968E-07,-9.0122E-07
0.83500000000000008,0.15,-0.014534000000000002,-4.2284E-09,0.014546000000000002,8.9913999999999994E-07,-9.0066E-07
0.84000000000000008,0.15,-0.013482000000000001,-4.2915E-09,0.013490000000000002,8.9895999999999994E-07,-9.0084E-07
0.84500000000000008,0.15,-0.012404000000000002,-4.3388E-09,0.012410000000000001,8.9852E-07,-9.003E-07
0.85000000000000009,0.15,-0.011324,-4.4139E-09,0.011336,8.9804E-07,-9.0004E-07
0.85500000000000009,0.15,-0.010234,-4.486E-09,0.010244000000000001,8.9773999999999994E-07,-8.9996E-07
0.86,0.15,-0.0091642,-4.5506E-09,0.0091598000000000009,8.9748E-07,-8.9984E-07
0.865,0.15,-0.0080496,-4.6253E-09,0.008051,8.9722E-07,-8.9944E-07
0.87,0.15,-0.0069438,-4.6874E-09,0.006948,8.9706E-07,-8.9944E-07
0.875,0.15,-0.0058188,-4.7615E-09,0.0058202,8.9676E-07,-8.9938E-07
0.88,0.15,-0.0047004,-4.8469E-09,0.0047028,8.965E-07,-8.9913999999999994E-07
0.885,0.15,-0.0035642,-4.9241E-09,0.003562,8.964E-07,-8.9888E-07
0.89,0.15,-0.002427,-4.9977E-09,0.0024242,8.9602E-07,-8.9895999999999994E-07
0.895,0.15,-0.0012888,-5.0542E-09,0.0012902,8.959E-07,-8.9857999999999994E-07
0.9,0.15,-0.0001308,-5.1359E-09,0.00012966,8.9534E-07,-8.985E-07
0,0.3,-0.030374,-9.1302000000000012E-10,0.030368000000000003,1.0053E-06,-9.2672E-07
0.005,0.3,-0.030308,-9.1566E-10,0.030316000000000003,1.0036799999999999E-06,-9.2646E-07
0.01,0.3,-0.030256,-9.1912E-10,0.030264000000000003,1.0025E-06,-9.2649999999999994E-07
0.015000000000000001,0.3,-0.030196000000000004,-9.2435000000000012E-10,0.030212000000000003,1.0014E-06,-9.2642E-07
0.02,0.3,-0.030146000000000003,-9.280000000000001E-10,0.030156000000000002,1E-06,-9.2628E-07
0.025,0.3,-0.030092000000000004,-9.343400000000001E-10,0.030100000000000002,9.9872E-07,-9.2646E-07
0.030000000000000002,0.3,-0.030040000000000004,-9.33E-10,0.030056000000000003,9.9808E-07,-9.2682E-07
0.035,0.3,-0.029986000000000002,-9.3538000000000013E-10,0.030002,9.9706E-07,-9.267E-07
0.04,0.3,-0.029938000000000003,-9.4215E-10,0.029944000000000002,9.9532E-07,-9.269E-07
0.045000000000000005,0.3,-0.029880000000000004,-9.4613000000000012E-10,0.029898,9.9424E-07,-9.2677999999999994E-07
0.05,0.3,-0.029824000000000003,-9.4795E-10,0.029846,9.9364E-07,-9.2702E-07
0.055,0.3,-0.029774000000000002,-9.4993E-10,0.029790000000000004,9.9226E-07,-9.2684E-07
0.060000000000000005,0.3,-0.029728,-9.5436E-10,0.029736000000000002,9.9125999999999989E-07,-9.2686E-07
0.065,0.3,-0.029672000000000004,-9.5754E-10,0.029682000000000004,9.9042E-07,-9.2682E-07
0.07,0.3,-0.029618000000000002,-9.6029E-10,0.029630000000000004,9.8906E-07,-9.2667999999999993E-07
0.075,0.3,-0.029566000000000002,-9.6156000000000014E-10,0.029572,9.8822E-07,-9.2652E-07
0.08,0.3,-0.029514000000000002,-9.6473E-10,0.029524,9.8733999999999989E-07,-9.2667999999999993E-07
0.085,0.3,-0.029452000000000002,-9.6860000000000015E-10,0.029472,9.8601999999999988E-07,-9.2692E-07
0.090000000000000011,0.3,-0.029400000000000003,-9.7232E-10,0.029416,9.8508E-07,-9.2662E-07
0.095,0.3,-0.029354,-9.7262E-10,0.029362000000000003,9.842E-07,-9.2677999999999994E-07
0.1,0.3,-0.029298,-9.7456E-10,0.029306000000000002,9.8302E-07,-9.2654E-07
0.10500000000000001,0.3,-0.029244000000000003,-9.7825E-10,0.029258000000000003,9.8186E-07,-9.2654E-07
0.11,0.3,-0.029192000000000003,-9.8302E-10,0.029202000000000002,9.8118E-07,-9.2646E-07
0.115,0.3,-0.029134000000000004,-9.8585E-10,0.029148000000000004,9.8022E-07,-9.2631999999999995E-07
0.12000000000000001,0.3,-0.029082000000000004,-9.8419E-10,0.029092000000000003,9.7888E-07,-9.2611999999999993E-07
0.125,0.3,-0.029030000000000004,-9.8773E-10,0.029034000000000004,9.7832E-07,-9.2624E-07
0.13,0.3,-0.028974000000000003,-9.9192E-10,0.028984000000000003,9.7705999999999988E-07,-9.263E-07
0.135,0.3,-0.028918000000000003,-9.9483000000000017E-10,0.028932000000000003,9.7598E-07,-9.2606E-07
0.14,0.3,-0.028866000000000003,-9.9631E-10,0.028880000000000003,9.7508E-07,-9.2602E-07
0.14500000000000002,0.3,-0.028812,-9.9689E-10,0.028828000000000003,9.7412E-07,-9.2536E-07
0.15,0.3,-0.028754000000000002,-9.991E-10,0.028764,9.7336E-07,-9.2552E-07
0.155,0.3,-0.028700000000000003,-1.00545E-09,0.028716000000000002,9.7272E-07,-9.2519999999999995E-07
0.16,0.3,-0.028646,-1.0053600000000001E-09,0.02866,9.7174E-07,-9.2552E-07
0.165,0.3,-0.028592000000000003,-1.00633E-09,0.028606000000000003,9.7098E-07,-9.2522E-07
0.17,0.3,-0.028538,-1.0074100000000001E-09,0.028550000000000002,9.6998E-07,-9.2508E-07
0.17500000000000002,0.3,-0.028488000000000003,-1.01094E-09,0.028498000000000002,9.6921999999999989E-07,-9.2486E-07
0.18000000000000002,0.3,-0.028428000000000002,-1.01472E-09,0.028440000000000003,9.6799999999999988E-07,-9.2466E-07
0.185,0.3,-0.028368,-1.01424E-09,0.028386,9.671E-07,-9.244E-07
0.19,0.3,-0.028324000000000002,-1.01586E-09,0.028332000000000003,9.6618E-07,-9.2448E-07
0.195,0.3,-0.028266000000000003,-1.01996E-09,0.028276000000000003,9.6552E-07,-9.2432E-07
0.2,0.3,-0.028206000000000002,-1.0252000000000001E-09,0.028224000000000003,9.6492E-07,-9.2422E-07
0.20500000000000002,0.3,-0.028158000000000002,-1.02253E-09,0.028170000000000004,9.6361999999999989E-07,-9.239E-07
0.21000000000000002,0.3,-0.028102000000000002,-1.0223800000000001E-09,0.028116000000000002,9.6288E-07,-9.2356E-07
0.215,0.3,-0.028042,-1.02798E-09,0.02806,9.6208E-07,-9.2352E-07
0.22,0.3,-0.027992000000000003,-1.03105E-09,0.027998000000000002,9.6124E-07,-9.2312E-07
0.225,0.3,-0.027936000000000002,-1.0333200000000001E-09,0.027944000000000004,9.6054E-07,-9.2318E-07
0.23,0.3,-0.027882000000000004,-1.03184E-09,0.027894000000000002,9.5992E-07,-9.2306E-07
0.23500000000000001,0.3,-0.027822000000000003,-1.03362E-09,0.027840000000000004,9.59E-07,-9.2298E-07
0.24000000000000002,0.3,-0.027768,-1.03842E-09,0.027778000000000004,9.5794E-07,-9.2284E-07
0.24500000000000002,0.3,-0.027712000000000004,-1.0388000000000002E-09,0.027724000000000002,9.5735999999999989E-07,-9.2254E-07
0.25,0.3,-0.02765,-1.0416200000000002E-09,0.027662000000000003,9.5644E-07,-9.2224E-07
0.255,0.3,-0.027602,-1.0409400000000001E-09,0.027614000000000003,9.5574E-07,-9.2236E-07
0.26,0.3,-0.027538000000000003,-1.0423900000000002E-09,0.027556000000000004,9.5516E-07,-9.2214E-07
0.265,0.3,-0.027476000000000004,-1.0453E-09,0.027506000000000003,9.5426E-07,-9.2208E-07
0.27,0.3,-0.027432,-1.04824E-09,0.027446,9.535E-07,-9.2168E-07
0.275,0.3,-0.027376,-1.04771E-09,0.027388000000000003,9.5282E-07,-9.2128E-07
0.28,0.3,-0.027318000000000002,-1.05002E-09,0.027332000000000002,9.5252E-07,-9.2134E-07
0.28500000000000003,0.3,-0.027258,-1.0526E-09,0.027272,9.5148E-07,-9.2117999999999994E-07
0.29000000000000004,0.3,-0.027200000000000002,-1.0565600000000001E-09,0.027214000000000002,9.5086E-07,-9.2104E-07
0.29500000000000004,0.3,-0.027148000000000002,-1.0570200000000001E-09,0.027160000000000004,9.5016E-07,-9.2068E-07
0.3,0.3,-0.027092,-1.05759E-09,0.027102,9.492E-07,-9.2046E-07
0.305,0.3,-0.027028000000000003,-1.05906E-09,0.027046000000000004,9.4868E-07,-9.2051999999999993E-07
0.31,0.3,-0.026972000000000003,-1.0634300000000001E-09,0.026984,9.479E-07,-9.2032E-07
0.315,0.3,-0.026912000000000002,-1.06685E-09,0.026936,9.4748E-07,-9.2038E-07
0.32,0.3,-0.026854000000000003,-1.06585E-09,0.026876000000000004,9.4678E-07,-9.2016E-07
0.325,0.3,-0.026802000000000003,-1.0661100000000002E-09,0.026816000000000003,9.4601999999999994E-07,-9.1977999999999994E-07
0.33,0.3,-0.026744000000000004,-1.0694600000000002E-09,0.026752,9.4517999999999994E-07,-9.1958E-07
0.335,0.3,-0.026682,-1.07176E-09,0.026696,9.4472E-07,-9.1921999999999994E-07
0.34,0.3,-0.026628000000000002,-1.0747600000000001E-09,0.026640000000000004,9.4385999999999993E-07,-9.191E-07
0.34500000000000003,0.3,-0.026570000000000003,-1.07448E-09,0.026582,9.4336E-07,-9.1883999999999993E-07
0.35000000000000003,0.3,-0.026512,-1.0758200000000001E-09,0.026522000000000004,9.423E-07,-9.1834E-07
0.35500000000000004,0.3,-0.026448000000000003,-1.07894E-09,0.026462000000000003,9.4198E-07,-9.1834E-07
0.36000000000000004,0.3,-0.026394,-1.08347E-09,0.026406000000000002,9.4128E-07,-9.1822E-07
0.365,0.3,-0.026338000000000004,-1.08398E-09,0.026352000000000004,9.4049999999999993E-07,-9.1792E-07
0.37,0.3,-0.026278000000000003,-1.0832000000000002E-09,0.026294,9.402E-07,-9.1771999999999994E-07
0.375,0.3,-0.026216000000000003,-1.08564E-09,0.026234000000000004,9.3947999999999994E-07,-9.1792E-07
0.38,0.3,-0.026158,-1.09172E-09,0.026174000000000003,9.3881999999999993E-07,-9.1764E-07
0.385,0.3,-0.0261,-1.09415E-09,0.026106,9.3835999999999994E-07,-9.1753999999999994E-07
0.39,0.3,-0.026036000000000004,-1.09367E-09,0.026052000000000002,9.3769999999999993E-07,-9.1736E-07
0.395,0.3,-0.025976000000000003,-1.0953700000000001E-09,0.025990000000000003,9.3712E-07,-9.1712E-07
0.4,0.3,-0.025918000000000004,-1.09876E-09,0.025934000000000002,9.3654E-07,-9.1696E-07
0.405,0.3,-0.025858000000000003,-1.1026E-09,0.02587,9.3583999999999994E-07,-9.1676E-07
0.41000000000000003,0.3,-0.025798,-1.1055900000000001E-09,0.025810000000000003,9.352E-07,-9.162E-07
0.41500000000000004,0.3,-0.025740000000000002,-1.10493E-09,0.025748000000000004,9.3461999999999993E-07,-9.1602E-07
0.42000000000000004,0.3,-0.025676,-1.1066100000000002E-09,0.025692000000000003,9.3414E-07,-9.1612E-07
0.42500000000000004,0.3,-0.02561,-1.1108300000000002E-09,0.025630000000000003,9.3338E-07,-9.156E-07
0.43,0.3,-0.025552000000000002,-1.11494E-09,0.025564000000000003,9.3247999999999994E-07,-9.1565999999999993E-07
0.435,0.3,-0.025488000000000004,-1.11568E-09,0.025508000000000003,9.3226E-07,-9.1572E-07
0.44,0.3,-0.025426,-1.1157000000000002E-09,0.025444,9.3152E-07,-9.1532E-07
0.445,0.3,-0.025368,-1.1191E-09,0.025376000000000003,9.311E-07,-9.1534E-07
0.45,0.3,-0.025306000000000002,-1.1228300000000001E-09,0.025310000000000003,9.3078E-07,-9.1504E-07
0.455,0.3,-0.025244000000000003,-1.12472E-09,0.025252000000000004,9.3012E-07,-9.1456E-07
0.46,0.3,-0.025178000000000002,-1.1255500000000001E-09,0.025188000000000002,9.2924E-07,-9.1428E-07
0.465,0.3,-0.025112000000000002,-1.1262E-09,0.025124,9.2896E-07,-9.1424E-07
0.47000000000000003,0.3,-0.025048,-1.1334400000000002E-09,0.025062,9.2826E-07,-9.1397999999999993E-07
0.47500000000000003,0.3,-0.024984000000000003,-1.13743E-09,0.024998000000000003,9.2768E-07,-9.1394E-07
