Repository: DecaMeron23/Caratterizzazione-Mosfet

# Studio della tolleranza alle radiazioni ionizzanti di MOSFET in tecnologia 28nm

## Tesi triennale d'Ingegneria Informatica

### Autori:

* Nicola Cattaneo
* Emilio Meroni

### Divisione Cartelle
* **Tesi** Cartella contenente il materiale per la produzione della tesi
* **Script Statiche** Cartella contentente tutti gli script per le analisi delle misure statiche.
* **Script Rumore** Cartella contentente tutti gli script per le analisi delle misure di rumore.
* **Misure Statiche** Cartella contenente le misure statiche
* **Misure Statiche** Cartella contenente le misure di rumore
* **Altri Script** Script di riferimento

File: Misure statiche/P1/DeltaIon/tabelle/Delta_i_on_Vds_150_mV.csv
Dispositivi,0Mrad,5Mrad,50Mrad,100Mrad,200Mrad,600Mrad,1000Mrad,3000Mrad,annealing
100-30,0,-0.331657216219105,-1.17684818658392,-1.78666951963195,-2.18251845511928,-5.5418850968225,-7.44623943511286,-18.6476944474163,-10.2706750829143
100-60,0,-0.276442307692292,-1.29807692307691,-2.07932692307692,-2.56009615384615,-6.97115384615383,-9.95192307692306,-24.9158653846154,-14.5793269230769
100-180,NaN,NaN,NaN,NaN,NaN,NaN,NaN,NaN,NaN
200-30,0,0.00881600987392458,-0.564224631931586,-0.996209115754212,-0.458432513444415,-2.63598695230539,-3.4911399100767,-11.2315965793882,-6.14475888212996
200-60,0,-0.0436681222707406,-0.847161572052401,-1.3886462882096,-1.31004366812228,-4.42794759825328,-6.33187772925764,-17.938864628821,-9.4061135371179
200-180,0,0.031801558276346,-2.05120050882494,-2.62362855779934,-3.10065193194468,-7.53537923358245,-10.6948640483384,-29.6724439497535,-18.8694546032756
600-30,0,-0.0559198820598881,-0.645620456509593,-0.981139748868904,-1.11839764119771,-3.88388999034112,-5.06329113924051,-14.8238523715114,-8.37273143205736
600-60,0,0.0544780998038766,-0.168882109392023,-0.789932447156239,-0.2233602091959,-2.35890172150795,-3.12704292874265,-12.050555676618,-6.52647635650469
600-180,0,-0.0158478605388156,-0.736925515055462,-1.26782884310617,-1.38668779714738,-5.43581616481774,-7.94770206022186,-25.9350237717908,-13.486529318542

File: Misure statiche/P1/DeltaIon/tabelle/Delta_i_on_Vds_300_mV.csv
Dispositivi,0Mrad,5Mrad,50Mrad,100Mrad,200Mrad,600Mrad,1000Mrad,3000Mrad,annealing
100-30,0,-0.352583586626134,-1.41033434650456,-2.11550151975682,-2.79027355623101,-6.89969604863221,-9.16109422492401,-20.9665653495441,-12.273556231003
100-60,0,-0.27409117137911,-1.47143681477207,-2.38026543566071,-3.28188113098672,-8.41027120600116,-11.8941142527409,-27.6759953837276,-17.3110213502597
100-180,NaN,NaN,NaN,NaN,NaN,NaN,NaN,NaN,NaN
200-30,0,-0.0385282219225634,-0.76574841071086,-1.27143132344442,-1.04026199190908,-3.7468695819688,-4.9653246002697,-13.643806588326,-7.76825274513581
200-60,0,-0.0847542127829278,-1.09681922424967,-1.75989630072788,-2.07897098414598,-6.05244790108685,-8.57014657493269,-21.5026423372221,-12.144780137601
200-180,0,-0.0487567040468044,-2.7693807898586,-3.5007313505607,-4.46611409068747,-10.0341296928328,-14.0126767430522,-34.3637250121892,-23.373963920039
600-30,0,-0.220678137953651,-1.06760504577579,-1.63421107565682,-2.42745951749024,-6.35195180866609,-8.33805505024901,-20.2576566367459,-12.0209942444756
600-60,0,0.02047442159759,-0.383164175612037,-1.12901810523852,-0.818976863903582,-3.76436865658544,-5.08935622568662,-15.9554242592647,-9.12281728041182
600-180,0,-0.059654919236413,-1.03707782672541,-1.75293685756241,-2.42749632892804,-7.79643906020558,-11.3390234948605,-31.6997063142438,-18.1580396475771

File: Misure statiche/P1/DeltaIon/tabelle/Delta_i_on_Vds_450_mV.csv
Dispositivi,0Mrad,5Mrad,50Mrad,100Mrad,200Mrad,600Mrad,1000Mrad,3000Mrad,annealing
100-30,0,-0.395952485701722,-1.53492691988072,-2.29261377523586,-3.25560932688077,-7.85550178423034,-10.3045412328298,-22.1635625947109,-13.5748154665884
100-60,0,-0.336927223719695,-1.62950257289881,-2.56064690026955,-3.71232541043863,-9.21955403087479,-12.8951237441804,-28.7552070570939,-18.6841460426366
100-180,NaN,NaN,NaN,NaN,NaN,NaN,NaN,NaN,NaN
200-30,0,-0.126492801071466,-0.974738643550734,-1.55139700137654,-1.68905093195431,-5.03366940734402,-6.62227017374158,-15.9938985825366,-9.56136761040217
200-60,0,-0.171218915613536,-1.2922951487974,-2.08724011414594,-2.76396249490419,-7.46432939258051,-10.3954341622503,-23.9258051365675,-14.3293925805137
200-180,0,-0.144202222410734,-3.29120366443296,-4.15641699889728,-5.47120196793622,-11.5870726948851,-15.9385868182204,-36.7630842310629,-25.9733650012724
600-30,0,-0.318557846647744,-1.27917026793432,-1.96320533399186,-3.02506482281764,-7.41079145573528,-9.64316582294112,-21.8570193851093,-13.4065934065934
600-60,0,-0.0843994314143641,-0.752931769722812,-1.59914712153518,-1.79237739872069,-5.89685501066099,-7.94465174129354,-20.7800284292822,-12.808724235963
600-180,0,-0.183318056828595,-1.36724717384661,-2.30675221509319,-3.555606477238,-10.0901313779407,-14.4210204705163,-35.9417965169569,-22.1394744882371

File: Misure statiche/P1/DeltaIon/tabelle/Delta_i_on_Vds_600_mV.csv
Dispositivi,0Mrad,5Mrad,50Mrad,100Mrad,200Mrad,600Mrad,1000Mrad,3000Mrad,annealing
100-30,0,-0.426344539681125,-1.58102766798418,-2.36265932406625,-3.3619043389439,-8.00728338588621,-10.4321179553226,-22.0544477505884,-13.7185237820313
100-60,0,-0.368961143779555,-1.64303009339329,-2.58849302432838,-3.78761674161191,-9.21826357661709,-12.9194050501557,-28.5541335178139,-18.7017179753257
100-180,NaN,NaN,NaN,NaN,NaN,NaN,NaN,NaN,NaN
200-30,0,-0.160368848351206,-1.06578463800073,-1.64378069559988,-1.93779025091043,-5.48261000300692,-7.14643680465069,-16.4946042564565,-10.0798503224082
200-60,0,-0.201720331887027,-1.36636979523483,-2.16563903478724,-2.93445992235669,-7.7491055796605,-10.7368501179874,-24.1721854304636,-14.6722996117835
200-180,0,-0.163666121112923,-3.38788870703764,-4.26350245499182,-5.62193126022913,-11.8003273322422,-16.1783960720131,-36.9721767594108,-26.3175122749591
600-30,0,-0.3401132219015,-1.31346356089594,-1.98026448278178,-3.03864312725157,-7.32585979279944,-9.49184399543533,-21.4741223065047,-13.2286142623795
600-60,0,-0.181013676588897,-0.985518905872883,-1.89058728881738,-2.38938053097345,-7.03338696701529,-9.38455349959775,-22.6186645213194,-14.5394207562349
600-180,0,-0.233789954337905,-1.48310502283105,-2.47671232876713,-3.87214611872146,-10.6593607305936,-15.1415525114155,-36.6977168949772,-23.0173515981735

File: Misure statiche/P1/DeltaIon/tabelle/Delta_i_on_Vds_750_mV.csv
Dispositivi,0Mrad,5Mrad,50Mrad,100Mrad,200Mrad,600Mrad,1000Mrad,3000Mrad,annealing
100-30,0,-0.443014168094629,-1.6174196514398,-2.37806661930037,-3.35186191331968,-7.87812930998454,-10.2394784135078,-21.6700798261378,-13.5035733689974
100-60,0,-0.383269455090835,-1.65527967560964,-2.56623896017331,-3.75492973393325,-9.07626506693329,-12.6867744264845,-28.1564183747153,-18.4024884741432
100-180,NaN,NaN,NaN,NaN,NaN,NaN,NaN,NaN,NaN
200-30,0,-0.179093222735418,-1.08398529550381,-1.67782071825808,-1.96688346372577,-5.43563640933799,-7.08832123668584,-16.2754893643762,-9.97266471863512
200-60,0,-0.219973603167624,-1.38949992667547,-2.16673999120106,-2.93298137556827,-7.67341252383048,-10.5953952192404,-23.8634697169673,-14.4485995013932
200-180,0,-0.184738955823283,-3.38955823293172,-4.24096385542168,-5.6144578313253,-11.7349397590361,-16.0963855421687,-36.8674698795181,-26.281124497992
600-30,0,-0.348641749849548,-1.29703031938075,-1.93413161226057,-2.94892813414406,-7.08489841658539,-9.16014692759458,-20.9019030028846,-12.8416377861249
600-60,0,0.006000600060012,-0.00400040003999412,-0.00600060005999812,0.01000100010002,-3.69036903690369,-6.11461146114611,-19.7559755975598,-11.4691469146915
600-180,0,-0.2689714531631,-1.50265385167121,-2.49964137139578,-3.9018792138861,-10.6584421173433,-15.1377133840195,-36.6626022091522,-23.0275426768039

File: Misure statiche/P1/DeltaIon/tabelle/Delta_i_on_Vds_900_mV.csv
Dispositivi,0Mrad,5Mrad,50Mrad,100Mrad,200Mrad,600Mrad,1000Mrad,3000Mrad,annealing
100-30,0,-0.43440140283755,-1.60210425633668,-2.35931771082416,-3.30384186194803,-7.69567989797545,-10.0111589351188,-21.2737127371274,-13.1994261119082
100-60,0,-0.383017748287218,-1.65614716512921,-2.54625883368398,-3.71149592706479,-8.87414360468253,-12.46695797594,-27.7283271295247,-18.0719641797486
100-180,NaN,NaN,NaN,NaN,NaN,NaN,NaN,NaN,NaN
200-30,0,-0.191812024216273,-1.08793382485165,-1.6543787088653,-1.93909968231134,-5.31379248336629,-6.92621231193431,-15.9743451417611,-9.72546904034047
200-60,0,-0.206641014678634,-1.35385492375659,-2.12697734074391,-2.87516032492518,-7.50320649850363,-10.3854923756591,-23.5143223599829,-14.1370956249109
200-180,0,-0.190068899976239,-3.38164251207728,-4.22111348697235,-5.56743486180406,-11.6496396610438,-15.9895462105013,-36.7228953829096,-26.1503128217312
600-30,0,0.00200012000720243,-0,-0.0060003600216073,-0.104006240374415,-4.21625297517851,-6.24237454247255,-18.0810848650919,-9.95459727583656
600-60,0,0.00200016001280302,-0.00600048003839519,-0.0100008000640012,0.0080006400512121,-0.688055044403546,-3.15425234018722,-17.0673653892311,-8.6086886950956
600-180,0,-0.251256281407029,-1.49338240498266,-2.4948687097459,-3.87854766791705,-10.6129237737986,-15.0506051383679,-36.5524807134263,-22.9103262792837
